Repository: DunklesArchipel/ORR_on_Ru0001

This project contains the evaluated data files for the article "Impact of the potential dependent surface adlayer composition on the ORR activity and H2O2 formation on Ru(0001) in acid electrolytes".

The subfolders contain the final figures found in the submitted manuscript (and supporting information).

Among the final PNG, also the SVG files are included which are based on the raw PNG obtained from the data evaluation. The CSV contain the data for the individual traces in the figures, where ***r*** and ***b*** refer to the red and blue curves, respectively.

File: data/MS/figure_2/figure_2_BCV_HClO4_r.csv (part 8 of 8)
t,E,current1_mA,coll_current,potential2,current1,current1_muA,cur1muA_filt,coll_cur_filt,coll_cur_norm,coll_cur_norm_filt,cur_H2O2,cur_H2O2_min,cur_H2O2_max,yield,yield_min,yield_max,j,current1_mA_geo
663.2599999999976,0.0341692727273242,-0.0299970909089549,0.0253,,-2.999709090895494e-05,-29.99709090895493,-29.99709090895493,0.0242181818181182,-0.0276560606062141,-0.0276560606062141,0.3950865800887732,0.6374848689811606,0.2862445024550664,2.599922827057724,4.161865165701402,1.8904423741066287,-77.94588239244301,-0.077945882392443
663.3099999999977,0.0328407014926758,-0.0328619552237112,0.0250970149254353,,-3.286195522371124e-05,-32.861955223711234,-32.861955223711234,0.0253,-0.0272,-0.0272,0.3885714285714285,0.6269724630409393,0.2815242046811388,2.3372347309557746,3.744356755196807,1.6988210624619633,-85.39008348601102,-0.085390083486011
663.3599999999976,0.0300138358210257,-0.0363179253729751,0.0238283582090136,,-3.631792537297518e-05,-36.317925372975175,-36.317925372975175,0.0253,-0.0268895522388342,-0.0268895522388342,0.3841364605547747,0.6198164998988936,0.2783110223628582,2.0932691045920406,3.3560064501618467,1.5209816624657722,-94.37024238288272,-0.0943702423828827
663.4099999999976,0.0324551641789312,-0.0387941791043687,0.0309432835816583,,-3.879417910436872e-05,-38.79417910436872,-38.79417910436872,0.0253,-0.0258136363637976,-0.0258136363637976,0.3687662337685376,0.5950161459946088,0.2671751267369946,1.883240550906316,3.0212150424125275,1.3679767739554465,-100.80465906371592,-0.1008046590637159
663.4599999999976,0.0325103636365419,-0.0420859999997922,0.0318545454549132,,-4.208599999979224e-05,-42.08599999979224,-42.08599999979224,0.0262454545453617,-0.0225560606062133,-0.0225560606062133,0.3222294372316192,0.5199275321609664,0.2334587140773448,1.5196552249847133,2.44063472985554,1.1033161631664825,-109.35828465195826,-0.1093582846519582
663.5099999999976,0.0292301940298809,-0.0466811791042155,0.0256104477611028,,-4.668117910421552e-05,-46.68117910421552,-46.68117910421552,0.0288194029848045,-0.0248597014923842,-0.0248597014923842,0.3551385927483457,0.5730275101155382,0.2573017533549258,1.5100612043500563,2.4252973488364646,1.0963360920677392,-121.298618837453,-0.121298618837453
663.5599999999977,0.0285876567164487,-0.0522572985071949,0.0275507462685635,,-5.225729850719492e-05,-52.25729850719493,-52.25729850719493,0.0345656716415151,-0.0247313432837413,-0.0247313432837413,0.3533049040534472,0.5700687945925837,0.2559732260533638,1.3430939055829536,2.1582328391871024,0.9748896521002584,-135.78787542936814,-0.1357878754293681
663.6099999999976,0.0286863181818058,-0.0571758787876541,0.0337393939390588,,-5.717587878765411e-05,-57.17587878765411,-57.17587878765411,0.036656060606,-0.0219772727273064,-0.0219772727273064,0.3139610389615211,0.5065862063515371,0.2274681700593912,1.0922313922195657,1.7564651802040063,0.7925258094339234,-148.5685507702563,-0.1485685507702563
663.6599999999976,0.027596477612058,-0.0629805373131029,0.0408447761190608,,-6.2980537313103e-05,-62.980537313103,-62.980537313103,0.0382701492536377,-0.021295454545488,-0.021295454545488,0.3042207792212579,0.4908699848515081,0.2204112464794805,0.9614345962338652,1.546743662220098,0.6974934759774644,-163.65165439941063,-0.1636516543994106
663.7099999999976,0.0253403880597615,-0.0700705373130389,0.0459761194032257,,-7.007053731303899e-05,-70.07053731303898,-70.07053731303898,0.0407238805967743,-0.0217776119402674,-0.0217776119402674,0.3111087420038206,0.5019839337257077,0.2254016500492009,0.8840621367693341,1.4226045062793349,0.6412935181577343,-182.0746510771469,-0.1820746510771469
663.7599999999976,0.024055313432895,-0.0784988955219999,0.0408268656718789,,-7.84988955219999e-05,-78.4988955219999,-78.4988955219999,0.045873134328121,-0.0217507462686885,-0.0217507462686885,0.3107249466955502,0.5013646676859618,0.2251235861953596,0.7885457253761946,1.2692734593079709,0.5719311304113129,-203.9753020339679,-0.2039753020339678
663.8099999999977,0.0231822878788258,-0.0849465606057691,0.0479136363631626,,-8.494656060576913e-05,-84.94656060576914,-84.94656060576914,0.0505272727270524,-0.0202731343286143,-0.0202731343286143,0.2896162046944912,0.4673050354254111,0.2098300742006272,0.6795616967628652,1.0942135259126664,0.4928111032540105,-220.7292248010356,-0.2207292248010355
663.8599999999976,0.0222126417910996,-0.0905544925370667,0.0569791044772156,,-9.055449253706676e-05,-90.55449253706676,-90.55449253706676,0.0569791044772156,-0.0151238805972646,-0.0151238805972646,0.2160554371037805,0.3486123775295619,0.1565345020896115,0.4760474447400292,0.7669977342513968,0.3451278354990773,-235.30114459514,-0.2353011445951399
663.9099999999976,0.0207819696971055,-0.0952234242423359,0.0645212121210579,,-9.522342424233596e-05,-95.22342424233597,-95.12124242418436,0.0645212121210579,-0.0121363636364882,-0.0121363636364882,0.1733766233784031,0.2797487427032909,0.1256132397236559,0.363485194063179,0.5858417766855015,0.26348087624333,-247.43312108252067,-0.2474331210825206
663.9599999999976,0.0179130303031684,-0.0970885757574859,0.067778787878631,,-9.708857575748592e-05,-97.08857575748593,-96.34775757569852,0.067778787878631,-0.0122194029849545,-0.0122194029849545,0.1745628997850643,0.2816628377340711,0.1264727098168254,0.3589497567011009,0.5785398943202307,0.2601916304333545,-252.27962040091177,-0.2522796204009118
664.0099999999976,0.0195044776118229,-0.0968585522388362,0.0694283582088906,,-9.685855223883622e-05,-96.85855223883624,-97.07244776116376,0.0694283582088906,-0.0138363636364911,-0.0138363636364911,0.1976623376641592,0.3189345216434171,0.1432085025162574,0.4073151596250654,0.656395904597776,0.2952699031888947,-251.68191623731195,-0.2516819162373119
664.0599999999977,0.0191190298509012,-0.0972313134327694,0.0733089552235708,,-9.723131343276948e-05,-97.23131343276948,-97.387,0.0710328358208054,-0.0112606060607326,-0.0112606060607326,0.1608658008676098,0.2595621293099743,0.1165490134365949,0.3303464449269666,0.5324849691080936,0.2394485312936364,-252.65051683498237,-0.2526505168349823
664.1099999999976,0.0163592686567345,-0.098488805970119,0.0779716417912587,,-9.848880597011904e-05,-98.48880597011906,-97.28634328361166,0.0733283582087412,-0.0130820895521177,-0.0130820895521177,0.186886993601682,0.3015481583901984,0.135401649144389,0.3787903342526169,0.6104809746869339,0.274580962246316,-255.91804586715145,-0.2559180458671514
664.1599999999976,0.0159734477612125,-0.0991313432835512,0.0734194029852932,,-9.913134328355124e-05,-99.13134328355125,-96.65723880600036,0.0778805970147067,-0.0129805970150512,-0.0129805970150512,0.185437100215018,0.2992087089069322,0.1343511856966423,0.3734255168129242,0.6018446099537439,0.2706900635007672,-257.5876456965999,-0.2575876456965999
664.2099999999976,0.0157971515151576,-0.09675469696984,0.0860181818174117,,-9.675469696984e-05,-96.75469696984,-95.73083333338002,0.0883287878782353,-0.0107772727273062,-0.0107772727273062,0.1539610389615181,0.2484210745111453,0.1115464387200965,0.3177446517679255,0.5121919367531338,0.2303102397594147,-251.4120537160566,-0.2514120537160565
664.2599999999976,0.0148969253732149,-0.0927234328360633,0.1015880597007794,,-9.27234328360633e-05,-92.7234328360633,-92.7234328360633,0.1015880597007794,-0.0100954545454866,-0.0100954545454866,0.1442207792212382,0.2327048530110893,0.1044895151401737,0.310594213607873,0.5006766821346544,0.2251251832284902,-240.93702328667487,-0.2409370232866748
664.3099999999977,0.0129931515153059,-0.0872956363640089,0.1172242424232482,,-8.729563636400893e-05,-87.29563636400894,-87.29563636400894,0.1172242424232482,-0.0078179104478822,-0.0078179104478822,0.1116844349697466,0.1802064179905233,0.0809165816583977,0.2555493840764229,0.4120141338669233,0.1852134901881824,-226.83317612546344,-0.2268331761254634
664.3599999999976,0.0098628484850001,-0.0797433636367294,0.1373757575747815,,-7.974336363672945e-05,-79.74336363672947,-79.74336363672947,0.1373757575747815,-0.004232835821111,-0.004232835821111,0.060469083158729,0.0975688051621287,0.043810505076622,0.1515443083315954,0.2444079801626552,0.1098184151722366,-207.2089877805714,-0.2072089877805714
664.4099999999976,0.0088222686567473,-0.0699444328363126,0.163856716416579,,-6.994443283631268e-05,-69.9444328363127,-69.9444328363127,0.1406,-0.0005,-0.0005,0.0071428571428571,0.0115252291000172,0.0051750772919327,0.0204222909120985,0.0329499571408643,0.0147965869896639,-181.7469751454408,-0.1817469751454407
664.4599999999976,0.0076659253732111,-0.0592933134333451,0.1683716417919026,,-5.9293313433345104e-05,-59.29331343334511,-59.29331343334511,0.1406,-0.0005,-0.0005,0.0071428571428571,0.0115252291000172,0.0051750772919327,0.0240903952167494,0.0388677529859486,0.0174543312044265,-154.07059469737072,-0.1540705946973707
664.5099999999976,0.00609609090914,-0.0484416363640917,0.1415363636396471,,-4.844163636409177e-05,-48.44163636409178,-48.44163636409178,0.1309030303058824,-0.0010776119402664,-0.0010776119402664,0.0153944562895208,0.0248394489849701,0.0111534501631769,0.0635385867804589,0.1025015686338317,0.0460384229925006,-125.8730755723317,-0.1258730755723317
664.5599999999977,0.0050529090909596,-0.0387643636368323,0.0717636363670159,,-3.876436363683238e-05,-38.76436363683239,-38.76436363683239,0.0702969696999053,-0.0014,-0.0014,0.02,0.0322706414800483,0.0144902164174115,0.1031343465489096,0.1663579435708311,0.0747325667346779,-100.727185120222,-0.100727185120222
664.6099999999976,0.0077996716416271,-0.0308915522391616,0.0211701492559487,,-3.089155223916164e-05,-30.89155223916164,-30.89155223916164,0.0211701492559487,-0.0014,-0.0014,0.02,0.0322706414800483,0.0144902164174115,0.1294014603036474,0.2087105569360234,0.0937694720263081,-80.27009369214831,-0.0802700936921483
664.6599999999976,0.0070287761196447,-0.0248527462688762,-0.0177104477597066,,-2.4852746268876216e-05,-24.85274626887621,-24.85274626887621,-0.0177104477597066,-0.0014,-0.0014,0.02,0.0322706414800483,0.0144902164174115,0.1608185906276575,0.2593580032217575,0.116540625058848,-64.5785700914336,-0.0645785700914336
664.7099999999976,0.0028616969696847,-0.0205854545455858,-0.0474545454534117,,-2.0585454545585887e-05,-20.58545454558589,-20.58545454558589,-0.0474545454534117,-0.0014,-0.0014,0.02,0.0322706414800483,0.0144902164174115,0.1941233565680735,0.3130378466805117,0.140682090023259,-53.49023423222075,-0.0534902342322207
664.7599999999976,0.0031223030302904,-0.0177945454546806,-0.0715454545442876,,-1.7794545454680632e-05,-17.794545454680637,-17.794545454680637,-0.0715454545442876,-0.0007303030303642,-0.0007303030303642,0.0104329004337751,0.0168338194747698,0.0075587492573354,0.1171908241132829,0.1890231993341024,0.0849197282607003,-46.238201945891305,-0.0462382019458913
664.8099999999977,0.0016532537314323,-0.0158585671642668,-0.0867462686560476,,-1.5858567164266896e-05,-15.8585671642669,-15.8585671642669,-0.0759641791044443,0.000941791044616,0.000941791044616,-0.013454157780229,-0.0217087151070888,-0.009747682897476,0.16953301041173,0.2734047603705053,0.1228571904623878,-41.20766293139427,-0.0412076629313942
664.8599999999976,0.0006252686567286,-0.0144772238806439,-0.0886865671646355,,-1.4477223880643928e-05,-14.47722388064393,-14.47722388064393,-0.0763,0.0041507462685061,0.0041507462685061,-0.0592963752643729,-0.0956766033611493,-0.0429608655174406,0.8158262668161208,1.3130756429190205,0.5917399298765539,-37.61831416902063,-0.0376183141690206
664.9099999999976,7.518181828057639e-05,-0.0135041818182237,-0.080078787878942,,-1.3504181818223774e-05,-13.504181818223774,-13.504181818223774,-0.0763,0.0051776119402664,0.0051776119402664,-0.0739658848609494,-0.1193463276051117,-0.0535890839570251,1.0894841693929378,1.7520619670265372,0.7905294217415225,-35.08991491889001,-0.03508991491889
664.9599999999976,-0.0020111818180813,-0.0126178181818608,-0.076821212121369,,-1.261781818186087e-05,-12.61781818186087,-12.61781818186087,-0.0763,0.0065242424241505,0.0065242424241505,-0.0932034632021506,-0.1503867772847741,-0.0675269176325708,1.4664983791975683,2.355644787438264,1.0646445501158246,-32.78674505596652,-0.0327867450559665
665.0099999999976,-0.0013739850746824,-0.0121412537313624,-0.0746701492538246,,-1.2141253731362445e-05,-12.141253731362449,-12.141253731362449,-0.0752343283582699,0.0081,0.0081,-0.1157142857142857,-0.1867087114202797,-0.0838362521293097,1.888138821168,3.0290279076829334,1.371544131659049,-31.548417088640864,-0.0315484170886408
665.0599999999977,-0.0015027164178422,-0.01188416417911,-0.0740358208954899,,-1.188416417911006e-05,-11.88416417911006,-11.88416417911006,-0.0746,0.0081,0.0081,-0.1157142857142857,-0.1867087114202797,-0.0838362521293097,1.9285909612081984,3.0935411732610265,1.4010068367056014,-30.880383242791886,-0.0308803832427918
665.1099999999976,-0.0030864848483682,-0.0117598484848564,-0.0746,,-1.1759848484856472e-05,-11.759848484856471,-11.759848484856471,-0.0744909090909411,0.0081,0.0081,-0.1157142857142857,-0.1867087114202797,-0.0838362521293097,1.9487798254250528,3.1257325161171807,1.4157123224920636,-30.55735536941459,-0.0305573553694145
665.1599999999976,-0.0055645151513951,-0.0115901515151597,-0.0746,,-1.1590151515159732e-05,-11.590151515159734,-11.590151515159734,-0.0738090909091239,0.0081,0.0081,-0.1157142857142857,-0.1867087114202797,-0.0838362521293097,1.9770307926415125,3.1707723082062884,1.4362915877678415,-30.116406609333755,-0.0301164066093337
665.2099999999976,-0.0052056268657141,-0.0114445223880663,-0.0670149253735609,,-1.144452238806636e-05,-11.444522388066366,-11.487776119407217,-0.0677447761197378,0.0086074626864463,0.0086074626864463,-0.1229637526635193,-0.1984059588622887,-0.0890885693795731,2.12602377331676,3.4081796769732287,1.5448512995326724,-29.73799688794489,-0.0297379968879448
665.2599999999976,-0.0055268955223136,-0.0113930298507444,-0.0631343283581477,,-1.1393029850744427e-05,-11.393029850744432,-11.4362835820902,-0.0642,0.0111447761192839,0.0111447761192839,-0.1592110874183414,-0.2568921960862966,-0.1153501556371598,2.756367154573245,4.410195966181287,2.0046288977805085,-29.604196204726453,-0.0296041962047264
665.3099999999977,-0.0070097575756996,-0.0114271818181811,-0.0642,,-1.1427181818181144e-05,-11.427181818181149,-11.425,-0.0639939393940029,0.0137462686565917,0.0137462686565917,-0.1963752665227398,-0.3168577910752139,-0.1422760055470687,3.3789186062700454,5.396061348864566,2.459510336867641,-29.692938317932445,-0.0296929383179324
665.3599999999976,-0.0081832424241855,-0.0114408181818175,-0.0642,,-1.144081818181752e-05,-11.44081818181752,-11.425,-0.0627060606061229,0.013331343283734,0.013331343283734,-0.1904477611962,-0.3072935711120218,-0.1379814637972227,3.27475551035082,5.231369560906574,2.383346599307997,-29.72837170043901,-0.029728371700439
665.4099999999976,-0.0100980149252742,-0.011431716417911,-0.0437014925384869,,-1.1431716417911094e-05,-11.431716417911096,-11.425,-0.0576731343286345,0.0112776119401388,0.0112776119401388,-0.1611087420019837,-0.2599541226223812,-0.1167250269172833,2.779456082182329,4.446825998408946,2.0214853662275813,-29.70472123976043,-0.0297047212397604
665.4599999999976,-0.0108689104477848,-0.0114186567164184,-0.0395223880589636,,-1.1418656716418496e-05,-11.418656716418496,-11.431716417909833,-0.0541283582090169,0.0144865671640234,0.0144865671640234,-0.2069509594860497,-0.3339220108763162,-0.1499382095371916,3.560260508618061,5.682531785144278,2.592159384901364,-29.67078628387714,-0.0296707862838771
665.5099999999976,-0.0107082727271929,-0.0114435151515047,-0.0532181818181176,,-1.1443515151504705e-05,-11.443515151504704,-11.474272727263529,-0.0519575757578823,0.015,0.015,-0.2142857142857142,-0.345756873000518,-0.1552523187579809,3.6762630748742895,5.865618713043972,2.6770485597891693,-29.735379636064877,-0.0297353796360648
665.5599999999977,-0.0124037272726451,-0.011665484848474,-0.0545818181817521,,-1.16654848484741e-05,-11.665484848474096,-11.669727272717806,-0.0454424242427398,0.015,0.015,-0.2142857142857142,-0.345756873000518,-0.1552523187579809,3.607573280202024,5.757221126977197,2.626778965838973,-30.31215636242061,-0.0303121563624206
665.6099999999976,-0.014318727272637,-0.0117334545454527,-0.0422000000006914,,-1.1733454545452765e-05,-11.733454545452766,-11.733454545452766,-0.0444,0.015,0.015,-0.2142857142857142,-0.345756873000518,-0.1552523187579809,3.5870500969595853,5.7248252559320045,2.611761237470593,-30.488772089026547,-0.0304887720890265
665.6599999999976,-0.0157256119402559,-0.0118455223880511,-0.0386477611936977,,-1.1845522388051188e-05,-11.845522388051188,-11.845522388051188,-0.041062686567468,0.015,0.015,-0.2142857142857142,-0.345756873000518,-0.1552523187579809,3.553716816508727,5.672200030806129,2.5873716080994624,-30.77997455614791,-0.0307799745561479
665.7099999999976,-0.0167212727272049,-0.0120141363636308,-0.0432272727275804,,-1.2014136363630818e-05,-12.014136363630818,-12.014136363630818,-0.0358,0.0166044776118539,0.0166044776118539,-0.2372068230264857,-0.3827408171254499,-0.171858910067021,3.8723398636783433,6.174794047642584,2.8205970248151995,-31.218109212276467,-0.0312181092122764
665.7599999999976,-0.0181561212120539,-0.0121315606060551,-0.0367121212124266,,-1.21315606060551e-05,-12.1315606060551,-12.1315606060551,-0.0358,0.0195484848482975,0.0195484848482975,-0.2792640692613937,-0.4506015328696914,-0.2023298400602303,4.5003305834593474,7.162545322408277,3.280876231942792,-31.52323000608292,-0.0315232300060829
665.8099999999977,-0.0189095820895215,-0.012214746268653,-0.0313716417912904,,-1.2214746268653016e-05,-12.214746268653016,-12.214746268653016,-0.0358,0.0234761194027914,0.0234761194027914,-0.3353731343255926,-0.5411353089930648,-0.2429814648481737,5.344540933148351,8.48448310999331,3.900895412808719,-31.73938362888836,-0.0317393836288883
665.8599999999976,-0.0190173731343466,-0.0123521194029759,-0.0315776119400547,,-1.235211940297596e-05,-12.35211940297596,-12.345522388051188,-0.0347910447762112,0.0273567164177283,0.0273567164177283,-0.3908102345389759,-0.6305848482770451,-0.2831462438304565,6.133758023562152,9.714229579190867,4.481840773993102,-32.09634058195813,-0.0320963405819581
665.9099999999976,-0.0192175454544033,-0.0125076818181824,-0.0353363636364911,,-1.2507681818182456e-05,-12.507681818182457,-12.495318181817543,-0.033090909090939,0.0279,0.0279,-0.3985714285714286,-0.6431077837809636,-0.2887693128898446,6.176407993104818,9.780519698755535,4.51327184282611,-32.5005614364794,-0.0325005614364794
665.9599999999976,-0.0220872424241078,-0.0124948030303036,-0.0327606060607268,,-1.2494803030303631e-05,-12.494803030303636,-12.508196969696364,-0.0324848484848769,0.0258044776121277,0.0258044776121277,-0.3686353944589671,-0.5948050325720765,-0.2670803322414155,5.731521888414067,9.088202331421089,4.185594314790114,-32.46709657522314,-0.0324670965752231
666.0099999999976,-0.0216046119403475,-0.0127137761193907,-0.0329134328357924,,-1.2713776119390737e-05,-12.713776119390731,-12.71986567163015,-0.0324,0.0233417910446222,0.0233417910446222,-0.3334541577803177,-0.5380389787880054,-0.2415911455761252,5.1114934081261305,8.120230697483104,3.729591614580031,-33.03608677166906,-0.033036086771669
666.0599999999977,-0.0215786119402538,-0.0128703731343251,-0.0325402985075256,,-1.2870373134325172e-05,-12.870373134325176,-12.86377611940043,-0.03205074626869,0.0265507462684995,0.0265507462684995,-0.3792963752642796,-0.6120068670417723,-0.274804328195958,5.7253711119324695,9.078617676993565,4.181066843402704,-33.44299597983645,-0.0334429959798364
666.1099999999976,-0.0228794545453005,-0.0129206818181824,-0.0309136363637966,,-1.2920681818182447e-05,-12.92068181818245,-12.908318181817544,-0.0309136363637966,0.027,0.027,-0.3857142857142857,-0.6223623714009324,-0.2794541737643657,5.797426781866663,9.190878545306996,4.234110526359064,-33.57372048132759,-0.0335737204813275
666.1599999999976,-0.02600975757561,-0.0129078030303036,-0.0276560606062141,,-1.2907803030303634e-05,-12.907803030303636,-12.92119696969636,-0.0276560606062141,0.0259522388060656,0.0259522388060656,-0.3707462686580804,-0.5982109957965299,-0.2686096834401696,5.584138151101642,8.858438835329155,4.0771291743160605,-33.54025562007134,-0.0335402556200713
666.2099999999975,-0.0268901940298262,-0.0132923582089337,-0.0205895522391727,,-1.3292358208933789e-05,-13.292358208933788,-13.2984477611732,-0.0272,0.0247880597013957,0.0247880597013957,-0.3541151385913677,-0.5713761340069831,-0.2565602497435303,5.1898410611059145,8.242744990247454,3.787169441251127,-34.53950227428482,-0.0345395022742848
666.2599999999976,-0.026936761194048,-0.0136484776119275,-0.0205865671638434,,-1.364847761192751e-05,-13.64847761192751,-13.64847761192751,-0.0268895522388342,0.0267283582088641,0.0267283582088641,-0.3818336886980593,-0.6161009036489732,-0.2766426392346717,5.4429824188011375,8.638192891240491,3.973289052374011,-35.46486004273193,-0.0354648600427319
666.3099999999977,-0.0271139545453189,-0.0139051818181721,-0.0270954545452632,,-1.390518181817214e-05,-13.905181818172142,-13.905181818172142,-0.0258136363637976,0.027,0.027,-0.3857142857142857,-0.6223623714009324,-0.2794541737643657,5.398041982957111,8.568032742211496,3.940237506598352,-36.13189258699829,-0.0361318925869982
666.3599999999976,-0.0298525909089625,-0.0141006363636272,-0.0309590909089097,,-1.41006363636272e-05,-14.1006363636272,-14.1006363636272,-0.0225560606062133,0.0276850746268044,0.0276850746268044,-0.3955010660972058,-0.6381536554499917,-0.2865448020532753,5.456640681209725,8.659512139381805,3.98333486947125,-36.63977106959343,-0.0366397710695934
666.4099999999976,-0.0308989701492169,-0.0142274776119347,-0.021552238806522,,-1.422747761193478e-05,-14.22747761193478,-14.22747761193478,-0.0248597014923842,0.0289686567163535,0.0289686567163535,-0.4138379530907642,-0.6677408107514561,-0.2998300751011893,5.65301596366545,8.965841141804946,4.1278133782318776,-36.9693614639787,-0.0369693614639787
666.4599999999975,-0.0310016268656971,-0.0143365522388008,-0.0183671641788786,,-1.433655223880086e-05,-14.33655223880086,-14.33655223880086,-0.0247313432837413,0.0303119402984416,0.0303119402984416,-0.4330277185491668,-0.6987041128111723,-0.3137332678257704,5.863778385026749,9.294209509587237,4.282964556340726,-37.25278621551569,-0.0372527862155156
666.5099999999976,-0.0307679090908574,-0.0144561818181721,-0.0227954545452632,,-1.445618181817214e-05,-14.45618181817214,-14.45618181817214,-0.0219772727273064,0.0338227272725417,0.0338227272725417,-0.4831818181791674,-0.7796293612068911,-0.3500704557187269,6.46857295853569,10.234169379338113,4.728684196959633,-37.56363746281273,-0.0375636374628127
666.5599999999977,-0.0318118484847971,-0.0146516363636267,-0.0266590909089009,,-1.4651636363626756e-05,-14.651636363626752,-14.651636363626752,-0.021295454545488,0.0356,0.0356,-0.5085714285714286,-0.8205963119212295,-0.3684655031856081,6.709293639539058,10.60734192833183,4.906298325442791,-38.0715159454067,-0.0380715159454067
666.6099999999976,-0.032620970149218,-0.0148118507462615,-0.0233492537315504,,-1.4811850746261512e-05,-14.811850746261513,-14.811850746261513,-0.0217776119402674,0.0366298507460217,0.0366298507460217,-0.5232835820860248,-0.8443348434946779,-0.3791246176052422,6.82463643137076,10.785958542125671,4.991445361790631,-38.48782469562284,-0.0384878246956228
666.6599999999976,-0.0345277164177705,-0.0150194925373012,-0.0168537313436792,,-1.5019492537301278e-05,-15.01949253730128,-15.01949253730128,-0.0217507462686885,0.0417791044773597,0.0417791044773597,-0.5968443496765682,-0.9630275013902572,-0.4324201897161367,7.643845723823555,12.0510094660779,5.596979446564657,-39.02737110274828,-0.0390273711027482
666.7099999999975,-0.0371359701492026,-0.0153017313432637,-0.0118537313427712,,-1.5301731343263755e-05,-15.301731343263755,-15.29474626863882,-0.0202731343286143,0.0380045454548083,0.0380045454548083,-0.5429220779258338,-0.876022186417373,-0.3933529203468057,6.853063471868255,10.829960844812543,5.012434641829915,-39.76075397787126,-0.0397607539778712
666.7599999999976,-0.0381635820895024,-0.0157002388059508,-0.0221522388054707,,-1.5700238805950823e-05,-15.700238805950825,-15.654447761176586,-0.0151238805972646,0.0356,0.0356,-0.5085714285714286,-0.8205963119212295,-0.3684655031856081,6.275246871460684,9.934077860670827,4.586125876696904,-40.796254917392176,-0.0407962549173921
666.8099999999977,-0.039094818181774,-0.0157309090909109,-0.0133636363642373,,-1.5730909090910996e-05,-15.730909090910997,-15.745090909089004,-0.0121363636364882,0.0363059701490971,0.0363059701490971,-0.5186567164156732,-0.8368692473334649,-0.3757724033603579,6.383637846887198,10.102371365044958,4.666043759467256,-40.8759500595546,-0.0408759500595546
666.8599999999976,-0.0391988805970453,-0.0159126268656533,-0.0100776119400547,,-1.5912626865653376e-05,-15.912626865653374,-15.9308656716266,-0.0122194029849545,0.0395149253729763,0.0395149253729763,-0.5644989338996615,-0.9108371355872744,-0.4089855859802099,6.851910227146221,10.8281758800697,5.011583104208256,-41.34813425707148,-0.0413481342570714
666.9099999999976,-0.0392119999998514,-0.0162242272727285,-0.0138363636364911,,-1.622422727272859e-05,-16.224227272728587,-16.198772727271418,-0.0138363636364911,0.0399,0.0399,-0.57,-0.919713282181378,-0.4129711678962294,6.7880467584906174,10.72931021004941,4.964431594298159,-42.157811727364816,-0.0421578117273648
666.9599999999975,-0.0422119999998525,-0.0161977121212134,-0.0112606060607326,,-1.6197712121213425e-05,-16.197712121213428,-16.225287878786574,-0.0112606060607326,0.0399,0.0399,-0.57,-0.919713282181378,-0.4129711678962294,6.79878084594347,10.745930074261944,4.972356172331366,-42.08891348360207,-0.042088913483602
667.0099999999976,-0.0418586417910876,-0.0165258059701308,-0.0130820895521177,,-1.6525805970130843e-05,-16.525805970130847,-16.538343283564924,-0.0130820895521177,0.0400363636363308,0.0400363636363308,-0.571948051947584,-0.922856526480628,-0.4143825526118721,6.690329632874872,10.577962943117807,4.892301547359417,-42.94144830569599,-0.0429414483056959
667.0599999999977,-0.0419613582089042,-0.0168646716417763,-0.0126313432837413,,-1.6864671641776378e-05,-16.864671641776386,-16.864671641776386,-0.0129805970150512,0.0407181818181481,0.0407181818181481,-0.5816883116878305,-0.93857274798063,-0.4214394761917707,6.668305746750666,10.543839397280106,4.876047288087867,-43.82197314955792,-0.0438219731495579
667.1099999999976,-0.0430622727272021,-0.0171796818181619,-0.0109409090906519,,-1.7179681818161953e-05,-17.179681818161953,-17.179681818161953,-0.0107772727273062,0.0408,0.0408,-0.5828571428571429,-0.9404586945614092,-0.4222863070217083,6.562768353513605,10.380258297677662,4.798171477398948,-44.64051072826833,-0.0446405107282683
667.1599999999976,-0.0444971212120535,-0.0175834696969506,-0.0161681818179354,,-1.7583469696950666e-05,-17.58346969695067,-17.58346969695067,-0.0100954545454866,0.0442656716414752,0.0442656716414752,-0.6323667377353606,-1.020344013868279,-0.4581565442478955,6.943043653282125,10.969191905796214,5.078883002261538,-45.68973255471429,-0.0456897325547142
667.2099999999975,-0.0464661343282601,-0.0177837611940218,-0.0063746268662556,,-1.778376119402187e-05,-17.78376119402187,-17.78376119402187,-0.0078179104478822,0.0494,0.0494,-0.7057142857142857,-1.1386926350817062,-0.5112976364429508,7.633686379991957,12.03535910686537,5.589461517243564,-46.21017960480666,-0.0462101796048066
667.2599999999976,-0.0481208507462078,-0.0180242686567018,-0.0028671641788889,,-1.8024268656701824e-05,-18.024268656701825,-18.024268656701825,-0.004232835821111,0.0494,0.0494,-0.7057142857142857,-1.1386926350817062,-0.5112976364429508,7.535663944638389,11.884307625982018,5.516935693861697,-46.83512575233326,-0.0468351257523332
667.3099999999977,-0.0494088181817536,-0.0183309999999851,-0.0057681818184105,,-1.833099999998515e-05,-18.33099999998515,-18.33099999998515,-0.0005,0.0476925373135307,0.0476925373135307,-0.6813219616218678,-1.099334837799128,-0.4936251336918118,7.167162043623197,11.315655102982154,5.244461764167873,-47.6321512133089,-0.0476321512133089
667.3599999999976,-0.0507133636363024,-0.0186309999999859,-0.0011469696971863,,-1.863099999998593e-05,-18.630999999985928,-18.630999999985928,-0.0005,0.0461045454546078,0.0461045454546078,-0.6586363636372554,-1.0627308978330312,-0.4771891724740404,6.828914254488758,10.792580678054524,4.994603812712907,-48.4116856284549,-0.0484116856284549
667.4099999999976,-0.0513381940298262,-0.0188392238805877,0.0022597014923842,,-1.8839223880587792e-05,-18.83922388058779,-18.83922388058779,-0.0010776119402664,0.0451,0.0451,-0.6442857142857142,-1.0395756648215575,-0.4667919717323295,6.613651520517008,10.459139269922652,4.835715201966254,-48.95274456506818,-0.0489527445650681
667.4599999999975,-0.0513176268656971,-0.019018925373126,0.0017820895524313,,-1.901892537312604e-05,-19.018925373126034,-19.018925373126034,-0.0014,0.0451,0.0451,-0.6442857142857142,-1.0395756648215575,-0.4667919717323295,6.553209558922769,10.365437206447686,4.791119192288812,-49.41968955802251,-0.0494196895580225
667.5099999999976,-0.0514125454544033,-0.0192334545454332,-0.0024499999997112,,-1.923345454543324e-05,-19.233454545433247,-19.233454545433247,-0.0014,0.0451,0.0451,-0.6442857142857142,-1.0395756648215575,-0.4667919717323295,6.4824844863409385,10.25575016699481,4.738945488073926,-49.97713246757526,-0.0499771324675752
667.5599999999977,-0.0542822424241013,-0.0196637575757364,-0.0082833333330465,,-1.9663757575736428e-05,-19.663757575736422,-19.663757575736422,-0.0014,0.0451,0.0451,-0.6442857142857142,-1.0395756648215575,-0.4667919717323295,6.345128430982499,10.042592202351466,4.6376475776939206,-51.09525253778215,-0.0510952525377821
667.6099999999976,-0.0540210298507819,-0.0197791940298477,-0.0047358208957571,,-1.977919402984778e-05,-19.779194029847776,-19.779194029847776,-0.0014,0.0449500000000317,0.0449500000000317,-0.6421428571433111,-1.0361180960922851,-0.4652394485450786,6.28894044201751,9.955345274895723,4.596220971474798,-51.39520816692211,-0.0513952081669221
667.6599999999976,-0.0543289696969077,-0.02005424242422,-0.0012757575758512,,-2.005424242422009e-05,-20.054242424220085,-20.054242424220085,-0.0007303030303642,0.0442681818182157,0.0442681818182157,-0.6324025974030816,-1.0204018745923102,-0.4581825249651922,6.11411465457109,9.68369249914042,4.467365765873433,-52.10990713106647,-0.0521099071310664
667.7099999999975,-0.0559373731341873,-0.0204941791044616,0.000941791044616,,-2.04941791044616e-05,-20.494179104461605,-20.494179104461605,0.000941791044616,0.0448044776119071,0.0448044776119071,-0.6400639658843872,-1.032763738367648,-0.463733269332575,6.057126945629557,9.595080415347203,4.425376545732943,-53.253059740174656,-0.0532530597401746
667.7599999999976,-0.0587642388058374,-0.0208150746268506,0.0041507462685061,,-2.081507462685061e-05,-20.81507462685061,-20.81507462685061,0.0041507462685061,0.0451,0.0451,-0.6442857142857142,-1.0395756648215575,-0.4667919717323295,6.004705676624075,9.513541977999012,4.386757802188375,-54.08689008473411,-0.0540868900847341
667.8099999999977,-0.0581652238806522,-0.020904283582087,0.0068462686565917,,-2.09042835820871e-05,-20.904283582087096,-20.904283582087096,0.0051776119402664,0.0448208955224499,0.0448208955224499,-0.6402985074635711,-1.033142178728348,-0.4639031972446377,5.943939917721792,9.418991909011888,4.341998710843781,-54.3186949205537,-0.0543186949205537
667.8599999999976,-0.0580169393939028,-0.0211050909090751,0.0070757575758494,,-2.110509090907512e-05,-21.105090909075123,-21.105090909075123,0.0065242424241505,0.0435522388060326,0.0435522388060326,-0.6221748400861803,-1.003899060116377,-0.4507724041158589,5.727134258577356,9.08136519592522,4.182364654724932,-54.84048232788783,-0.0548404823278878
667.9099999999976,-0.0592855373132787,-0.0214377910447613,0.0058880597013994,,-2.1437791044761306e-05,-21.437791044761305,-21.437791044761305,0.0081,0.0434,0.0434,-0.62,-1.0003898858814988,-0.4491967089397583,5.621596457613095,8.916853723336473,4.104691920100331,-55.704986346856,-0.0557049863468559
667.9599999999975,-0.0624982238804396,-0.0217467462686415,0.0078283582088602,,-2.1746746268641587e-05,-21.746746268641587,-21.746746268641587,0.0081,0.0434,0.0434,-0.62,-1.0003898858814988,-0.4491967089397583,5.543944501836162,8.795743596783097,4.04755688364727,-56.5077904460333,-0.0565077904460333
668.0099999999976,-0.0636210151514775,-0.0219919696969584,0.0103151515150278,,-2.199196969695842e-05,-21.991969696958424,-21.991969696958424,0.0081,0.0434,0.0434,-0.62,-1.0003898858814988,-0.4491967089397583,5.4838212531604205,8.701933198958214,4.003327641843933,-57.14499078527519,-0.0571449907852751
668.0599999999977,-0.0644665970148811,-0.0223913582089286,0.0146432835818031,,-2.2391358208928675e-05,-22.39135820892868,-22.39135820892868,0.0081,0.0434,0.0434,-0.62,-1.0003898858814988,-0.4491967089397583,5.388643246268121,8.553357208078443,3.933325705570721,-58.18278108558838,-0.0581827810855883
668.1099999999976,-0.0650831641791289,-0.0228589701492451,0.0167179104483758,,-2.285897014924517e-05,-22.85897014924517,-22.85897014924517,0.0086074626864463,0.0439253731342995,0.0439253731342995,-0.627505330489994,-1.0124999773530927,-0.4546344020939689,5.343546170062208,8.482929387955346,3.9001639672905455,-59.3978464202849,-0.0593978464202849
668.1599999999976,-0.0645689850746509,-0.0230388208955139,0.0038074626871731,,-2.303882089551395e-05,-23.03882089551395,-23.03882089551395,0.0111447761192839,0.0442,0.0442,-0.6314285714285715,-1.0188302524415265,-0.4574768326068506,5.335208421106116,8.469906277846341,3.894033331551924,-59.86517924130437,-0.0598651792413043
668.2099999999975,-0.0651599701492169,-0.0232956865671513,0.0059149253729171,,-2.329568656715133e-05,-23.29568656715132,-23.29568656715132,0.0137462686565917,0.0442,0.0442,-0.6314285714285715,-1.0188302524415265,-0.4574768326068506,5.277933154678233,8.380427709100466,3.8519234251679344,-60.53263134500571,-0.0605326313450057
668.2599999999976,-0.0669999701491198,-0.023692373134304,0.0137656716412752,,-2.3692373134304016e-05,-23.692373134304013,-23.692373134304013,0.013331343283734,0.0442,0.0442,-0.6314285714285715,-1.0188302524415265,-0.4574768326068506,5.191857581043816,8.24589751050328,3.7886515504954814,-61.5634007820752,-0.0615634007820752
668.3099999999977,-0.0695724179103774,-0.0241463731343194,0.0216656716420769,,-2.4146373134319408e-05,-24.14637313431941,-24.14637313431941,0.0112776119401388,0.0442,0.0442,-0.6314285714285715,-1.0188302524415265,-0.4574768326068506,5.096727941624393,8.097135054171817,3.7187418491155984,-62.7430961970331,-0.0627430961970331
668.3599999999976,-0.0709858507462001,-0.0243262238805882,0.0159194029853532,,-2.43262238805883e-05,-24.326223880588287,-24.326223880588287,0.0144865671640234,0.0452865671640871,0.0452865671640871,-0.6469509594869588,-1.0438761234388467,-0.4687229707209045,5.181167101339281,8.229184144115683,3.780794316936844,-63.210429018052814,-0.0632104290180528
668.4099999999976,-0.0705546363636742,-0.0247272727272512,0.0122636363637939,,-2.472727272725129e-05,-24.72727272725129,-24.72727272725129,0.015,0.0468,0.0468,-0.6685714285714285,-1.0787614437616164,-0.4843872345249007,5.265203428318719,8.360536428130091,3.8425651881652216,-64.25253361181151,-0.0642525336118115
668.4599999999975,-0.0705859393939011,-0.0250959999999853,0.0133787878785358,,-2.5095999999985324e-05,-25.095999999985324,-25.095999999985324,0.015,0.0468,0.0468,-0.6685714285714285,-1.0787614437616164,-0.4843872345249007,5.189850958129286,8.242760462822316,3.7871767153815337,-65.21065227480605,-0.065210652274806
668.5099999999976,-0.0718028955222463,-0.0254285373134106,0.0160970149257095,,-2.542853731341065e-05,-25.42853731341065,-25.42853731341065,0.015,0.0468,0.0468,-0.6685714285714285,-1.0787614437616164,-0.4843872345249007,5.123720295466343,8.139354022029336,3.738576351186045,-66.07473320858792,-0.0660747332085879
668.5599999999977,-0.0747573731341836,-0.0258912238805743,0.0090820895525823,,-2.589122388057436e-05,-25.891223880574355,-25.891223880574355,0.015,0.0450029850747832,0.0450029850747832,-0.6428997867826177,-1.0373394263430693,-0.4657878522593939,4.84583395210094,7.704380025922861,3.53445115084232,-67.2770002170177,-0.0672770002170177
668.6099999999976,-0.0743976417910863,-0.026199238805957,0.012528358208717,,-2.6199238805957062e-05,-26.199238805957062,-26.199238805957062,0.0166044776118539,0.0432166666665148,0.0432166666665148,-0.6173809523787831,-0.9961639685413258,-0.4472991805978114,4.6044651260483525,7.325973266889402,3.3572780135528792,-68.07736099939711,-0.0680773609993971
668.6599999999976,-0.0753904848483546,-0.026436636363627,0.0207515151509893,,-2.643663636362707e-05,-26.43663636362708,-26.43663636362708,0.0195484848482975,0.0464742424240804,0.0464742424240804,-0.6639177489154354,-1.0712525823745391,-0.4810155932572684,4.899661801440179,7.788693523355597,3.5739788450176904,-68.69422622031347,-0.0686942262203134
668.7099999999975,-0.0778645373133623,-0.0266752388059496,0.0285701492539882,,-2.667523880594964e-05,-26.67523880594964,-26.67523880594964,0.0234761194027914,0.0468,0.0468,-0.6685714285714285,-1.0787614437616164,-0.4843872345249007,4.890111676736033,7.773736643767879,3.5669654199438847,-69.31422227140627,-0.0693142222714062
668.7599999999976,-0.0792772238805307,-0.0270864328358016,0.0234208955226297,,-2.70864328358016e-05,-27.086432835801592,-27.086432835801592,0.0273567164177283,0.0471761194029532,0.0471761194029532,-0.6739445628993319,-1.087431168337612,-0.4882801284874578,4.8554423682357415,7.7194322239778685,3.5415065180900385,-70.38268859664406,-0.070382688596644
668.8099999999977,-0.0800359545454222,-0.0275479393939161,0.0260878787876837,,-2.7547939393916143e-05,-27.547939393916145,-27.547939393916145,0.0279,0.0481268656715471,0.0481268656715471,-0.6875266524506728,-1.1093463054606736,-0.4981204993374375,4.869950801036203,7.7421589546060705,3.55216027658316,-71.58188941286052,-0.0715818894128605
668.8599999999976,-0.0808215970148819,-0.0278748208955124,0.0303179104475449,,-2.787482089551248e-05,-27.87482089551248,-27.87482089551248,0.0258044776121277,0.0500671641790089,0.0500671641790089,-0.7152452025572703,-1.1540710751025118,-0.5182028888285107,5.003452598562267,7.951189292865473,3.650212761870783,-72.43127401342147,-0.0724312740134214
668.9099999999976,-0.0814639850746453,-0.0281366119402751,0.0311985074633342,,-2.8136611940275104e-05,-28.136611940275102,-28.136611940275102,0.0233417910446222,0.0503,0.0503,-0.7185714285714284,-1.1594380474617372,-0.5206127755684296,4.9805362134501845,7.915319969395678,3.633378882502894,-73.111524443318,-0.073111524443318
668.9599999999975,-0.08107891044778,-0.0286246716417671,0.0176910447767808,,-2.8624671641767145e-05,-28.62467164176715,-28.62467164176715,0.0265507462684995,0.0503,0.0503,-0.7185714285714284,-1.1594380474617372,-0.5206127755684296,4.89769605117569,7.785614944072247,3.572535221229612,-74.37972222317784,-0.0743797222231778
669.0099999999976,-0.0818100757575319,-0.0290637121211914,0.0186015151513587,,-2.906371212119141e-05,-29.063712121191426,-29.063712121191426,0.027,0.0503,0.0503,-0.7185714285714284,-1.1594380474617372,-0.5206127755684296,4.825495851389476,7.67251620689284,3.5195176998982207,-75.5205461010196,-0.0755205461010196
669.0599999999977,-0.0828546268656147,-0.0294699402984885,0.0228805970146719,,-2.9469940298488512e-05,-29.46994029848852,-29.46994029848852,0.0259522388060656,0.0503,0.0503,-0.7185714285714284,-1.1594380474617372,-0.5206127755684296,4.760562130840825,7.570757945957697,3.47184511257834,-76.57610891636726,-0.0765761089163672
669.1099999999976,-0.0836000000000428,-0.0298396417910301,0.0272537313432231,,-2.9839641791030104e-05,-29.839641791030107,-29.839641791030107,0.0247880597014001,0.0503,0.0503,-0.7185714285714284,-1.1594380474617372,-0.5206127755684296,4.702967568211752,7.480467507439058,3.4295679202979583,-77.53675903892146,-0.0775367590389214
