Repository: DunklesArchipel/ORR_on_Ru0001

This project contains the evaluated data files for the article "Impact of the potential dependent surface adlayer composition on the ORR activity and H2O2 formation on Ru(0001) in acid electrolytes".

The subfolders contain the final figures found in the submitted manuscript (and supporting information).

Among the final PNG, also the SVG files are included which are based on the raw PNG obtained from the data evaluation. The CSV contain the data for the individual traces in the figures, where ***r*** and ***b*** refer to the red and blue curves, respectively.

File: data/MS/figure_2/figure_2_ORR_HClO4_r.csv (part 9 of 10)
t,E,current1_mA,coll_current,potential2,current1,current1_muA,cur1muA_filt,coll_cur_filt,coll_cur_norm,coll_cur_norm_filt,cur_H2O2,cur_H2O2_min,cur_H2O2_max,yield,yield_min,yield_max,j,current1_mA_geo,cur_H2O2_uAcm,cur_H2O2_min_uAcm,cur_H2O2_max_uAcm
1570.2259999999944,0.0958764520549414,-0.9189293424657734,0.6838116164368871,,-0.0009189293424657,-918.9293424657734,-919.1166575342266,0.6838116164368871,0.6838116164368871,0.6838116164368871,-9.768737377669815,-12.663178082164576,-7.9512978655451985,2.1037488048465858,2.7186087914738586,1.7157112835376438,-2387.790158458988,-2.387790158458988,-25.3835565946565,-32.90461040048065,-20.661034437511105
1570.2759999999944,0.0948520000001082,-0.919085111111084,0.6964487777763569,,-0.000919085111111,-919.085111111084,-919.199777777771,0.6964487777763569,0.6964487777763569,0.6964487777763569,-9.949268253947956,-12.897199588451054,-8.098241602050662,2.141851469640552,2.7676919272792992,1.7468479299921624,-2388.1949151917206,-2.388194915191721,-25.85265669817287,-33.512703127261126,-21.04286010316396
1570.3259999999946,0.0939345070423452,-0.9196745633801506,0.7090659014070744,,-0.00091967456338,-919.6745633801506,-919.6745633801506,0.7090659014070744,0.7090659014070744,0.7090659014070744,-10.129512877243918,-13.130850026056931,-8.244952341942724,2.178848885674233,2.815346016938016,1.7770835082666894,-2389.726576291128,-2.389726576291128,-26.32101298818575,-34.119831651351895,-21.42408033922096
1570.3759999999943,0.0930859154930492,-0.920887239436489,0.7217961830972194,,-0.0009208872394364,-920.887239436489,-920.887239436489,0.7217961830972194,0.7217961830972194,0.7217961830972194,-10.31137404424599,-13.366595983281838,-8.39297887322348,2.214645489151454,2.8614484579078177,1.806339725705051,-2392.877652025584,-2.392877652025584,-26.793569783040287,-34.73240527431148,-21.808719590846746
1570.4259999999945,0.0919109166667983,-0.9211845555555292,0.7326747916654814,,-0.0009211845555555,-921.1845555555292,-921.1845555555292,0.7326747916654814,0.7326747916654814,0.7326747916654814,-10.466782738078305,-13.568051697508912,-8.519474321691645,2.246931294543952,2.9030251624291075,1.832728276506825,-2393.65021251548,-2.3936502125154804,-27.197391200556496,-35.25587748220286,-22.13741144231343
1570.4759999999944,0.0909543194445241,-0.9214536527777444,0.7389518749998008,,-0.0009214536527777,-921.4536527777444,-921.4536527777444,0.7389518749998008,0.7389518749998008,0.7389518749998008,-10.55645535714001,-13.68429398147779,-8.59246366278838,2.265309198902429,2.9266899132692767,1.847750022477037,-2394.3494476679352,-2.3943494476679352,-27.430400842738813,-35.55792701836513,-22.327070453392054
1570.5259999999944,0.0901927042255131,-0.9217531690140508,0.7415836760545936,,-0.000921753169014,-921.753169014051,-921.753169014051,0.7415836760545936,0.7415836760545936,0.7415836760545936,-10.594052515065622,-13.73303103804803,-8.62306600063481,2.272555174817942,2.936020015534855,1.853672885464168,-2395.127725048253,-2.395127725048253,-27.52809510445421,-35.6845677279962,-22.40658903850924
1570.5759999999946,0.0887377746480459,-0.92205598591546,0.7573449436602537,,-0.0009220559859154,-922.05598591546,-922.05598591546,0.7573449436602537,0.7573449436602537,0.7573449436602537,-10.819213480860766,-14.02490636407877,-8.806336554188997,2.319541453746881,2.996515895100775,1.892081426354246,-2395.914579035372,-2.395914579035372,-28.11316417706877,-36.442990599903965,-22.882808051102494
1570.6259999999943,0.0877484225352911,-0.9223592535210934,0.7672867183091268,,-0.000922359253521,-922.3592535210934,-922.165,0.7665110563374288,0.7665110563374288,0.7665110563374288,-10.950157947677551,-14.194649191433864,-8.912919259737544,2.34652256006827,3.0312508762863755,1.9141384270342936,-2396.7026041540034,-2.396702604154004,-28.453416571589983,-36.88405851872776,-23.159757674549997
1570.6759999999945,0.0869179166667983,-0.9225301527778108,0.7732770972218271,,-0.0009225301527777,-922.5301527778108,-922.2308472221893,0.7710299305554239,0.7710299305554239,0.7710299305554239,-11.014713293648912,-14.278332047322664,-8.965464308783998,2.3597608843377804,3.0482926400880936,1.9249611365483303,-2397.146676994449,-2.3971466769944496,-28.621160284477323,-37.10150407247061,-23.29629325480712
1570.7259999999944,0.085722083333468,-0.922230847222256,0.7768639027773736,,-0.0009222308472222,-922.230847222256,-922.530152777744,0.7722250694443098,0.7722250694443098,0.7722250694443098,-11.03178670634728,-14.300464248968698,-8.979361272608253,2.3641333758126737,3.0539212248021217,1.9285358323383923,-2396.3689470571203,-2.39636894705712,-28.665524660418438,-37.15901344869057,-23.33240379336385
1570.7759999999944,0.0847970985916451,-0.9228741408449678,0.7738705492963225,,-0.0009228741408449,-922.8741408449677,-923.0683943661288,0.7753251126756454,0.7753251126756454,0.7753251126756454,-11.076073038223504,-14.357872456956397,-9.015408286926109,2.3718765462178664,3.0638886109689656,1.93486627150706,-2398.040512116941,-2.3980405121169417,-28.780600393145114,-37.30818569481775,-23.4260700874437
1570.8259999999946,0.0838612957747658,-0.9235434647887062,0.773822183097674,,-0.0009235434647886,-923.5434647887062,-923.5434647887062,0.7776529999999999,0.7776529999999999,0.7776529999999999,-11.10932857142857,-14.400981481481478,-9.042476744186043,2.3772097297200268,3.0707536120605337,1.9392264758619284,-2399.779715613688,-2.399779715613688,-28.867013168569493,-37.42020225555304,-23.49640606744028
1570.8759999999943,0.0827704507043429,-0.9237864225351852,0.7823088028159866,,-0.0009237864225351,-923.7864225351852,-923.7864225351852,0.7776529999999999,0.7776529999999999,0.7776529999999999,-11.10932857142857,-14.400981481481478,-9.042476744186043,2.3765919479853714,3.0699583942027964,1.9387213992129824,-2400.411028696376,-2.400411028696376,-28.867013168569493,-37.42020225555304,-23.49640606744028
1570.9259999999945,0.0816931944445629,-0.9239694166666468,0.782818,,-0.0009239694166666,-923.9694166666468,-923.9694166666468,0.7759675277779752,0.7759675277779752,0.7759675277779752,-11.085250396828217,-14.369769032925465,-9.022878229976454,2.3710379269356032,3.0628091103777537,1.934180652794394,-2400.8865294405214,-2.400886529440521,-28.804447282720087,-37.33909832945197,-23.445480346400068
1570.9759999999944,0.0813942361110578,-0.9242683749999534,0.7768402222235504,,-0.0009242683749999,-924.2683749999536,-924.1187222222088,0.775071,0.775071,0.775071,-11.072442857142857,-14.353166666666665,-9.012453488372092,2.36757396785276,3.058350150622182,1.931348681611717,-2401.663357138877,-2.401663357138877,-28.77116755619322,-37.29595794321343,-23.418392196901458
1571.0259999999944,0.0816861666669577,-0.9246799166666336,0.765996541665939,,-0.0009246799166666,-924.6799166666336,-924.2489583333004,0.774676458334061,0.774676458334061,0.774676458334061,-11.066806547629442,-14.345860339519646,-9.007865794582104,2.365342303228224,3.055477430078182,1.9295241865192296,-2402.732726780353,-2.402732726780353,-28.756521898726184,-37.276972831682095,-23.40647131291666
1571.0759999999946,0.0790556111113968,-0.9249785277777454,0.7725722361103967,,-0.0009249785277777,-924.9785277777452,-924.5482638888564,0.7681007638896032,0.7681007638896032,0.7681007638896032,-10.97286805556576,-14.224088220177835,-8.931404231274456,2.3447516835628464,3.028971167220277,1.9126907049936368,-2403.5086522398724,-2.4035086522398723,-28.512427607158287,-36.96055430557556,-23.207789912803257
1571.1259999999943,0.0785896428570485,-0.9247107000000674,0.7697336857152292,,-0.0009247107,-924.7107000000674,-924.852428571395,0.7644581000002022,0.7644581000002022,0.7644581000002022,-10.920830000002889,-14.156631481485224,-8.889047674420954,2.3344296659181776,3.015683048454941,1.90425237293878,-2402.812715673101,-2.402812715673101,-28.37720942313018,-36.78527147442801,-23.097728600222236
1571.1759999999945,0.0789716388890337,-0.9244546666665548,0.7623614444447736,,-0.0009244546666665,-924.4546666665548,-925.1051388888824,0.7623614444447736,0.7623614444447736,0.7623614444447736,-10.89087777778248,-14.117804526755066,-8.864667958660158,2.3287389013548885,3.0083568312643045,1.8996001968007807,-2402.147426356777,-2.4021474263567777,-28.29938012969401,-36.68438164960335,-23.03437917533234
1571.2259999999944,0.0776563611112592,-0.9254713333332188,0.7593725555558922,,-0.0009254713333332,-925.4713333332188,-925.1648611111044,0.7593725555558922,0.7593725555558922,0.7593725555558922,-10.848179365084174,-14.06245473251652,-8.82991343669642,2.317196046426864,2.993496330018656,1.890164112961076,-2404.7891818747585,-2.4047891818747584,-28.18843052245952,-36.54055808466973,-22.944071355490305
1571.2759999999944,0.0768074583334141,-0.9254149583333738,0.7545187083339399,,-0.0009254149583333,-925.414958333374,-925.4580416666262,0.7545187083339399,0.7545187083339399,0.7545187083339399,-10.778838690484854,-13.972568672850736,-8.77347335272023,2.302693891959243,2.974825249677421,1.8783091408839647,-2404.642694366316,-2.404642694366316,-28.00825238172795,-36.30699382816586,-22.79741472931345
1571.3259999999946,0.0757981408452418,-0.925445929577379,0.7503495352114655,,-0.0009254459295773,-925.445929577379,-925.7155915492892,0.7503495352114655,0.7503495352114655,0.7503495352114655,-10.719279074449506,-13.895361763175286,-8.724994595482157,2.29004004322834,2.958533153236544,1.8679653518883577,-2404.723171534922,-2.404723171534922,-27.85348981355357,-36.106375684236106,-22.671445197078487
1571.3759999999943,0.0742220845072181,-0.926233957746391,0.7485305211269637,,-0.0009262339577463,-926.233957746391,-925.7761549295708,0.7485305211269637,0.7485305211269637,0.7485305211269637,-10.693293158956624,-13.861676317165994,-8.703843268918183,2.2826304067095395,2.948992807731484,1.8619085161528648,-2406.770821794414,-2.406770821794414,-27.785966762101157,-36.01884580272372,-22.616484573803262
1571.4259999999945,0.0718963055558216,-0.9259673333333732,0.7472854722223552,,-0.0009259673333333,-925.9673333333732,-925.781,0.7472854722223552,0.7472854722223552,0.7472854722223552,-10.675506746033644,-13.838619855969538,-8.689365956073896,2.2795256183517285,2.944995146925074,1.85937060370504,-2406.078012108198,-2.406078012108198,-27.739749692116405,-35.95893478607682,-22.57886602846684
1571.4759999999944,0.070308666666746,-0.9259816666666204,0.7426466666675928,,-0.0009259816666665,-925.9816666666204,-925.781,0.7426466666675928,0.7426466666675928,0.7426466666675928,-10.609238095251325,-13.752716049399863,-8.635426356599917,2.265500986890049,2.9269368669158973,1.8479067890074143,-2406.115256530031,-2.4061152565300308,-27.56755404568315,-35.73571820736704,-22.43870678137001
1571.5259999999944,0.0696394084506507,-0.9263393661973032,0.7339330422553911,,-0.0009263393661972,-926.3393661973032,-925.7785774647954,0.7339330422553911,0.7339330422553911,0.7339330422553911,-10.484757746505586,-13.591352634359094,-8.534105142504547,2.238362031576904,2.8919903056798058,1.8257241015244443,-2407.0447201781917,-2.4070447201781917,-27.24409832616173,-35.31642375613557,-22.17542887013164
1571.5759999999946,0.0701246197182572,-0.9252485211268788,0.716959098593391,,-0.0009252485211268,-925.2485211268788,-925.7180140845136,0.716959098593391,0.716959098593391,0.716959098593391,-10.242272837048445,-13.277020344322054,-8.336733704574314,2.189711091361822,2.8293359653290726,1.7859608774732425,-2404.2102159315714,-2.4042102159315712,-26.614013885912016,-34.499647629885935,-21.662569442021404
1571.6259999999943,0.0688052816904061,-0.9252099295773984,0.7037435774659825,,-0.0009252099295773,-925.2099295773984,-925.5443661972096,0.7063746478880535,0.7063746478880535,0.7063746478880535,-10.091066398400764,-13.081011997926916,-8.213658696372715,2.1578222287409745,2.788263515784305,1.759899535335862,-2404.109937795059,-2.404109937795059,-26.22111181018794,-33.990330124317694,-21.34276542689716
1571.6759999999945,0.0669129166666404,-0.9256351388889218,0.6947748333334645,,-0.0009256351388889,-925.6351388889218,-925.35,0.7008008333334644,0.7008008333334644,0.7008008333334644,-10.011440476192348,-12.97779320987897,-8.14884689922633,2.140004719086483,2.7653131053414666,1.745338755696994,-2405.2148221016328,-2.405214822101633,-26.01420798785781,-33.72212146574161,-21.174355338954037
1571.7259999999944,0.0671524999999731,-0.9253358333333668,0.6935790000001342,,-0.0009253358333333,-925.335833333367,-925.35,0.6996050000001341,0.6996050000001341,0.6996050000001341,-9.99435714285906,-12.955648148150631,-8.134941860466675,2.1370757075146702,2.7615401831623325,1.7429451626436765,-2404.4370921643035,-2.4044370921643035,-25.969817833662237,-33.66457867326585,-21.13822381809716
1571.7759999999944,0.06518261971861,-0.9253100281690072,0.6974388169007945,,-0.000925310028169,-925.3100281690072,-925.35,0.6970144507045665,0.6970144507045665,0.6970144507045665,-9.95734929577952,-12.907675013047523,-8.104819194239145,2.1293053806219,2.7515309014677327,1.7365953021068852,-2404.3700387852805,-2.4043700387852804,-25.873654865565943,-33.53992297388177,-21.059951634762974
1571.8259999999946,0.0632158450704884,-0.9253911830985784,0.7006276901409769,,-0.0009253911830985,-925.3911830985784,-925.35,0.694601690140977,0.694601690140977,0.694601690140977,-9.922881287728242,-12.86299426186994,-8.076763838848569,2.1218287344452587,2.7418997052710963,1.73048552236791,-2404.580915653812,-2.404580915653812,-25.78409153724117,-33.4238223630904,-20.98705125124281
1571.8759999999943,0.0626095070423212,-0.9255123098591412,0.6994150140846425,,-0.000925512309859,-925.5123098591416,-925.35,0.6933890140846425,0.6933890140846425,0.6933890140846425,-9.90555734406632,-12.840537297863747,-8.062662954472586,2.11788927523542,2.7368249239649334,1.7272663019603625,-2404.895657248658,-2.404895657248658,-25.73907616960623,-33.36546910874881,-20.950410835726
1571.9259999999945,0.0628913055555156,-0.925247277777811,0.6921681944453093,,-0.0009252472777777,-925.2472777778112,-925.4598888888756,0.6899921388892881,0.6899921388892881,0.6899921388892881,-9.857030555561256,-12.777632201653482,-8.023164405689396,2.1082205413274915,2.724369484373973,1.7193653721461963,-2404.2069851536107,-2.4042069851536105,-25.61298183061919,-33.202013484136,-20.84777590864353
1571.9759999999944,0.062786957746546,-0.9252373521126424,0.6814343802832351,,-0.0009252373521126,-925.2373521126424,-925.522,0.6814343802832351,0.6814343802832351,0.6814343802832351,-9.734776861189072,-12.61915519043028,-7.923655584688779,2.0823672833699054,2.6910630980678025,1.698239750553058,-2404.181193828303,-2.404181193828303,-25.295311956813823,-32.79021920327718,-20.589207406708923
1572.0259999999944,0.0621078591551308,-0.9255802253520052,0.6676369014097254,,-0.0009255802253519,-925.5802253520052,-925.5620140844331,0.6676369014097254,0.6676369014097254,0.6676369014097254,-9.537670020138934,-12.36364632240232,-7.763219783834016,2.0398861079101205,2.636329677239826,1.6635290737385855,-2405.072132128687,-2.4050721321286868,-24.78314006995084,-32.12629268326959,-20.17232331275068
1572.0759999999943,0.060288845070629,-0.9265506478872136,0.6561185915506037,,-0.0009265506478871,-926.5506478872136,-926.228915492882,0.6561185915506037,0.6561185915506037,0.6561185915506037,-9.373122736437194,-12.15034428797414,-7.629285948262833,2.0029671284428288,2.5887570992801394,1.6333654089398302,-2407.593724673441,-2.407593724673441,-24.35557250140428,-31.57203842774629,-19.82430319881744
1572.1259999999943,0.058315239436846,-0.9267057464789066,0.6511963380283021,,-0.0009267057464788,-926.7057464789066,-926.6244929577198,0.6511963380283021,0.6511963380283021,0.6511963380283021,-9.302804828975743,-12.059191444968556,-7.572050442189559,1.9877606494036744,2.5691610237676863,1.6209419654717645,-2407.996740306658,-2.407996740306658,-24.172855071847245,-31.33518250054273,-19.67557970964311
1572.1759999999945,0.0567868333332938,-0.9265217083333068,0.6448588611138109,,-0.0009265217083332,-926.521708333307,-926.8271388888822,0.6448588611138109,0.6448588611138109,0.6448588611138109,-9.212269444483011,-11.941830761366866,-7.4983588501605904,1.9689932530526664,2.544974900758964,1.6056097965372096,-2407.5185267460106,-2.4075185267460104,-23.937603578512658,-31.03022686103492,-19.484095935998678
1572.2259999999944,0.0571451666666262,-0.9267612916666396,0.6203491388916506,,-0.0009267612916665,-926.7612916666396,-926.8868611111044,0.6203491388916506,0.6203491388916506,0.6203491388916506,-8.862130555595007,-11.487947016512043,-7.213362080135471,1.8943797996305447,2.4488049748136365,1.544659065681926,-2408.141071591436,-2.4081410715914364,-23.02778586528441,-29.850833529072386,-18.743546634533825
1572.2759999999944,0.055265875000283,-0.9271400833332862,0.5925753333365683,,-0.0009271400833332,-927.1400833332864,-927.1794999999596,0.5925753333365683,0.5925753333365683,0.5925753333365683,-8.465361904808118,-10.973617284010524,-6.890410852750794,1.8096008200665912,2.3395068799847336,1.475414538527558,-2409.1253420591725,-2.4091253420591725,-21.996803138155677,-28.51437443834995,-17.904374647336013
1572.3259999999943,0.0533202394367159,-0.9275809718309308,0.5620947183137055,,-0.0009275809718309,-927.5809718309308,-927.416,0.5620947183137055,0.5620947183137055,0.5620947183137055,-8.029924547338648,-10.409161450253803,-6.535985096670994,1.71650941185536,2.2194607556993167,1.3993933089853032,-2410.270967916356,-2.410270967916356,-20.865341785533,-27.047665277542777,-16.983417732410583
1572.3759999999943,0.0524709436620666,-0.9280661830985374,0.5281468309897054,,-0.0009280661830984,-928.0661830985374,-927.416,0.5281468309897054,0.5281468309897054,0.5281468309897054,-7.544954728424362,-9.780496870179729,-6.141242220810527,1.612839869766445,2.0857347110310114,1.3147491776167834,-2411.531764188739,-2.411531764188739,-19.605172905033573,-25.41411302504352,-15.957698876190117
1572.4259999999945,0.0511935833334796,-0.9278852222222488,0.5155314166678642,,-0.0009278852222222,-927.8852222222488,-927.416,0.5155314166678642,0.5155314166678642,0.5155314166678642,-7.36473452382663,-9.546878086441929,-5.994551356603071,1.5749232535545978,2.036814844146728,1.283795093586942,-2411.0615467525336,-2.4110615467525336,-19.1368800657395,-24.80706675188454,-15.576530286067037
1572.4759999999944,0.050165666666746,-0.9275313333333862,0.4958756666699079,,-0.0009275313333333,-927.5313333333862,-927.3013333333598,0.4958756666699079,0.4958756666699079,0.4958756666699079,-7.083938095284399,-9.182882716109406,-5.765996124068697,1.515904631957438,1.960658343552712,1.2356182627074674,-2410.1419848591822,-2.410141984859182,-18.40724513341221,-23.86124369146028,-14.982641387661106
1572.5259999999944,0.0494236478874708,-0.9270016901410388,0.4669790563401652,,-0.0009270016901409,-927.0016901410388,-927.006535211448,0.4669790563401652,0.4669790563401652,0.4669790563401652,-6.671129376288073,-8.64776030259565,-5.429989027211223,1.4290079430044442,1.8485043300127733,1.1646942394867783,-2408.7657345385774,-2.4087657345385773,-17.3345831223151,-22.470755899297348,-14.109544401884383
1572.5759999999943,0.0480898450705733,-0.9252439436621706,0.4475804647909253,,-0.0009252439436621,-925.2439436621704,-925.3699154931428,0.4475804647909253,0.4475804647909253,0.4475804647909253,-6.394006639870361,-8.288527125757875,-5.2044240091968055,1.3726376513102323,1.7757340821283096,1.118691630836414,-2404.198321627324,-2.404198321627324,-16.614494088126833,-21.537307151275524,-13.523425420568351
1572.6259999999943,0.0469896944445489,-0.9246500555555424,0.4302015972239849,,-0.0009246500555554,-924.6500555555424,-924.6739444444576,0.4302015972239849,0.4302015972239849,0.4302015972239849,-6.145737103199783,-7.966696244888608,-5.0023441537672655,1.3205339241263625,1.708460893396731,1.0761751715655086,-2402.655134234453,-2.4026551342344526,-15.969378594571616,-20.701046326296535,-12.9983314141862
1572.6759999999945,0.0460543750000913,-0.9244897500001568,0.4137378750019573,,-0.00092448975,-924.4897500001566,-924.3392500001436,0.4137378750019573,0.4137378750019573,0.4137378750019573,-5.9105410714565325,-7.661812500036246,-4.8109055232785725,1.270537236107033,1.6438984406110806,1.0353819282670784,-2402.23858857658,-2.40223858857658,-15.35823392440775,-19.908821753861897,-12.500888078006309
1572.7259999999944,0.0452175694445378,-0.923055027777938,0.3958038472242247,,-0.0009230550277779,-923.055027777938,-923.0239722223693,0.3958038472242247,0.3958038472242247,0.3958038472242247,-5.654340674631781,-7.329700874522679,-4.602370316560752,1.2176771047444332,1.5756279416019183,0.9922564787419326,-2398.5105374152754,-2.3985105374152758,-14.692510502746291,-19.045846948004453,-11.95902017665396
1572.7759999999944,0.0439233521128391,-0.9218294366198476,0.3723001831014452,,-0.0009218294366197,-921.8294366198476,-921.8294366198476,0.3723001831014452,0.3723001831014452,0.3723001831014452,-5.31857404430636,-6.894447835211948,-4.329071896528433,1.1472977309192411,1.4847142300550078,0.93484470675829,-2395.32590245985,-2.39532590245985,-13.820038356760987,-17.914864536542023,-11.248868429921735
1572.8259999999943,0.0438651549292492,-0.9207163098592712,0.3468393943690689,,-0.0009207163098591,-920.7163098592712,-921.046,0.3478093098616848,0.3478093098616848,0.3478093098616848,-4.968704426595497,-6.440913145586755,-4.044294300717265,1.0735194693475032,1.389389627945121,0.8746683806650527,-2392.433500398893,-2.392433500398893,-12.91092033069804,-16.736378206460422,-10.508888641265846
1572.8759999999943,0.0467750140841836,-0.9196860281691286,0.3213781267633928,,-0.0009196860281691,-919.6860281691286,-921.046,0.3253790281715066,0.3253790281715066,0.3253790281715066,-4.648271831021522,-6.025537558731603,-3.783477071761705,1.0057555650635852,1.3018174951706254,0.819404874831199,-2389.756366949697,-2.389756366949697,-12.078292877418622,-15.657046322579696,-9.831168621154696
1572.9259999999945,0.04276225000053,-0.9196904999999868,0.3080713750013253,,-0.0009196904999999,-919.6904999999869,-921.046,0.323136,0.323136,0.323136,-4.616228571428571,-5.983999999999999,-3.7573953488372087,0.9988520971957642,1.2928950727280668,0.8137752801781819,-2389.767986769873,-2.3897679867698725,-11.995030131998297,-15.549113134071863,-9.76339661906838
1572.9759999999944,0.0398500138889689,-0.9202223472221088,0.30848976388722,,-0.000920222347222,-920.2223472221089,-921.1009444444312,0.323136,0.323136,0.323136,-4.616228571428571,-5.983999999999999,-3.7573953488372087,0.9982776869936936,1.292152665104768,0.8133068671792238,-2391.149964147349,-2.3911499641473486,-11.995030131998297,-15.549113134071863,-9.76339661906838
1573.0259999999944,0.0391566901407897,-0.921222859154902,0.323402732392844,,-0.0009212228591549,-921.2228591549018,-921.2228591549018,0.323402732392844,0.323402732392844,0.323402732392844,-4.620039034183486,-5.98893948875637,-3.760496888288884,0.998017923606718,1.2918169284552024,0.8130950386772782,-2393.7497424285966,-2.3937497424285965,-12.00493142151523,-15.561948139001224,-9.771455808210073
1573.0759999999943,0.0396411971830434,-0.9214658169013809,0.3367393521111581,,-0.0009214658169013,-921.4658169013808,-921.4658169013808,0.3367393521111581,0.3367393521111581,0.3367393521111581,-4.810562173016544,-6.235913927984409,-3.915573861757653,1.038688296860945,1.3443790651138494,0.846261638896494,-2394.381055511284,-2.394381055511284,-12.499995900187308,-16.203698389131695,-10.174415267594322
1573.1259999999943,0.039261250000104,-0.921813833333288,0.362160249996359,,-0.0009218138333332,-921.8138333332878,-921.8138333332878,0.362160249996359,0.362160249996359,0.362160249996359,-5.173717857090842,-6.706671296228869,-4.211165697632081,1.116243222564765,1.4445930408192456,0.9095144735917592,-2395.2853581303075,-2.3952853581303075,-13.44363707949087,-17.426936954895574,-10.942495297260011
1573.1759999999945,0.038324111111202,-0.9222511111110526,0.3952546666632897,,-0.000922251111111,-922.2511111110526,-922.2511111110526,0.3952546666632897,0.3952546666632897,0.3952546666632897,-5.646495238046995,-7.319530864134994,-4.595984496084764,1.2170513641615397,1.5748197143107212,0.9917459995004104,-2396.421601719459,-2.396421601719459,-14.672124543347392,-19.01942070433921,-11.942426953887413
1573.2259999999944,0.0374873055556484,-0.9227893055554958,0.4263400833298778,,-0.0009227893055554,-922.7893055554956,-922.7893055554956,0.4263400833298778,0.4263400833298778,0.4263400833298778,-6.090572618998254,-7.89518672833107,-4.957442829417183,1.3113800313917694,1.6966408689064756,1.0687060532515904,-2397.820072024401,-2.397820072024401,-15.82603654814242,-20.51523256240684,-12.88165765546476
1573.2759999999944,0.0350706901411833,-0.9235945915491944,0.4621053521084801,,-0.0009235945915491,-923.5945915491944,-923.5945915491944,0.4621053521084801,0.4621053521084801,0.4621053521084801,-6.601505030121144,-8.55750652052741,-5.373318047773024,1.41937921571535,1.836075150878937,1.1568360956847772,-2399.9125658448065,-2.3999125658448066,-17.1536678757517,-22.23623613523369,-13.962287805844408
1573.3259999999943,0.032769625000067,-0.92424891666666,0.5034795833277006,,-0.0009242489166666,-924.24891666666,-924.24891666666,0.5034795833277006,0.5034795833277006,0.5034795833277006,-7.192565476110008,-9.32369598755001,-5.854413759624425,1.5443944926231108,1.997422773798412,1.258873840811049,-2401.6127956706646,-2.4016127956706645,-18.68950773934726,-24.22713966211682,-15.212390020398932
1573.3759999999943,0.0321717083333991,-0.9243086388888824,0.5536948611055799,,-0.0009243086388888,-924.3086388888825,-924.3086388888825,0.5536948611055799,0.5536948611055799,0.5536948611055799,-7.909926587222569,-10.253608538992218,-6.438312338436974,1.6970111688738556,2.1943125922778184,1.3834721306252284,-2401.767980762569,-2.401767980762569,-20.553533320007805,-26.643469118528635,-16.7296201441924
1573.4259999999945,0.0309568611112557,-0.9245744027777448,0.590028902774031,,-0.0009245744027776,-924.5744027777448,-924.4716805555358,0.590028902774031,0.590028902774031,0.590028902774031,-8.428984325343299,-10.926461162482054,-6.860801195046872,1.8068496731860144,2.335959609157601,1.473167680539436,-2402.4585544214715,-2.402458554421472,-21.90227788771413,-28.391841706296105,-17.827435489999882
1573.4759999999944,0.0298375915493897,-0.9247225633802884,0.6314338309802059,,-0.0009247225633802,-924.7225633802884,-924.576,0.6314338309802059,0.6314338309802059,0.6314338309802059,-9.020483299717226,-11.693219092226034,-7.342253848607043,1.932112551047152,2.49744169440443,1.5754813856049548,-2402.8435420503088,-2.402843542050309,-23.43925724453694,-30.38422235402937,-19.07846519904169
1573.5259999999944,0.0289890000000963,-0.9246620000000068,0.6829619999941419,,-0.000924662,-924.662000000007,-924.576,0.6829619999941419,0.6829619999941419,0.6829619999941419,-9.756599999916313,-12.647444444335958,-7.941418604583045,2.088271787380327,2.698670011126077,1.703064442218196,-2402.6861712528857,-2.4026861712528857,-25.35201824909497,-32.86372735993792,-20.63536369112381
1573.5759999999943,0.0277763239437994,-0.9246014366197252,0.7217598873195453,,-0.0009246014366197,-924.6014366197252,-924.576,0.7217598873195453,0.7217598873195453,0.7217598873195453,-10.31085553313636,-13.365923839250838,-8.392556829297037,2.205737504936024,2.849976321715605,1.799059133976214,-2402.5288004554623,-2.402528800455462,-26.79222245885832,-34.730658742964486,-21.807622931628863
1573.6259999999943,0.0276889295773858,-0.9235912253522968,0.7559872112642512,,-0.0009235912253522,-923.5912253522968,-923.5912253522968,0.7559872112642512,0.7559872112642512,0.7559872112642512,-10.799817303775017,-13.999763171560206,-8.790548968188967,2.311626890830584,2.986326307082245,1.8856114974138063,-2399.90381895704,-2.39990381895704,-28.062764218533545,-36.37765732032126,-22.84178482903893
1573.6759999999945,0.028166111111202,-0.9219642222223584,0.7885576666621857,,-0.0009219642222223,-921.9642222223586,-921.9642222223586,0.7885576666621857,0.7885576666621857,0.7885576666621857,-11.26510952374551,-14.602919753003436,-9.169275193746346,2.4142210581118584,3.118392499272112,1.9694866996388984,-2395.6761358459275,-2.395676135845928,-29.27180188041935,-37.94492836350656,-23.82588525150412
1573.7259999999944,0.0273293055556484,-0.9207093611112506,0.8298055833287482,,-0.0009207093611112,-920.7093611112506,-920.7093611112506,0.8298055833287482,0.8298055833287482,0.8298055833287482,-11.854365476124974,-15.366770061643484,-9.64890213172963,2.542317514215323,3.2832308291824672,2.074233660933184,-2392.4154444381456,-2.3924154444381456,-30.802952861113457,-39.929753708850775,-25.07217093346444
1573.7759999999944,0.0249126901411833,-0.9201394647887664,0.8767095352057858,,-0.0009201394647887,-920.1394647887664,-920.1394647887664,0.8767095352057858,0.8767095352057858,0.8767095352057858,-12.524421931511224,-16.235361763070106,-10.194296920997507,2.685731078438876,3.4677057312307698,2.191535412465837,-2390.934598450011,-2.390934598450011,-32.544059751323346,-42.18674412208583,-26.48935096037947
1573.8259999999943,0.0225757916667471,-0.9197655416667272,0.9229184583289076,,-0.0009197655416667,-919.765541666727,-919.765541666727,0.9229184583289076,0.9229184583289076,0.9229184583289076,-13.18454940469868,-17.091082561646434,-10.731609980568692,2.826421162477658,3.6486015297641137,2.3066400496917376,-2389.9629786425185,-2.3899629786425183,-34.25936669709554,-44.41029016290161,-27.885531032519616
1573.8759999999943,0.0218584305556345,-0.9192273472222816,0.9623733194400984,,-0.0009192273472222,-919.2273472222817,-919.2273472222817,0.9623733194400984,0.9623733194400984,0.9623733194400984,-13.748190277715691,-17.8217281377796,-11.19038743534998,2.9471705795320986,3.803798244170211,2.405454457393321,-2388.5645083375703,-2.3885645083375704,-35.72395822475739,-46.308834735796616,-29.077640415500195
1573.9259999999945,0.021758,-0.9191006388888956,0.9910315972192644,,-0.0009191006388888,-919.1006388888954,-919.1006388888954,0.9910315972192644,0.9910315972192644,0.9910315972192644,-14.157594245989488,-18.352436985541928,-11.523623223479817,3.0340143260098675,3.9153825312105663,2.4765361688127383,-2388.2352633157034,-2.388235263315704,-36.78777316797718,-47.68785410663708,-29.94353629951631
1573.9759999999944,0.020841394366439,-0.9187350281691016,1.0254751408400995,,-0.000918735028169,-918.7350281691014,-918.9133802817304,1.0254751408400995,1.0254751408400995,1.0254751408400995,-14.64964486914428,-18.99028038592777,-11.924129544652322,3.139036946355344,4.05028641387327,2.5625126977625188,-2387.28524285362,-2.38728524285362,-38.06634115045118,-49.34525704688116,-30.984231168971892
1574.0259999999944,0.0186590000002481,-0.9179470000000896,1.0703349999949,,-0.0009179469999999,-917.9470000000896,-918.5500000000412,1.0703349999949,1.0703349999949,1.0703349999949,-15.290499999927142,-19.821018518424072,-12.445755813894186,3.276872178824118,4.227275429959176,2.675376766665733,-2385.237592594128,-2.385237592594128,-39.731569915673965,-51.50388692772551,-32.33964993136253
1574.0759999999943,0.0192653380281002,-0.9181293943661764,1.0982209154897964,,-0.0009181293943661,-918.1293943661764,-918.55,1.0982209154897964,1.0982209154897964,1.0982209154897964,-15.688870221282803,-20.33742436092216,-12.77001064523019,3.360154928692427,4.334180805349533,2.743585520945459,-2385.711534879105,-2.3857115348791047,-40.76671424072484,-52.84574068242111,-33.18220926570627
1574.1259999999943,0.0188264166667983,-0.9183445555555292,1.1258825972191933,,-0.0009183445555555,-918.3445555555292,-918.55,1.1258825972191933,1.1258825972191933,1.1258825972191933,-16.08403710313133,-20.84967772628136,-13.09165810719992,3.442539586116176,4.43990752656704,2.811069167199114,-2386.270620052117,-2.3862706200521173,-41.79353485447837,-54.1768044409905,-34.01799348620333
1574.1759999999945,0.017680847222316,-0.918591805555522,1.154134986107421,,-0.0009185918055555,-918.591805555522,-918.591805555522,1.154134986107421,1.154134986107421,1.154134986107421,-16.48764265867744,-21.372870113100387,-13.420174257063035,3.526468834314622,4.547590067232534,2.879828703438265,-2386.91308633258,-2.38691308633258,-42.84228292345004,-55.53629267854634,-34.871625635366314
1574.2259999999944,0.01684404166676,-0.9188904166666334,1.187013458329664,,-0.0009188904166665,-918.8904166666332,-918.8904166666332,1.187013458329664,1.187013458329664,1.187013458329664,-16.957335118995196,-21.981730709808588,-13.80248207360074,3.623951670908017,4.672628639524116,2.9597056206267727,-2387.6890117920984,-2.3876890117920984,-44.062754381287824,-57.11838530907681,-35.86503263593195
1574.2759999999944,0.0158289154930791,-0.920040845070254,1.2045153802804769,,-0.0009200408450702,-920.040845070254,-920.040845070254,1.2045153802804769,1.2045153802804769,1.2045153802804769,-17.207362575435383,-22.305840375564383,-14.005992793959033,3.6718902068981776,4.734104914904354,2.998991533654793,-2390.678340234704,-2.390678340234704,-44.71243773804128,-57.96056743820166,-36.39384467049872
1574.3259999999943,0.0145743888890757,-0.9211990833333066,1.2215781666629952,,-0.0009211990833333,-921.1990833333066,-921.1990833333066,1.2215781666629952,1.2215781666629952,1.2215781666629952,-17.451116666614215,-22.621817901166576,-14.204397286779011,3.7183429283061327,4.793667500174728,3.037063167086532,-2393.687962191324,-2.393687962191324,-45.34582008106143,-58.78161862359814,-36.90938843807325
1574.3759999999943,0.0129007777779612,-0.9214386666666404,1.2544573333297282,,-0.0009214386666666,-921.4386666666404,-921.4386666666404,1.2544573333297282,1.2544573333297282,1.2544573333297282,-17.920819047567544,-23.230691357957927,-14.586713178252651,3.8155401249697496,4.918269267574363,3.1167345442427616,-2394.310507036753,-2.394310507036753,-46.56631731715538,-60.3637446703866,-37.902816420940425
1574.4259999999945,0.0111268333335297,-0.9219786666666012,1.2742803333314348,,-0.0009219786666666,-921.9786666666012,-921.9786666666012,1.2742803333314348,1.2742803333314348,1.2742803333314348,-18.20400476187764,-23.597783950582123,-14.817213178272496,3.872439966207661,4.991195357113581,3.16338137198599,-2395.71366898391,-2.39571366898391,-47.302160684428216,-61.31761570203657,-38.50175869662761
1574.4759999999944,0.0096143802818105,-0.9224826338027768,1.2946239718282446,,-0.0009224826338027,-922.4826338027768,-922.4826338027768,1.2946239718282446,1.2946239718282446,1.2946239718282446,-18.49462816897492,-23.97451799681934,-15.053767114281912,3.930940505452965,5.066160248508689,3.2113456287258715,-2397.0232014064118,-2.3970232014064115,-48.05733051002397,-62.29653955003108,-39.11643181048464
1574.5259999999944,0.008522830986039,-0.922846718309818,1.3194789014056378,,-0.0009228467183098,-922.846718309818,-922.846718309818,1.3194789014056378,1.3194789014056378,1.3194789014056378,-18.84969859150911,-24.43479447047477,-15.34277792332137,4.0033493285520745,5.15892987265382,3.2707204642394974,-2397.9692560839426,-2.3979692560839427,-48.97996255724102,-63.49254405568281,-39.86741138380084
1574.5759999999943,0.0076693802817858,-0.9257056619715024,1.3395808309836568,,-0.0009257056619715,-925.7056619715024,-925.7056619715024,1.3395808309836568,1.3395808309836568,1.3395808309836568,-19.13686901405224,-24.807052425623272,-15.576521290507635,4.0508060097783245,5.21972027304389,3.309639036516607,-2405.3980726680784,-2.4053980726680786,-49.72615998185372,-64.45983701351408,-40.4747813805786
1574.6259999999943,0.0073628888888757,-0.9275549444443332,1.3507264444439857,,-0.0009275549444442,-927.554944444333,-927.554944444333,1.3507264444439857,1.3507264444439857,1.3507264444439857,-19.29609206348551,-25.013452674888622,-15.706121447023088,4.075845369437091,5.251791420025031,3.330174861438012,-2410.203337104392,-2.410203337104392,-50.139892804245065,-64.99615733883618,-40.81154065461807
1574.6759999999945,0.0073952394366875,-0.928449,1.3574643521098286,,-0.0009284489999999,-928.449,-928.449,1.3574643521098286,1.3574643521098286,1.3574643521098286,-19.392347887283265,-25.1382287427746,-15.7844692105794,4.091897432098392,5.272350129084104,3.343340333779084,-2412.526494020035,-2.412526494020035,-50.39000856193968,-65.32038146918106,-41.01512324809043
1574.7259999999944,0.0067889014085182,-0.928449,1.382925619715471,,-0.0009284489999999,-928.449,-928.449,1.382925619715471,1.382925619715471,1.382925619715471,-19.75608028164958,-25.60973369843464,-16.080530461807797,4.167047971474978,5.368586397015163,3.40498204517662,-2412.526494020035,-2.412526494020035,-51.33514829297723,-66.54556260200751,-41.78442302916751
1574.7759999999944,0.0056738309860636,-0.9289582253520318,1.399050760562032,,-0.0009289582253519,-928.9582253520316,-928.9582253520316,1.399050760562032,1.399050760562032,1.399050760562032,-19.986439436600456,-25.908347417815406,-16.26803209955851,4.212350873178097,5.426590092616036,3.44214561779494,-2413.8496896432766,-2.4138496896432766,-51.93372459006953,-67.32149483897902,-42.27163629424264
1574.8259999999943,0.0042451944446314,-0.9298001111109844,1.4124668888870198,,-0.0009298001111109,-929.8001111109844,-929.8001111109844,1.4124668888870198,1.4124668888870198,1.4124668888870198,-20.17809841267171,-26.156794238648512,-16.42403359170953,4.248118159002728,5.472379370298475,3.471489008953583,-2416.0372860523544,-2.4160372860523545,-52.43174048279886,-67.96707099622074,-42.67699806739442
1574.8759999999943,0.0025708888890724,-0.9309362222220976,1.4292057777759424,,-0.000930936222222,-930.9362222220976,-930.9362222220976,1.4292057777759424,1.4292057777759424,1.4292057777759424,-20.41722539679917,-26.466773662517447,-16.61867183460398,4.292248154016912,5.528867943025987,3.5076958472465067,-2418.9894117541558,-2.4189894117541555,-53.05309952852201,-68.77253642586187,-43.18275543019234
1574.9259999999945,0.0009975000001702,-0.9315694999999412,1.4509654166641788,,-0.0009315694999999,-931.5694999999412,-931.3186666666404,1.4509654166641788,1.4509654166641788,1.4509654166641788,-20.72807738091684,-26.86972993822553,-16.871690891443937,4.35327735221717,5.606976237806755,3.5577727018766887,-2420.6349511614053,-2.4206349511614054,-53.86083226064038,-69.81959737490419,-43.84021230517239
1574.9759999999944,-0.0003228873238367,-0.93177087323947,1.4755068309829067,,-0.0009317708732394,-931.77087323947,-931.58312676053,1.4755068309829067,1.4755068309829067,1.4755068309829067,-21.078669014041523,-27.32420057375753,-17.157056174219843,4.424343630199995,5.697912817990054,3.616092569816256,-2421.1582090630777,-2.4211582090630777,-54.77182640624778,-71.00051571180269,-44.5817191678761
1575.0259999999944,-0.001292605633693,-0.9314680563380624,1.5027864084476168,,-0.000931468056338,-931.4680563380624,-931.8859436619376,1.5027864084476168,1.5027864084476168,1.5027864084476168,-21.46837726353738,-27.829377934215124,-17.47426056334438,4.505731233802905,5.802033225560844,3.682892047728107,-2420.3713550759626,-2.4203713550759627,-55.78446304740624,-72.31319283923031,-45.40595829440043
1575.0759999999943,-0.0015500985915218,-0.9324123239435524,1.5193729436601235,,-0.0009324123239435,-932.4123239435525,-932.5455633802064,1.5193729436601235,1.5193729436601235,1.5193729436601235,-21.70532776657319,-28.136535993705987,-17.6671272518619,4.5498220743887,5.858428897733287,3.7190841733568,-2422.8249853945795,-2.42282498539458,-56.40016662007988,-73.11132710010355,-45.9071123651813
1575.1259999999943,-0.0028621666664307,-0.9328724444444378,1.542309055552475,,-0.0009328724444444,-932.872444444438,-932.872444444438,1.542309055552475,1.542309055552475,1.542309055552475,-22.0329865078925,-28.561278806527312,-17.93382622735436,4.614694983129152,5.941393174758006,3.772340755532295,-2424.020584613092,-2.424020584613092,-57.251570837683744,-74.21499923403448,-46.60011579811467
1575.1759999999945,-0.0048286760562702,-0.9330269154928628,1.5698710704198913,,-0.0009330269154928,-933.0269154928628,-933.0269154928628,1.5698710704198913,1.5698710704198913,1.5698710704198913,-22.42672957742701,-29.07168648925724,-18.25431477232432,4.694467323064563,6.043390236585652,3.837837684915867,-2424.4219696077266,-2.4244219696077267,-58.27469174910568,-75.54126708217403,-47.43288863299302
