Repository: DunklesArchipel/ORR_on_Ru0001

This project contains the evaluated data files for the article "Impact of the potential dependent surface adlayer composition on the ORR activity and H2O2 formation on Ru(0001) in acid electrolytes".

The subfolders contain the final figures found in the submitted manuscript (and supporting information).

Among the final PNG, also the SVG files are included which are based on the raw PNG obtained from the data evaluation. The CSV contain the data for the individual traces in the figures, where ***r*** and ***b*** refer to the red and blue curves, respectively.

File: data/MS/figure_2/figure_2_ORR_HClO4_r.csv (part 10 of 10)
t,E,current1_mA,coll_current,potential2,current1,current1_muA,cur1muA_filt,coll_cur_filt,coll_cur_norm,coll_cur_norm_filt,cur_H2O2,cur_H2O2_min,cur_H2O2_max,yield,yield_min,yield_max,j,current1_mA_geo,cur_H2O2_uAcm,cur_H2O2_min_uAcm,cur_H2O2_max_uAcm
1575.2259999999944,-0.0054343098590873,-0.933876211267511,1.5935133239410255,,-0.0009338762112674,-933.8762112675108,-933.8762112675108,1.5935133239410255,1.5935133239410255,1.5935133239410255,-22.764476056300367,-29.50950599890788,-18.52922469698867,4.759253156999555,6.126207908217761,3.89103715650765,-2426.6288205576416,-2.4266288205576414,-59.15230842869061,-76.67891833348781,-48.14722779079468
1575.2759999999944,-0.0057860704225081,-0.9344701549295236,1.607819943660826,,-0.0009344701549294,-934.4701549295236,-934.4701549295236,1.607819943660826,1.607819943660826,1.607819943660826,-22.9688563380118,-29.774443401126405,-18.69558074024216,4.797977953207434,6.17570343721364,3.922839447665466,-2428.1721523082933,-2.428172152308293,-59.683379973260216,-77.36734440978175,-48.579495327072266
1575.3259999999943,-0.0064964999997864,-0.9349529722221688,1.62143324999753,,-0.0009349529722221,-934.9529722221688,-934.9529722221688,1.62143324999753,1.62143324999753,1.62143324999753,-23.16333214282185,-30.026541666620925,-18.85387499997128,4.83518170754307,6.223249558038052,3.953394768528065,-2429.4267279611054,-2.429426727961105,-60.18871524913441,-78.02240865628536,-48.99081473766756
1575.3759999999943,-0.0084089999997903,-0.935431444444392,1.643551999997575,,-0.0009354314444443,-935.431444444392,-935.431444444392,1.643551999997575,1.643551999997575,1.643551999997575,-23.47931428567964,-30.43614814810324,-19.11106976741366,4.897080165577523,6.302343795676848,4.00423647619179,-2430.67001317415,-2.43067001317415,-61.009778432229695,-79.08674981955703,-49.659121979721846
1575.4259999999945,-0.0090165833332939,-0.9359600833332744,1.6621555833313693,,-0.0009359600833332,-935.9600833332744,-935.9600833332744,1.6621555833313693,1.6621555833313693,1.6621555833313693,-23.745079761876703,-30.780658950580907,-19.32739050385313,4.948411381949076,6.367924222964643,4.046403000809863,-2432.0436538643744,-2.4320436538643744,-61.70035621573883,-79.9819432426244,-50.221220175601374
1575.4759999999944,-0.0093773521126359,-0.936549478873166,1.6787357183082543,,-0.0009365494788731,-936.549478873166,-936.549478873166,1.6787357183082543,1.6787357183082543,1.6787357183082543,-23.98193883297506,-31.08769848718989,-19.52018277102621,4.993473069365431,6.42548657999993,4.083422694839318,-2433.5751675559677,-2.433575167555967,-62.31582220727284,-80.77976952794626,-50.72218086638487
1575.5259999999944,-0.009740732394325,-0.9372156760562628,1.69328501408286,,-0.0009372156760562,-937.2156760562626,-937.2156760562626,1.69328501408286,1.69328501408286,1.69328501408286,-24.189785915469425,-31.357129890423327,-19.689360628870464,5.032171518114523,6.474914368419578,4.115217262744786,-2435.30624632762,-2.4353062463276203,-62.85590205357826,-81.47987303241626,-51.16178074128464
1575.5759999999943,-0.010333958333266,-0.937697902777724,1.7099794305536706,,-0.0009376979027777,-937.697902777724,-937.697902777724,1.7099794305536706,1.7099794305536706,1.7099794305536706,-24.42827757933815,-31.666285750993897,-19.883481750624075,5.0779779363809405,6.533413576801589,4.152854696609957,-2436.55928741189,-2.4365592874118907,-63.47561025261366,-82.2831984756103,-51.66619439166228
1575.6259999999943,-0.0113192499998564,-0.9383698749999088,1.723166749998891,,-0.0009383698749998,-938.3698749999088,-938.3698749999088,1.723166749998891,1.723166749998891,1.723166749998891,-24.616667857127013,-31.910495370349828,-20.03682267440571,5.112567364460374,6.577582386454504,4.181277681599553,-2438.3053723226035,-2.438305372322604,-63.9651326026635,-82.91776448493417,-52.06464281612146
1575.6759999999945,-0.0127541111108314,-0.9391887638888156,1.734524874997537,,-0.0009391887638887,-939.1887638888156,-939.1887638888156,1.734524874997537,1.734524874997537,1.734524874997537,-24.778926785679097,-32.120831018472906,-20.168893895320195,5.141028485786928,6.613922314138951,4.204666264280423,-2440.433212559543,-2.440433212559543,-64.38675399923262,-83.46431073974601,-52.40782302263121
1575.7259999999944,-0.0152652222219441,-0.9398464027777048,1.756643624997551,,-0.0009398464027776,-939.8464027777052,-939.8464027777052,1.756643624997551,1.756643624997551,1.756643624997551,-25.09490892853644,-32.530437499954644,-20.42608866276222,5.201333723428792,6.6909116203684285,4.254227595777911,-2442.142053048298,-2.442142053048298,-65.20781718232676,-84.52865190301617,-53.07613026468457
1575.7759999999944,-0.0157941857143411,-0.9408007142855896,1.7670048285709437,,-0.0009408007142855,-940.8007142855896,-940.8007142855896,1.7670048285709437,1.7670048285709437,1.7670048285709437,-25.24292612244205,-32.722311640202655,-20.54656777408074,5.226042606476886,6.722452529375909,4.274535988713686,-2444.6217819255107,-2.4446217819255107,-65.5924321712683,-85.02722688868113,-53.38918897661374
1575.8259999999943,-0.016051652777503,-0.9419928472220576,1.775474499997665,,-0.000941992847222,-941.9928472220574,-941.9928472220574,1.775474499997665,1.775474499997665,1.775474499997665,-25.36392142853807,-32.87915740736416,-20.645052325554243,5.243964223027914,6.7453280535761255,4.2892664698234535,-2447.7194774301884,-2.4477194774301885,-65.90683218851073,-85.43478246658798,-53.64509596739245
1575.8759999999943,-0.0184426249997376,-0.9434268749998428,1.7957994999977704,,-0.0009434268749998,-943.4268749998428,-943.4268749998428,1.7957994999977704,1.7957994999977704,1.7957994999977704,-25.65427857139672,-33.255546296255005,-20.8813895348578,5.294557318931663,6.809899629835363,4.330853587557608,-2451.445724113709,-2.4514457241137086,-66.66131014031471,-86.4128094411487,-54.25920592816314
1575.9259999999945,-0.0197556388887686,-0.9441752916666,1.8092615555542209,,-0.0009441752916665,-944.1752916666,-944.1752916666,1.8092615555542209,1.8092615555542209,1.8092615555542209,-25.84659365077458,-33.504843621374455,-21.03792506458396,5.32907433162047,6.853947914469112,4.359228551766322,-2453.3904459423907,-2.4533904459423908,-67.16103088340199,-87.06059558959518,-54.66595537021092
1575.9759999999944,-0.0201925915493643,-0.9448454507041362,1.819899183097632,,-0.000944845450704,-944.8454507041364,-944.8454507041364,1.819899183097632,1.819899183097632,1.819899183097632,-25.99855975853759,-33.70183672403021,-21.16161840811199,5.355867570558011,6.8881365585522,4.381255393412251,-2455.131819386989,-2.4551318193869887,-67.5559069198578,-87.57247193314902,-54.98736609755869
1576.0259999999944,-0.0195862535211951,-0.9456334788731504,1.8283865070412963,,-0.000945633478873,-945.6334788731504,-945.6334788731504,1.8283865070412963,1.8283865070412963,1.8283865070412963,-26.119807243447088,-33.85900938965363,-21.260308221410423,5.375810427733003,6.913582247007298,4.397651221918792,-2457.1794696464863,-2.457179469646486,-67.8709622106465,-87.98087693972693,-55.24380645052622
1576.0759999999943,-0.0219719999997184,-0.9459523333332998,1.8453686666647224,,-0.0009459523333331,-945.9523333332996,-945.9523333332996,1.8453686666647224,1.8453686666647224,1.8453686666647224,-26.362409523781743,-34.17349382712448,-21.45777519377584,5.42260820736248,6.973287078074529,4.436127967785295,-2458.007996396848,-2.458007996396848,-68.50135163302406,-88.79804841317934,-55.756914119903314
1576.1259999999943,-0.0231148888889018,-0.9473082499997468,1.855866055555101,,-0.0009473082499996,-947.3082499997467,-947.3082499997467,1.855866055555101,1.855866055555101,1.855866055555101,-26.512372222215724,-34.36788991768705,-21.57983785529187,5.445021725196691,7.00187944276157,4.454557368553501,-2461.5312754153906,-2.4615312754153904,-68.89102191441455,-89.30317655572257,-56.07408760475603
1576.1759999999945,-0.0230825774646811,-0.9495354225350968,1.8607829295759848,,-0.000949535422535,-949.5354225350968,-949.5354225350968,1.859716,1.859716,1.859716,-26.567371428571423,-34.43918518518518,-21.624604651162787,5.443560164537402,7.000015023756655,4.453355584211124,-2467.318467547954,-2.467318467547954,-69.03393449494746,-89.48843360456152,-56.19041179821305
1576.2259999999944,-0.0240522957745406,-0.950565704225238,1.8741195492943,,-0.0009505657042252,-950.5657042252382,-950.5657042252382,1.859716,1.859716,1.859716,-26.567371428571423,-34.43918518518518,-21.624604651162787,5.437820516063266,6.992693245573395,4.448636126841298,-2469.9956009971465,-2.4699956009971467,-69.03393449494746,-89.48843360456152,-56.19041179821305
1576.2759999999944,-0.0247766249999329,-0.9512712083332728,1.8893065833315228,,-0.0009512712083332,-951.271208333273,-951.271208333273,1.868395916665192,1.868395916665192,1.868395916665192,-26.69137023807416,-34.59992438268873,-21.725533914711527,5.458566784235476,7.019157623039416,4.465695098735369,-2471.828816771276,-2.4718288167712754,-69.35613895976168,-89.90610605895033,-56.45267124631765
1576.3259999999943,-0.0254535277776686,-0.9524406805551672,1.8945311944482608,,-0.0009524406805551,-952.4406805551672,-952.4406805551672,1.8791800138886163,1.8791800138886163,1.8791800138886163,-26.845428769837373,-34.799629886826224,-21.85093039405368,5.482652825197572,7.049880260915647,4.485501085812496,-2474.8676295863465,-2.4748676295863463,-69.7564520512816,-90.42503043684653,-56.77850748360131
1576.3759999999943,-0.026410472222118,-0.9558483194440736,1.8610548055591989,,-0.0009558483194439,-955.8483194440736,-955.8483194440736,1.881570986110851,1.881570986110851,1.881570986110851,-26.87958551586929,-34.84390715020094,-21.8787323966378,5.470402413568371,7.034254678667389,4.475427442750602,-2483.722202213965,-2.483722202213965,-69.84520658141898,-90.54008260554312,-56.85074954301546
1576.4259999999945,-0.0286067042250697,-0.958252478873004,1.8692938450682035,,-0.0009582524788729,-958.252478873004,-958.252478873004,1.8929725070407069,1.8929725070407069,1.8929725070407069,-27.04246438629581,-35.05504642667975,-22.011308221403567,5.489212051944744,7.058246420936666,4.490894902207316,-2489.969285595112,-2.489969285595112,-70.26843886474313,-91.08871704688924,-57.195240936418834
1576.4759999999944,-0.0307597746477234,-0.95961,1.88929902816676,,-0.00095961,-959.61,-959.61,1.904078563379599,1.904078563379599,1.904078563379599,-27.201122333994263,-35.26071413665923,-22.14044841139068,5.512933877287172,7.088501779300679,4.510402505487421,-2493.49673372104,-2.49349673372104,-70.68070329963332,-91.6231339069321,-57.53080501132945
1576.5259999999944,-0.0322147042251886,-0.95961,1.909304661969584,,-0.00095961,-959.61,-959.61,1.9101412394359385,1.9101412394359385,1.9101412394359385,-27.28773199194197,-35.372985915480335,-22.21094464460393,5.530001966235095,7.110269505349135,4.524438955138358,-2493.49673372104,-2.49349673372104,-70.90575399648029,-91.9148662917337,-57.7139858110886
1576.5759999999943,-0.031504323943757,-0.9607499154928218,1.9201922957734927,,-0.0009607499154928,-960.749915492822,-960.749915492822,1.9201922957734927,1.9201922957734927,1.9201922957734927,-27.431318511049906,-35.55911658839802,-22.32781739271504,5.551880073638886,7.138170074423096,4.542431721483156,-2496.4587449110754,-2.496458744911076,-71.27885610713149,-92.39851717591118,-58.01767357557215
1576.6259999999943,-0.0325269999997012,-0.9620780555553996,1.9322886388873952,,-0.0009620780555553,-962.0780555553996,-962.0780555553996,1.9322886388873952,1.9322886388873952,1.9322886388873952,-27.604123412677072,-35.783122942359164,-22.468472545202268,5.578381423713092,7.171964139586883,4.564227673129617,-2499.909847867445,-2.4999098478674444,-71.72788066687798,-92.98058604965662,-58.38315868234254
1576.6759999999945,-0.0349891126761504,-0.9634368169013546,1.946392929575448,,-0.0009634368169013,-963.4368169013546,-963.4368169013546,1.946392929575448,1.946392929575448,1.946392929575448,-27.805613279649247,-36.04431351065643,-22.6324759252959,5.610254854520677,7.212605103569701,4.590443306558711,-2503.440518637909,-2.503440518637909,-72.25144161890329,-93.6592761726524,-58.80931294561896
1576.7259999999944,-0.0341405211268544,-0.9639220281689604,1.964579549293763,,-0.0009639220281689,-963.9220281689604,-963.9220281689604,1.964579549293763,1.964579549293763,1.964579549293763,-28.06542213276804,-36.381102764699314,-22.84394824760189,5.658422820617641,7.274015573807518,4.630064026033735,-2504.70131491029,-2.50470131491029,-72.92654142678724,-94.53440555324272,-59.35881278924542
1576.7759999999944,-0.0346407916665326,-0.9648363749998726,1.9802321666650573,,-0.0009648363749998,-964.8363749998726,-964.8363749998726,1.9802321666650573,1.9802321666650573,1.9802321666650573,-28.28903095235796,-36.670966049352906,-23.02595542633788,5.69697055030705,7.323154718154077,4.661774159644976,-2507.077197650536,-2.507077197650536,-73.50757732812079,-95.28760024015656,-59.8317489880053
1576.8259999999943,-0.0358098055554328,-0.9659456666665508,1.994973861109271,,-0.0009659456666665,-965.9456666665508,-965.9456666665508,1.994973861109271,1.994973861109271,1.994973861109271,-28.49962658727529,-36.94396039091242,-23.19737047801478,5.731763583298682,7.367502742910635,4.690397567773492,-2509.9596344192296,-2.509959634419229,-74.0547991451113,-95.99696185477391,-60.277162094858056
1576.8759999999943,-0.0368861944443273,-0.9669623333332228,2.0111141388871325,,-0.0009669623333332,-966.9623333332228,-966.9623333332228,2.0111141388871325,2.0111141388871325,2.0111141388871325,-28.73020198410189,-37.24285442383578,-23.38504812659456,5.770898337596886,7.417379411675719,4.72259503369897,-2512.6013899372315,-2.5126013899372315,-74.653937335484,-96.77362247192372,-60.76483271492884
1576.9259999999945,-0.0382578450702611,-0.9680840985914216,2.031687676053917,,-0.0009680840985913,-968.0840985914216,-968.0840985914216,2.031687676053917,2.031687676053917,2.031687676053917,-29.024109657913097,-37.62384585285031,-23.624275302952523,5.821656951129098,7.482061976479716,4.764359346928076,-2515.5162386854945,-2.5155162386854943,-75.41764115751984,-97.76360890789609,-61.38645210495801
1576.9759999999944,-0.0399746619715851,-0.9691046901407564,2.0522021830965427,,-0.0009691046901406,-969.1046901407564,-969.1046901407564,2.0522021830965427,2.0522021830965427,2.0522021830965427,-29.31717404423632,-38.003744131417456,-23.86281608251793,5.872702731358513,7.547100756609658,4.806363941007401,-2518.1681928071994,-2.5181681928071997,-76.17915374082651,-98.75075484921956,-62.0062879285797
1577.0259999999944,-0.0421570563377829,-0.9698927183097706,2.0703888028148585,,-0.0009698927183096,-969.8927183097708,-969.8927183097708,2.0703888028148585,2.0703888028148585,2.0703888028148585,-29.57698289735512,-38.34053338546034,-24.07428840482393,5.9185351715280685,7.605488773752509,4.844081995115271,-2520.215843066698,-2.520215843066698,-76.85425354871047,-99.62588422980988,-62.55578777220619
1577.0759999999943,-0.0429623194443621,-0.9708388749998904,2.0815947916654323,,-0.0009708388749998,-970.8388749998904,-970.8388749998904,2.0815947916654323,2.0815947916654323,2.0815947916654323,-29.73706845236332,-38.548051697508,-24.20459060076084,5.943990288185923,7.637913802516333,4.865031817710577,-2522.6743820735883,-2.522674382073588,-77.27022754703154,-100.165109783189,-62.89437125921171
1577.1259999999943,-0.0439786388887427,-0.9720645694442784,2.0923552083321377,,-0.0009720645694442,-972.0645694442784,-972.0645694442784,2.0923552083321377,2.0923552083321377,2.0923552083321377,-29.890788690459107,-38.74731867281736,-24.329711724792297,5.966491111161773,7.666573598574207,4.883551056966367,-2525.8592854130925,-2.5258592854130923,-77.66966160003084,-100.68289466670664,-63.21949200002511
1577.1759999999945,-0.0452731830984844,-0.9735936338025892,2.102651859154595,,-0.0009735936338025,-973.5936338025892,-973.5936338025892,2.102651859154595,2.102651859154595,2.102651859154595,-30.037883702208497,-38.93799739175175,-24.449440222727844,5.985839061110375,7.691215996051813,4.8994759563068,-2529.8324797140035,-2.5298324797140035,-78.05188034654635,-101.17836341218973,-63.53060028207261
1577.2259999999944,-0.0462429014083438,-0.9756541971828716,2.105682845070089,,-0.0009756541971827,-975.6541971828716,-975.6541971828716,2.105682845070089,2.105682845070089,2.105682845070089,-30.081183501001263,-38.9941267605572,-24.48468424500103,5.981928065520947,7.686234893486366,4.896256849857666,-2535.186746612389,-2.5351867466123887,-78.1643926243056,-101.32421266113693,-63.62218004303945
1577.2759999999944,-0.0462093333334001,-0.9770466666665532,2.1136606666654654,,-0.0009770466666664,-977.0466666665532,-977.0466666665532,2.1136606666654654,2.1136606666654654,2.1136606666654654,-30.195152380935216,-39.14186419750861,-24.57744961238913,5.99561134375649,7.703661871528192,4.907519540103516,-2538.805006227614,-2.538805006227614,-78.46053483818535,-101.7081007161662,-63.86322603108111
1577.3259999999943,-0.0459940555554061,-0.9782904166664222,2.123703722221408,,-0.0009782904166664,-978.2904166664224,-978.2904166664224,2.123703722221408,2.123703722221408,2.123703722221408,-30.33862460316297,-39.32784670780384,-24.694229328155902,6.015814211531134,7.729390897014817,4.924149023970082,-2542.0368259900583,-2.5420368259900585,-78.8333399543311,-102.1913666074662,-64.16667205585088
1577.3759999999943,-0.0473093333331907,-0.9804424999997668,2.130877333332556,,-0.0009804424999997,-980.4424999997668,-980.4424999997668,2.130877333332556,2.130877333332556,2.130877333332556,-30.44110476189365,-39.46069135801029,-24.77764341084368,6.02267256457698,7.738124891143257,4.929794448164485,-2547.628902732057,-2.547628902732057,-79.0996293229977,-102.53655652981185,-64.3834192163935
1577.4259999999945,-0.048269929577371,-0.9824329718307716,2.141352380280418,,-0.0009824329718307,-982.4329718307716,-982.4329718307716,2.141352380280418,2.141352380280418,2.141352380280418,-30.590748289720263,-39.65467370889664,-24.899446282330448,6.039492991552401,7.759544669568672,4.943640417921061,-2552.801040380867,-2.552801040380867,-79.4884702561457,-103.04060959129998,-64.69991765035115
1577.4759999999944,-0.049695563379996,-0.9843314647885282,2.151427380280874,,-0.0009843314647885,-984.3314647885284,-984.3314647885284,2.151427380280874,2.151427380280874,2.151427380280874,-30.73467686115534,-39.84124778297914,-25.01659744512644,6.055699348065221,7.780181466257809,4.956981319162692,-2557.7341757058,-2.5577341757058,-79.86246117199953,-103.52541263036976,-65.00432886092986
1577.5259999999944,-0.0522413380278841,-0.986150478873036,2.1587020281682,,-0.000986150478873,-986.150478873036,-986.150478873036,2.1587020281682,2.1587020281682,2.1587020281682,-30.838600402402857,-39.97596348459629,-25.10118637404884,6.064686638400098,7.791625248979524,4.964379735862432,-2562.4607893074844,-2.5624607893074844,-80.13250109515312,-103.87546438260588,-65.22412879838045
1577.5759999999943,-0.0532154999999043,-0.9878357222220312,2.178533083330944,,-0.000987835722222,-987.8357222220312,-987.8357222220312,2.178533083330944,2.178533083330944,2.178533083330944,-31.121901190442056,-40.34320524686933,-25.331780038731907,6.108576151815871,7.8475067265156735,5.000511757869661,-2566.839806602265,-2.566839806602265,-80.868643475533,-104.82972302383908,-65.82331445682918
1577.6259999999943,-0.0542327464787389,-0.9895497183096644,2.1931958732385635,,-0.0009895497183096,-989.5497183096644,-989.5497183096644,2.1931958732385635,2.1931958732385635,2.1931958732385635,-31.33136961769376,-40.61473839330672,-25.50227759579725,6.138103641689399,7.88509798198507,5.02482192019106,-2571.293536394706,-2.571293536394706,-81.41293630196229,-105.53528779884,-66.26634350159722
1577.6759999999945,-0.0554229154928639,-0.991216577464762,2.201149619717305,,-0.0009912165774647,-991.216577464762,-991.216577464762,2.201149619717305,2.201149619717305,2.201149619717305,-31.44499456739007,-40.7620299947649,-25.59476301996866,6.14963843902046,7.899781972246658,5.034318953950144,-2575.624783316694,-2.575624783316694,-81.70818483098654,-105.91801737350106,-66.50666207173323
1577.7259999999944,-0.0562715070421599,-0.9914595352112408,2.210243281689139,,-0.0009914595352112,-991.4595352112408,-991.4595352112408,2.210243281689139,2.210243281689139,2.210243281689139,-31.57490402413056,-40.930431142391456,-25.7005032754551,6.172793957499618,7.929257834024947,5.053384384563837,-2576.256096399381,-2.5762560963993804,-82.04574780559278,-106.35559900724986,-66.78142263245923
1577.7759999999944,-0.0561947777778443,-0.993191888888602,2.2165774444439106,,-0.0009931918888886,-993.191888888602,-993.191888888602,2.2165774444439106,2.2165774444439106,2.2165774444439106,-31.66539206348444,-41.04773045266501,-25.774156330743143,6.17947350367994,7.937760202767969,5.058884238913954,-2580.757527435061,-2.5807575274350616,-82.28087627504361,-106.66039517135282,-66.97280627038432
1577.8259999999943,-0.0559560277776419,-0.9956066111109076,2.2226746666653767,,-0.0009956066111109,-995.6066111109076,-995.6066111109076,2.2226746666653767,2.2226746666653767,2.2226746666653767,-31.752495238076808,-41.16064197528475,-25.84505426355089,6.18138196115639,7.940189440351244,5.060455651433342,-2587.032057686062,-2.5870320576860624,-82.50720934925377,-106.9537898971808,-67.15703086567167
1577.8759999999943,-0.0571511666665371,-0.9973996666664724,2.234032999998769,,-0.0009973996666664,-997.3996666664724,-997.3996666664724,2.234032999998769,2.234032999998769,2.234032999998769,-31.914757142839555,-41.370981481458685,-25.97712790696243,6.201167768489758,7.965373599113682,5.076747498029843,-2591.691219398821,-2.5916912193988213,-82.92883847935168,-107.50034617693736,-67.50021736691417
1577.9259999999945,-0.0582675774646682,-0.999673267605366,2.243209366196246,,-0.0009996732676053,-999.673267605366,-999.673267605366,2.243209366196246,2.243209366196246,2.243209366196246,-32.04584808851779,-41.54091418881936,-26.08382983949123,6.2121264598195065,7.979321625688474,5.085771261922649,-2597.599053326059,-2.59759905332606,-83.26947149158487,-107.94190748909148,-67.77747679547606
1577.9759999999944,-0.0597288987339322,-1.0019593797466089,2.252330430378583,,-0.0010019593797466,-1001.9593797466088,-1001.9593797466088,2.252330430378583,2.252330430378583,2.252330430378583,-32.17614900540833,-41.70982278478857,-26.18988872533236,6.222810861984045,7.992920109862836,5.094569344829933,-2603.53939696265,-2.60353939696265,-83.60805165505482,-108.380807700997,-68.05306530062602
1578.0259999999944,-0.0619080126579821,-1.0039752025314184,2.2626816962013647,,-0.0010039752025314,-1003.9752025314184,-1003.9752025314184,2.2626816962013647,2.2626816962013647,2.2626816962013647,-32.324024231448064,-41.90151289261786,-26.310252281411216,6.23835730002811,8.01270594797198,5.107371390813425,-2608.777407747951,-2.6087774077479517,-83.99229774787206,-108.8789044879823,-68.36582374826796
1578.0759999999943,-0.0634446901406949,-1.0061636478870717,2.278066732392456,,-0.001006163647887,-1006.1636478870716,-1006.1636478870716,2.278066732392456,2.278066732392456,2.278066732392456,-32.54381046274937,-42.18642097023066,-26.489148051075063,6.266212917051975,8.048155329681757,5.130310624300425,-2614.4639693159306,-2.614463969315931,-84.56340085211927,-109.61922332682126,-68.83067511219008
1578.1259999999943,-0.0645723380280899,-1.008159267605469,2.2931859859142403,,-0.0010081592676054,-1008.159267605469,-1008.159267605469,2.292361605632814,2.292361605632814,2.292361605632814,-32.74802293761163,-42.45114084505211,-26.655367507358303,6.292207430024964,8.08123363400913,5.151718308361967,-2619.6494834826995,-2.6196494834826995,-85.09403635930879,-110.30708416947434,-69.2625877343211
1578.1759999999945,-0.0652998028168202,-1.009674760563211,2.30470359154801,,-0.0010096747605631,-1009.6747605632112,-1009.6747605632112,2.301454563379267,2.301454563379267,2.301454563379267,-32.877922333989524,-42.6195289514679,-26.76109957417752,6.307196340931848,8.100306041026629,5.164062843335062,-2623.5874132042604,-2.6235874132042603,-85.43157319258545,-110.74463191631446,-69.53732701722072
1578.2259999999944,-0.0652481111111244,-1.0119956944441784,2.303425305555822,,-0.0010119956944441,-1011.9956944441784,-1011.9956944441784,2.3043816944441784,2.3043816944441784,2.3043816944441784,-32.919738492059686,-42.6737350822996,-26.79513598190905,6.300938325612515,8.092343228618867,5.158908838446006,-2629.6182393225527,-2.6296182393225527,-85.54023030700142,-110.88548373129817,-69.62576885453605
1578.2759999999944,-0.0662916901405862,-1.0135591126759815,2.310038788730556,,-0.0010135591126759,-1013.5591126759814,-1013.5591126759814,2.3123179577449124,2.3123179577449124,2.3123179577449124,-33.03311368207017,-42.82070292120208,-26.887418113312933,6.312508893175965,8.107065714237459,5.168438226790154,-2633.680700379066,-2.633680700379066,-85.83482984845696,-111.26737202577756,-69.8655591789766
1578.3259999999943,-0.0684282916667217,-1.0142003333333058,2.3255684583330583,,-0.0010142003333333,-1014.200333333306,-1014.200333333306,2.3255684583330583,2.3255684583330583,2.3255684583330583,-33.222406547615115,-43.0660825617233,-27.041493701547186,6.3436481341606346,8.14668505766651,5.194085177802224,-2635.3468789460185,-2.6353468789460184,-86.32669752590198,-111.90497827431736,-70.26591659085044
1578.3759999999943,-0.0679498194444969,-1.0144392222221958,2.327959430555293,,-0.0010144392222221,-1014.439222222196,-1014.439222222196,2.327959430555293,2.327959430555293,2.327959430555293,-33.25656329364704,-43.110359825098016,-27.06929570413132,6.348515237612196,8.152877284796677,5.198093964325331,-2635.967619313636,-2.635967619313636,-86.41545205603937,-112.020030443014,-70.33815865026462
1578.4259999999945,-0.0684447605632608,-1.0156198028167092,2.336009352111416,,-0.0010156198028167,-1015.6198028167092,-1015.6198028167092,2.336009352111416,2.336009352111416,2.336009352111416,-33.37156217302022,-43.259432446507695,-27.162899443156,6.36259997685433,8.17079625435364,5.209695056178044,-2639.0352966578835,-2.6390352966578834,-86.71427066995399,-112.40738790549592,-70.58138310345093
1578.4759999999944,-0.069509249999895,-1.0174086388886792,2.3472564999988856,,-0.0010174086388886,-1017.4086388886792,-1017.4086388886792,2.3472564999988856,2.3472564999988856,2.3472564999988856,-33.53223571426979,-43.46771296294232,-27.29368023254517,6.381374352184835,8.194680348388404,5.225159307677979,-2643.683494261722,-2.643683494261722,-87.13177251997763,-112.94859400737842,-70.92121019067945
1578.5259999999944,-0.0704654999998927,-1.0193218333331189,2.35741899999886,,-0.0010193218333331,-1019.3218333331188,-1019.3218333331188,2.35741899999886,2.35741899999886,2.35741899999886,-33.677414285698,-43.65590740738629,-27.411848837196047,6.39647452015828,8.213889291223381,5.237597548281789,-2648.654830636065,-2.648654830636065,-87.50901149587672,-113.43760749465498,-71.22826517106245
1578.5759999999943,-0.0714319859153838,-1.0209788028167242,2.370454647885755,,-0.0010209788028167,-1020.978802816724,-1020.978802816724,2.370454647885755,2.370454647885755,2.370454647885755,-33.86363782693935,-43.89730829418064,-27.56342613820645,6.420605869114597,8.244585043491284,5.257475641334652,-2652.960379760444,-2.652960379760444,-87.99290369356879,-114.0648751583299,-71.62213091336994
1578.6259999999943,-0.0728631891889369,-1.0230867837834434,2.380843554053676,,-0.0010230867837834,-1023.0867837834434,-1023.0867837834434,2.380843554053676,2.380843554053676,2.380843554053676,-34.012050772195366,-44.08969544543844,-27.68422737271716,6.434980280059177,8.262868663915208,5.269316926102915,-2658.4378587938645,-2.6584378587938646,-88.37854702183526,-114.5647831764531,-71.93602664567986
1578.6759999999945,-0.0751902162159596,-1.026227324323978,2.3843334189185343,,-0.0010262273243239,-1026.227324323978,-1026.227324323978,2.3843334189185343,2.3843334189185343,2.3843334189185343,-34.061905984550485,-44.15432257256545,-27.72480719672714,6.425021590502992,8.25020172955808,5.2611131696700735,-2666.59839023887,-2.6665983902388697,-88.50809320118567,-114.7327134089444,-72.04147121026742
1578.7259999999944,-0.0753099583333603,-1.029134722221899,2.392019124999057,,-0.0010291347222218,-1029.1347222218988,-1029.1347222218988,2.392019124999057,2.392019124999057,2.392019124999057,-34.17170178570081,-44.2966504629455,-27.814175872082057,6.427441989282401,8.253280384781682,5.263107028587658,-2674.1531126386917,-2.6741531126386917,-88.79339188663563,-115.10254503823136,-72.27369107051737
1578.7759999999944,-0.0762405211264702,-1.031715605633554,2.403493028167217,,-0.0010317156056335,-1031.715605633554,-1031.715605633554,2.403493028167217,2.403493028167217,2.403493028167217,-34.3356146881031,-44.509130151244754,-27.94759335078159,6.441644460149504,8.271344947073354,5.274806821180308,-2680.8594041082238,-2.680859404108223,-89.21931104833136,-115.65466247005917,-72.62036945794412
1578.8259999999943,-0.0787869999997104,-1.033897999999752,2.4192549999982083,,-0.0010338979999997,-1033.8979999997518,-1033.8979999997518,2.4192549999982083,2.4192549999982083,2.4192549999982083,-34.56078571426011,-44.801018518485336,-28.13087209300242,6.469278212011593,8.306491013596467,5.297572002457869,-2686.530242494448,-2.686530242494448,-89.80440626227362,-116.4131192288732,-73.09660974836225
1578.8759999999943,-0.0796238055554647,-1.0377236944440291,2.4228418055551666,,-0.001037723694444,-1037.7236944440292,-1037.7236944440292,2.4228418055551666,2.4228418055551666,2.4228418055551666,-34.61202579364523,-44.86744084361419,-28.1725791343624,6.455445834812583,8.288898621305071,5.286176494412979,-2696.4711107649123,-2.696471110764912,-89.9375509466583,-116.58571419011264,-73.20498332867538
1578.9259999999945,-0.0806524931505558,-1.0411571917804798,2.4369670684906986,,-0.0010411571917804,-1041.1571917804797,-1041.1571917804797,2.4369670684906986,2.4369670684906986,2.4369670684906986,-34.81381526415284,-45.12901978686478,-28.33682637779882,6.471143745736398,8.30886359530432,5.299108905086955,-2705.3928752251404,-2.7053928752251406,-90.46189040290618,-117.26541348524871,-73.63177125817944
1578.9759999999944,-0.0817867464787922,-1.0442973239432976,2.457616929576925,,-0.0010442973239432,-1044.2973239432974,-1044.2973239432974,2.457616929576925,2.457616929576925,2.457616929576925,-35.10881327967035,-45.511424621794895,-28.576941041592143,6.505209127307025,8.352185588841705,5.327174296979641,-2713.552345521863,-2.713552345521863,-91.2284274212231,-118.25907258306698,-74.25569673820485
1579.0259999999944,-0.0825142112675248,-1.0475705633799182,2.462466225351574,,-0.0010475705633799,-1047.5705633799182,-1047.5705633799182,2.462466225351574,2.462466225351574,2.462466225351574,-35.17808893359391,-45.60122639539952,-28.633328201762485,6.497923383867306,8.342920448902555,5.321171652646696,-2722.0576881547045,-2.7220576881547043,-91.4084366091065,-118.49241782661956,-74.40221584462157
1579.0759999999943,-0.0836535070421029,-1.05100901408411,2.470201690139818,,-0.0010510090140841,-1051.00901408411,-1051.00901408411,2.470201690139818,2.470201690139818,2.470201690139818,-35.288595573425965,-45.74447574332996,-28.723275466742063,6.497040085460738,8.34179716182663,5.320443918314307,-2730.992323683683,-2.730992323683683,-91.6955823719432,-118.86464381548193,-74.63593913995375
1579.1259999999943,-0.0848265138888096,-1.05455909722182,2.480816555553907,,-0.0010545590972218,-1054.55909722182,-1054.55909722182,2.480816555553907,2.480816555553907,2.480816555553907,-35.44023650791295,-45.94104732507234,-28.84670413434775,6.502799664407945,8.349121543093954,5.325189157790831,-2740.217030291907,-2.740217030291907,-92.08961346253383,-119.37542485884016,-74.95666212066709
1579.1759999999945,-0.0855438749999212,-1.0582056249996,2.4957609999983608,,-0.0010582056249996,-1058.2056249996,-1058.2056249996,2.4957609999983608,2.4957609999983608,2.4957609999983608,-35.65372857140515,-46.21779629626594,-29.020476744166984,6.518887177772948,8.369579167750112,5.338443714259982,-2749.692343287101,-2.749692343287101,-92.64436149870812,-120.0945426835105,-75.40820121987869
1579.2259999999944,-0.0854743521127031,-1.0637831549289056,2.5004397887321232,,-0.0010637831549289,-1063.7831549289056,-1063.7831549289056,2.5004397887321232,2.5004397887321232,2.5004397887321232,-35.7205684104589,-46.30444053207635,-29.07488126432701,6.497580254111365,8.342484092500408,5.320888953812143,-2764.185265058398,-2.764185265058398,-92.81804134819173,-120.31968322913738,-75.5495685392258
1579.2759999999944,-0.0857168873238335,-1.0691054084502156,2.5052896478863604,,-0.0010691054084502,-1069.1054084502157,-1069.1054084502157,2.5052896478863604,2.5052896478863604,2.5052896478863604,-35.78985211266229,-46.3942527386363,-29.131274975422794,6.478415355755894,8.318111489014939,5.305099604678299,-2778.014864345006,-2.778014864345006,-92.99807144911212,-120.55305558218238,-75.69610466788197
1579.3259999999943,-0.0866866056336929,-1.0734089295769775,2.5137762676046727,,-0.0010734089295769,-1073.4089295769772,-1073.4089295769772,2.5137762676046727,2.5137762676046727,2.5137762676046727,-35.911089537209605,-46.55141236304949,-29.22995660005433,6.474432790978621,8.313046564204555,5.301818567527173,-2789.197340427039,-2.7891973404270387,-93.3131005985723,-120.961426701853,-75.95252374302397
1579.3759999999943,-0.0891668888886174,-1.0775960277773255,2.5244912083321704,,-0.0010775960277773,-1077.5960277773254,-1077.5960277773254,2.5244912083321704,2.5244912083321704,2.5244912083321704,-36.064160119031,-46.74983719133648,-29.354548934095003,6.476690198857561,8.31591748552204,5.303678330662756,-2800.077297582902,-2.800077297582902,-93.71084655349196,-121.47702331008216,-76.2762704505167
1579.4259999999945,-0.0900636250000522,-1.0817484999995497,2.535897374998695,,-0.0010817484999995,-1081.7484999995495,-1081.7484999995495,2.535897374998695,2.535897374998695,2.535897374998695,-36.22710535712421,-46.96106249997583,-29.48717877905459,6.480840044012674,8.321195117011436,5.30709719678276,-2810.867280933412,-2.810867280933412,-94.13425128975022,-122.02588130152807,-76.6209022125874
1579.4759999999944,-0.089717859154835,-1.085891352112197,2.5478098309846327,,-0.0010858913521121,-1085.8913521121967,-1085.8913521121967,2.5478098309846327,2.5478098309846327,2.5478098309846327,-36.39728329978046,-47.18166353675245,-29.62569570912364,6.486260691113478,8.328088814246435,5.311563058042834,-2821.6322669289466,-2.821632266928946,-94.57644983308003,-122.59910163547414,-76.98083125948378
1579.5259999999944,-0.0905664507041311,-1.0901948732389586,2.559328140843791,,-0.0010901948732389,-1090.1948732389585,-1090.1948732389585,2.559328140843791,2.559328140843791,2.559328140843791,-36.56183058348272,-47.39496557118131,-29.759629544695244,6.489747158272826,8.332522664012892,5.314435447284244,-2832.81474301098,-2.83281474301098,-95.00401740162796,-123.1533558909992,-77.32885137341812
1579.5759999999943,-0.0915699444443231,-1.0942957777773263,2.57398938888707,,-0.0010942957777773,-1094.2957777773263,-1094.2957777773263,2.57398938888707,2.57398938888707,2.57398938888707,-36.771276984101,-47.666470164575365,-29.930109173105464,6.502050754516417,8.348169171175691,5.3245721381303,-2843.470730413906,-2.843470730413906,-95.54825299299456,-123.85884647240034,-77.7718338315072
1579.6259999999943,-0.0925601666665878,-1.0984589999994876,2.587403833332808,,-0.0010984589999994,-1098.4589999994876,-1098.4589999994876,2.587403833332808,2.587403833332808,2.587403833332808,-36.96291190475439,-47.9148858024594,-30.086091085265203,6.5108681657839504,8.359381942644392,5.331836773371027,-2854.288647080796,-2.8542886470807955,-96.04620637897024,-124.50434160236884,-78.1771447270688
1579.6759999999945,-0.0932775277776994,-1.1031214999994907,2.5921864722217,,-0.0011031214999994,-1103.1214999994909,-1103.1214999994909,2.5921864722217,2.5921864722217,2.5921864722217,-37.03123531745285,-48.00345318929073,-30.1417031653686,6.495837648831984,8.340268023260947,5.319453253435212,-2866.403911116167,-2.866403911116167,-96.22374121749868,-124.7344793560168,-78.32164982819661
1579.7259999999944,-0.09428199999988,-1.1079704999994546,2.6064854999981417,,-0.0011079704999994,-1107.970499999455,-1107.970499999455,2.6064854999981417,2.6064854999981417,2.6064854999981417,-37.23550714283059,-48.26824999996558,-30.30797093021095,6.502848729504489,8.349183938004117,5.325229582082412,-2879.0037857128505,-2.8790037857128503,-96.75453094391943,-125.42254011248818,-78.75368797760886
1579.7759999999944,-0.0953820277776419,-1.1130586666660014,2.6206649444439694,,-0.001113058666666,-1113.0586666660015,-1113.0586666660015,2.6206649444439694,2.6206649444439694,2.6206649444439694,-37.43807063491384,-48.53083230451794,-30.472848191208943,6.508157636803766,8.35593509540665,5.329603564972847,-2892.225122468056,-2.892225122468056,-97.28088165502156,-126.1048465898428,-79.18211297501757
