Repository: DunklesArchipel/ORR_on_Ru0001

This project contains the evaluated data files for the article "Impact of the potential dependent surface adlayer composition on the ORR activity and H2O2 formation on Ru(0001) in acid electrolytes".

The subfolders contain the final figures found in the submitted manuscript (and supporting information).

Among the final PNG, also the SVG files are included which are based on the raw PNG obtained from the data evaluation. The CSV contain the data for the individual traces in the figures, where ***r*** and ***b*** refer to the red and blue curves, respectively.

File: data/SI/figure_S2/figure_S2_ORR_H2SO4_r.csv (part 4 of 12)
t,E,current1_mA,coll_current,potential2,current1,current1_muA,cur1muA_filt,coll_cur_filt,coll_cur_norm,coll_cur_norm_filt,cur_H2O2,cur_H2O2_min,cur_H2O2_max,yield,yield_min,yield_max,j,current1_mA_geo,cur_H2O2_uAcm,cur_H2O2_min_uAcm,cur_H2O2_max_uAcm
633.874,0.5984343230769213,-0.0036197538461519,0.0932818153846307,,-3.619753846151949e-06,-3.6197538461519487,-4.757569230769321,0.0892420307692325,0.1747476363636451,0.1747476363636451,-2.4963948051949307,-4.0280130875550375,-1.8086650495288257,81.63290160206233,105.33828037572268,66.63690051509933,-9.40574232475074,-0.0094057423247507,-6.4867522147869785,-10.466582754665009,-4.699722171919353
633.9240000000002,0.5982540923076944,-0.0038381846153888,0.094883953846136,,-3.838184615388896e-06,-3.838184615388896,-4.895169230769765,0.0927117538461681,0.1793775000000029,0.1793775000000029,-2.5625357142857563,-4.134733565776763,-1.8565848538673464,80.07022904611144,103.7194530741379,65.20316103716918,-9.973323331239316,-0.0099733233312393,-6.6586159310710045,-10.743890373246536,-4.824239294082162
633.974,0.5986355384615372,-0.0050779384615386,0.0911224461538533,,-5.077938461538643e-06,-5.077938461538644,-5.077938461538644,0.0968969538461547,0.1820119242424289,0.1820119242424289,-2.600170346320413,-4.1954582516579615,-1.883851552015937,67.72944774262551,90.4837435820592,54.11974645452061,-13.194759295842116,-0.0131947592958421,-6.756407567311987,-10.901680314890545,-4.895090392729391
634.024,0.5977086153846141,-0.0052110153846155,0.0964201384615456,,-5.2110153846155664e-06,-5.211015384615566,-5.211015384615566,0.0975592615384624,0.187125,0.187125,-2.6732142857142858,-4.313316990681463,-1.9367726765058129,67.8116797072566,90.57468430792656,54.19222450202204,-13.54055276717521,-0.0135405527671752,-6.94620844922937,-11.20793012553818,-5.0326031854893145
634.0740000000002,0.5966716969696962,-0.0052802424242424,0.0973511363636368,,-5.280242424242471e-06,-5.280242424242472,-5.218999999999999,0.097599,0.187125,0.187125,-2.6732142857142858,-4.313316990681463,-1.9367726765058129,67.22144554751263,89.92109818951202,53.67240194093544,-13.72043563333424,-0.0137204356333342,-6.94620844922937,-11.20793012553818,-5.0326031854893145
634.124,0.594657833333334,-0.0053857878787878,0.0980034090909089,,-5.385787878787848e-06,-5.385787878787848,-5.259393939393923,0.0980034090909089,0.1903206060606072,0.1903206060606072,-2.7188658008658164,-4.386977174605265,-1.9698476932222344,67.09394153858531,89.77965091020178,53.56023076287158,-13.994690013934692,-0.0139946900139346,-7.064831539776319,-11.399332286852978,-5.118546898195691
634.1740000000002,0.5924745384615364,-0.0052187692307677,0.1016383846154031,,-5.2187692307677256e-06,-5.218769230767727,-5.305,0.10084384615386,0.1961247878788051,0.1961247878788051,-2.80178268398293,-4.520766224991037,-2.0299218722734444,69.8650844421355,92.83330289265515,56.00795628942709,-13.560700733593016,-0.013560700733593,-7.280286753063855,-11.746976184003447,-5.27464653163549
634.224,0.591283,-0.004358,0.112233,,-4.3580000000000005e-06,-4.3580000000000005,-5.305,0.10879,0.2037193846153882,0.2037193846153882,-2.9102769230769736,-4.695825159613765,-2.1085271224991984,80.08161917542702,103.73129758591644,65.21358629001743,-11.324036603991512,-0.0113240366039915,-7.562203397126075,-12.201857731392968,-5.478898190842087
634.274,0.5920776153846153,-0.0055495384615384,0.1095845384615384,,-5.549538461538462e-06,-5.549538461538462,-5.437307692307693,0.1107761538461538,0.2076924615384652,0.2076924615384652,-2.967035164835216,-4.787406403154671,-2.1496490828266333,69.676733742947,92.627105316321,55.84093309689345,-14.420187396447975,-0.0144201873964479,-7.709686739771447,-12.439826835132363,-5.585751468486823
634.3240000000002,0.5924072121212123,-0.0053591969696959,0.1142680303030405,,-5.359196969695945e-06,-5.359196969695946,-5.431393939393853,0.1118285909090917,0.2096521230769255,0.2096521230769255,-2.995030329670364,-4.832577499533167,-2.169931882681753,71.70095383680895,94.83289713922989,57.64098145289383,-13.925594918044348,-0.0139255949180443,-7.782430721260203,-12.557201582455107,-5.638455270228634
634.374,0.5915958636363623,-0.005245651515152,0.1168895151515117,,-5.245651515152087e-06,-5.245651515152088,-5.539545454545684,0.1142156212121242,0.2118448358208969,0.2118448358208969,-3.0263547974413845,-4.883120532982764,-2.192626798539869,73.17099825791959,96.4207805206152,58.955223401732816,-13.630552953044004,-0.013630552953044,-7.863825723472132,-12.688535029187552,-5.697426830095961
634.4240000000002,0.5893733181818174,-0.0061298181818163,0.1117632727272929,,-6.129818181816363e-06,-6.129818181816362,-5.918727272727879,0.1191590909090929,0.2148308615384636,0.2148308615384636,-3.0690123076923377,-4.951949793969764,-2.2235326263080823,66.72614113701862,89.37111487607154,53.23690282815564,-15.92801410433712,-0.0159280141043371,-7.974669047822049,-12.867384288215195,-5.777734018008743
634.474,0.5891119545454541,-0.0055434545454535,0.118284484848496,,-5.543454545453536e-06,-5.543454545453535,-6.1141818181821534,0.1198106060606072,0.2161547076923075,0.2161547076923075,-3.087924395604393,-4.982465054402218,-2.237234638645622,71.55112564727493,94.67039923942602,57.5073643403646,-14.404378656557814,-0.0144043786565578,-8.023811125787633,-12.946676607195794,-5.813337985254875
634.524,0.5868245606060596,-0.0060665303030306,0.1199799999999999,,-6.0665303030306175e-06,-6.066530303030617,-6.164999999999999,0.1199799999999999,0.2239950307692265,0.2239950307692265,-3.1999290109889507,-5.163188093761507,-2.318383194479181,69.06476147038514,91.955789296309,55.29891739891435,-15.763563839087292,-0.0157635638390872,-8.314849300278391,-13.416276036495743,-6.024198291959848
634.5740000000002,0.5845286615384602,-0.006679353846154,0.124430061538473,,-6.679353846154061e-06,-6.679353846154061,-6.304246153846513,0.1227613692307764,0.2298222000000024,0.2298222000000024,-3.28317428571432,-5.297507014540034,-2.378695296804056,65.91046453785201,88.46236215243178,52.521139138515146,-17.355953980004607,-0.0173559539800046,-8.531157822100193,-13.765296774335274,-6.180916156666265
634.624,0.5834742307692303,-0.0067665846153849,0.1332772307692325,,-6.766584615384947e-06,-6.766584615384947,-6.6198153846152925,0.1290657692307674,0.2327620769230751,0.2327620769230751,-3.325172527472501,-5.365272524668566,-2.4091234774153967,65.89878215263886,88.44931922178733,52.51090058773118,-17.582618602254467,-0.0175826186022544,-8.640288071520324,-13.94138193201854,-6.259982203255453
634.6740000000002,0.5844011538461555,-0.0060381230769217,0.1293041538461466,,-6.038123076921752e-06,-6.038123076921753,-6.818276923077286,0.1330388461538533,0.2367351538461611,0.2367351538461611,-3.3819307692308724,-5.456853768209681,-2.4502454377429244,71.80279060957031,94.94327551465874,57.73183465137808,-15.689749137785173,-0.0156897491377851,-8.787771414166032,-14.179351035758476,-6.366835480900431
634.724,0.5836994307692304,-0.0067762000000004,0.1334755692307715,,-6.776200000000407e-06,-6.776200000000408,-7.125861538461669,0.1353826461538469,0.2504552769230799,0.2504552769230799,-3.577932527472571,-5.77310889169353,-2.5922508324986944,69.11119821924471,92.00680199233284,55.34001039971713,-17.607603679663125,-0.0176076036796631,-9.297071800759811,-15.00112354482937,-6.735829122061193
634.774,0.5817446000000013,-0.0073537999999999,0.1415011999999954,,-7.353799999999939e-06,-7.353799999999938,-7.353799999999938,0.1415011999999954,0.256812261538461,0.256812261538461,-3.668746593406585,-5.919640299848632,-2.6580466059551413,66.56803965067671,89.19526763406117,53.098028976475256,-19.10846727361911,-0.0191084672736191,-9.533047433342205,-15.381877796684076,-6.906796021328916
634.8240000000002,0.5793128615384598,-0.0075006615384618,0.1493945384615394,,-7.500661538461823e-06,-7.500661538461823,-7.500661538461823,0.1493945384615394,0.2604677076923185,0.2604677076923185,-3.720967252747408,-6.003900008620603,-2.695881038720563,66.31777475409504,88.9166225454792,52.87833632457634,-19.490079351925875,-0.0194900793519258,-9.668740103801142,-15.600822272676606,-7.005106829389241
634.874,0.5781213230769234,-0.007699123076923,0.1500560769230767,,-7.699123076923013e-06,-7.699123076923017,-7.699123076923017,0.1500560769230767,0.2689431212121203,0.2689431212121203,-3.842044588744576,-6.199262173686801,-2.7836028788126947,66.57982450378577,89.20838013775446,53.108378308594894,-20.00577134963561,-0.0200057713496356,-9.983353271480286,-16.108460709630407,-7.233047473761152
634.9240000000002,0.5770655757575734,-0.0079547575757581,0.1537088484848568,,-7.954757575758133e-06,-7.954757575758133,-7.715000000000002,0.1537088484848568,0.2708991818181861,0.2708991818181861,-3.869988311688372,-6.244350266923653,-2.803848408460885,65.45575437349336,87.9541212885708,52.12289422205138,-20.67002431476913,-0.0206700243147691,-10.055963583886744,-16.225619777601562,-7.285654430806425
634.974,0.5761002727272714,-0.0081767272727275,0.1595780909091013,,-8.176727272727556e-06,-8.176727272727558,-7.8713636363640145,0.1556653636363645,0.276050848484857,0.276050848484857,-3.9435835497836713,-6.363098544084264,-2.857168954825476,65.07396728571014,87.52647554727741,51.78894011511117,-21.24680104112495,-0.0212468010411249,-10.24719698684008,-16.5341810068874,-7.424205100558022
635.024,0.5751464153846154,-0.0080955076923077,0.1640014307692308,,-8.095507692307719e-06,-8.095507692307722,-8.114784615384611,0.1572474615384614,0.2825723484848481,0.2825723484848481,-4.036747835497828,-6.513422107235582,-2.924667487944061,66.54571075009306,89.17042105903202,53.07842098889829,-21.03575618072223,-0.0210357561807222,-10.489279543428388,-16.924788976499137,-7.599596532350263
635.0740000000002,0.5740871846153841,-0.0073008923076919,0.1613529692307679,,-7.300892307691917e-06,-7.300892307691918,-8.314015384615484,0.1612205384615404,0.2889811230769273,0.2889811230769273,-4.128301758241819,-6.6611472980837485,-2.9909992956652305,72.24134500518775,95.41796880920228,58.12341231206876,-18.970989383685943,-0.0189709893836859,-10.727177655496298,-17.308645210665333,-7.771956288808145
635.124,0.5745854000000002,-0.0084527076923082,0.1574063846153828,,-8.452707692308234e-06,-8.452707692308234,-8.318000000000001,0.1632471846153855,0.293616507692312,0.293616507692312,-4.194521538461599,-6.767995037401756,-3.0389762429901324,66.33107476626768,88.93143973163599,52.890007419286526,-21.96392182435499,-0.0219639218243549,-10.899246314311595,-17.586283510594395,-7.896621894052514
635.1740000000002,0.5730434923076885,-0.0090139384615388,0.1601878000000091,,-9.013938461538869e-06,-9.013938461538867,-8.587907692308303,0.163883,0.3052970923077181,0.3052970923077181,-4.361387032967401,-7.03723786483114,-3.159872099389505,65.21541527731463,87.68501101405096,51.9126215012916,-23.42225082253168,-0.0234222508225316,-11.332837633202566,-18.28589701063398,-8.210763496424565
635.224,0.5711361060606055,-0.0088806212121207,0.1680958181818246,,-8.880621212120752e-06,-8.880621212120753,-8.858757575757615,0.1680958181818246,0.3134153230769243,0.3134153230769243,-4.4773617582417735,-7.224366803834963,-3.2438970427982823,67.03649447937964,89.71589170606718,53.50970611112242,-23.075832875685837,-0.0230758328756858,-11.634191931996703,-18.772141837376843,-8.429097946816789
635.274,0.5702075909090899,-0.0082232727272738,0.1785952272727283,,-8.223272727273805e-06,-8.223272727273805,-8.931727272727436,0.1785952272727283,0.3170707692307793,0.3170707692307793,-4.529582417582559,-7.308626512606874,-3.281731475563678,71.03636583544956,94.11117597055724,57.04876621869123,-21.36774698674935,-0.0213677469867493,-11.769884602455544,-18.99108631336922,-8.527408754877044
635.3240000000002,0.5690341060606041,-0.0095278181818204,0.1798990151515174,,-9.52781818182043e-06,-9.527818181820429,-9.127181818182155,0.1798990151515174,0.3329630769230952,0.3329630769230952,-4.756615384615647,-7.67495148677069,-3.4462193168735014,66.59858597112589,89.22925359843241,53.124855192077646,-24.757540579878476,-0.0247575405798784,-12.359817973037345,-19.94296272832729,-8.954821865456207
635.374,0.5677636363636359,-0.0093361060606058,0.1840988939393957,,-9.336106060605814e-06,-9.336106060605816,-9.178,0.1840988939393957,0.3380352615384646,0.3380352615384646,-4.829075164835208,-7.791867666230121,-3.498717211720478,68.18232803350328,90.98411511481832,54.51913341517075,-24.25938659225499,-0.0242593865922549,-12.548100947687066,-20.246763346913216,-9.091234917975632
635.4240000000002,0.5667330454545446,-0.0090020909090911,0.1890423636363693,,-9.002090909091152e-06,-9.002090909091152,-9.39722727272792,0.187125,0.3405873939393987,0.3405873939393987,-4.865534199134267,-7.850695487458807,-3.5251321765886376,70.17112391145233,93.16792253494616,56.27954659190691,-23.391465572970954,-0.0233914655729709,-12.642837854283837,-20.399624384298875,-9.1598728319408
635.474,0.5662242575757577,-0.0092432272727272,0.1926944848484846,,-9.243227272727293e-06,-9.243227272727292,-9.880030303030306,0.1875815151515153,0.3448912727272849,0.3448912727272849,-4.9270181818183545,-7.949901865556991,-3.5696779873534785,69.5403364412128,92.4776612984868,55.7200403014761,-24.0180458869611,-0.0240180458869611,-12.802600789225044,-20.65740700406328,-9.275622807079747
635.524,0.5670068333333337,-0.0098955000000002,0.1881293333333316,,-9.895500000000248e-06,-9.895500000000249,-10.010333333333383,0.1921466666666684,0.3566299090909051,0.3566299090909051,-5.0947129870129295,-8.220482812382022,-3.691174688320732,67.97385722840299,90.75392593951156,54.33521848423504,-25.712942683524737,-0.0257129426835247,-13.2383470288585,-21.36049753783779,-9.59132567284785
635.5740000000002,0.5649412272727226,-0.0108018636363652,0.1967899090909296,,-1.0801863636365251e-05,-10.801863636365251,-10.344500000000648,0.1992550909091038,0.3611688484848506,0.3611688484848506,-5.1595549783550085,-8.325107445154657,-3.738153412694865,64.65033093733484,87.0509753967078,51.418831217072096,-28.068081507463276,-0.0280680815074632,-13.40683557485056,-21.632359210898024,-9.713397447611849
635.624,0.5629043999999991,-0.0110561230769225,0.2053086153846189,,-1.1056123076922537e-05,-11.05612307692254,-10.829876923077462,0.2053086153846189,0.3730641538461539,0.3730641538461539,-5.329487912087912,-8.599299684162022,-3.861271662006636,65.05082923868153,87.5005314175957,51.76871336561297,-28.72876145509548,-0.0287287614550954,-13.84839747522116,-22.344833499803435,-10.03331382251452
635.6740000000002,0.5618868615384592,-0.0107572307692344,0.209387661538475,,-1.075723076923442e-05,-10.757230769234418,-11.404215384616732,0.2088578153846192,0.3882943846154032,0.3882943846154032,-5.5470626373629015,-8.950363481885484,-4.018906904816308,68.0441954647155,90.83161920057158,54.39725851870148,-27.95210532087983,-0.0279521053208798,-14.41375409594566,-23.257054540592044,-10.442920811880244
635.724,0.5610922461538453,-0.0120149230769245,0.2140230461538515,,-1.2014923076924527e-05,-12.014923076924529,-11.868061538462074,0.210181661538463,0.398889,0.398889,-5.698414285714286,-9.194574220953577,-4.1285628118034845,64.34038000917262,86.70242478470665,51.14834355182486,-31.220153445900795,-0.0312201534459007,-14.807033491541237,-23.89162345942979,-10.72785598961468
635.774,0.5613128059701492,-0.0124124179104477,0.2119090895522387,,-1.2412417910447771e-05,-12.412417910447768,-12.098582089552243,0.2131299104477613,0.4034541515151531,0.4034541515151531,-5.763630735930757,-9.299803055130438,-4.175812835684087,63.42006283174344,85.66422633478186,50.346693382690354,-32.2530231211451,-0.0322530231211451,-14.976495049465449,-24.16505511845093,-10.85063272205236
635.8240000000002,0.5612223999999995,-0.0122947999999995,0.2127774000000042,,-1.2294799999999578e-05,-12.294799999999578,-12.32900000000024,0.2153604000000012,0.4160010606060899,0.4160010606060899,-5.942872294372712,-9.589015058670707,-4.305675284324988,65.17139027886296,87.63567991195922,51.87412059690526,-31.947399091039475,-0.0319473990910394,-15.44224492756393,-24.916557485225532,-11.18807354855386
635.874,0.5601388461538476,-0.0121951384615379,0.218432569230765,,-1.219513846153792e-05,-12.19513846153792,-12.579661538461448,0.218432569230765,0.4301915454545498,0.4301915454545498,-6.145593506493569,-9.916112236508358,-4.4525489961265485,67.0157932323044,89.6929112868729,53.49150153676905,-31.68843376071596,-0.0316884337607159,-15.969005465990296,-25.766502509295265,-11.569717258651377
635.9240000000002,0.5570926923076867,-0.013386676923079,0.2277033384615553,,-1.3386676923079089e-05,-13.386676923079092,-12.77812307692344,0.2277033384615553,0.4406524545454691,0.4406524545454691,-6.295035064935273,-10.157240984242954,-4.560821022305326,63.96836889767293,86.28335372409788,50.82403169716744,-34.78458455317946,-0.0347845845531794,-16.357321592183823,-26.39306303376089,-11.851056493997133
635.974,0.5579459230769233,-0.0129951076923075,0.2308815846153852,,-1.2995107692307585e-05,-12.99510769230758,-13.28089230769242,0.2308815846153852,0.4517388181818175,0.4517388181818175,-6.453411688311678,-10.412786745832983,-4.675566599714476,66.36404100501963,88.96816220143666,52.91893815082538,-33.7671122488533,-0.0337671122488533,-16.768855020437837,-27.05708541977291,-12.14921691591713
636.024,0.5563463230769246,-0.0135737692307686,0.2343513076923059,,-1.357376923076866e-05,-13.57376923076866,-13.933646153845825,0.2343513076923059,0.4618859090909071,0.4618859090909071,-6.5983701298701005,-10.646681840684906,-4.780590559200089,65.42062804449276,87.91481058115534,52.09215264280518,-35.27073419535521,-0.0352707341953552,-17.145522000305927,-27.664849673007705,-12.422116218696203
636.0740000000002,0.5537557999999987,-0.0145774307692313,0.2421385384615585,,-1.4577430769231354e-05,-14.57743076923135,-14.450169230769315,0.2417146615384799,0.4680199230769241,0.4680199230769241,-6.685998901098915,-10.788073673668018,-4.844078552174957,62.88730467999866,85.06098270549435,49.88364675484654,-37.87869656331527,-0.0378786965633152,-17.37322081007139,-28.032249005776457,-12.587086470270632
636.124,0.5527434923076917,-0.0150240461538463,0.2576865076923083,,-1.5024046153846331e-05,-15.024046153846331,-14.520307692307572,0.2560174923076917,0.4699403846153846,0.4699403846153846,-6.7134340659340666,-10.832341192085076,-4.863955625970392,61.768282230109264,83.78851265770183,48.91346732386721,-39.03920343878241,-0.0390392034387824,-17.44450966065189,-28.147275852706848,-12.638736013923625
636.1740000000002,0.5540681076923101,-0.0146263538461531,0.2563618923076899,,-1.4626353846153125e-05,-14.626353846153126,-14.78569230769279,0.2573421076923101,0.4831842307692609,0.4831842307692609,-6.902631868132298,-11.137617914262693,-5.001031480947941,64.12407866992172,86.45885826792208,50.95973200304604,-38.00582063716613,-0.0380058206371661,-17.936130320928967,-28.940521556306177,-12.994920502057909
636.224,0.5547253384615387,-0.014706076923077,0.2645728461538528,,-1.4706076923077072e-05,-14.706076923077074,-14.955261538461611,0.2639110923076971,0.5008973750000106,0.5008973750000106,-7.155676785714438,-11.54591400494477,-5.184365261902506,65.46297137028714,87.96219712707928,52.12921074039792,-38.212976910977424,-0.0382129769109774,-18.59365439370413,-30.001457737157597,-13.47130380776641
636.274,0.5537507272727281,-0.015298136363636,0.2706644545454551,,-1.5298136363636042e-05,-15.298136363636038,-15.415409090908806,0.2697255454545449,0.5157895999999949,0.5157895999999949,-7.368422857142782,-11.889186614812417,-5.338502092750047,65.01580399011794,87.46125261569179,51.73809779177506,-39.7514126100661,-0.0397514126100661,-19.146464008254377,-30.893433781051336,-13.871820355389357
636.3240000000002,0.5508810303030242,-0.0163087424242439,0.2697517272727454,,-1.6308742424243953e-05,-16.30874242424396,-16.30874242424396,0.2721381212121351,0.5268655000000158,0.5268655000000158,-7.526650000000224,-12.14449118479066,-5.453139369905698,63.15524297678009,85.36457649533709,50.11643222298624,-42.37741995805595,-0.0423774199580559,-19.557609019145303,-31.556829443189915,-14.169699364726783
636.374,0.5480113333333312,-0.0170261666666672,0.2782290000000064,,-1.7026166666667212e-05,-17.026166666667212,-17.026166666667212,0.2786593333333383,0.5372995909090924,0.5372995909090924,-7.675708441558462,-12.385001761145697,-5.561133823756746,62.14676746545826,84.21971940042829,49.24124355732043,-44.24160958214769,-0.0442416095821476,-19.94492963601989,-32.18178368143946,-14.450317342798686
636.4240000000002,0.5467695909090896,-0.0175403181818189,0.2851811363636472,,-1.7540318181818937e-05,-17.540318181818936,-17.540318181818936,0.2851811363636472,0.5484742307692387,0.5484742307692387,-7.835346153846268,-12.642582330142432,-5.676793073728285,61.75480610242609,83.77314383773174,48.90180359860178,-45.57760558434499,-0.0455776055843449,-20.359739938297206,-32.85109340879054,-14.7508518954072
636.474,0.5457988923076913,-0.0180304461538466,0.2908352769230812,,-1.803044615384664e-05,-18.03044615384664,-17.787,0.2908352769230812,0.5584551818181838,0.5584551818181838,-7.977931168831196,-12.872647825092733,-5.780097459978858,61.34893438257597,83.30976719590288,48.55073914921177,-46.85117765774605,-0.046851177657746,-20.730239692512445,-33.44890664562685,-15.019282976466029
636.524,0.5446283999999993,-0.0183903230769227,0.2969538615384703,,-1.8390323076922743e-05,-18.390323076922744,-17.871676923077253,0.2969538615384703,0.567995492307692,0.567995492307692,-8.114221318681313,-13.092556353246492,-5.878841148323343,61.22890624014732,83.17254704917639,48.44700125443838,-47.78629914692587,-0.0477862991469258,-21.0843825666901,-34.020327531891894,-15.275863320941951
636.5740000000002,0.5435683999999988,-0.0178610923076916,0.3108592461538622,,-1.7861092307691697e-05,-17.861092307691695,-18.400907692308305,0.3108592461538622,0.5785901076923129,0.5785901076923129,-8.265572967033041,-13.33676709231514,-5.988497055310766,63.27308043425855,85.4979626731199,50.21886929928142,-46.41112048636346,-0.0464111204863634,-21.477661962286568,-34.65489645073109,-15.560798498677029
636.624,0.5441033692307701,-0.0189824000000012,0.3139451692307704,,-1.8982400000001267e-05,-18.982400000001267,-19.21526153846232,0.3139451692307704,0.5963228923077004,0.5963228923077004,-8.518898461538576,-13.745515902862346,-6.172034117282418,61.95269996761885,83.99872416966,49.07313031575293,-49.32478027343341,-0.0493247802734334,-22.13591509962134,-35.71700900063346,-16.03771001954808
636.6740000000002,0.5430439538461482,-0.0199278461538474,0.3234276923077273,,-1.992784615384747e-05,-19.92784615384747,-19.705569230769672,0.3234276923077273,0.6078090606060758,0.6078090606060758,-8.682986580086796,-14.010277345102608,-6.2909177347468965,60.697195784785535,82.56365350038304,47.98790485682324,-51.781472988728815,-0.0517814729887288,-22.56228955136988,-36.40497785406493,-16.346622923582654
636.724,0.5418708000000024,-0.0202657999999996,0.336048800000003,,-2.026579999999964e-05,-20.26579999999964,-19.95620000000036,0.336048800000003,0.6176957272727401,0.6176957272727401,-8.824224675324857,-14.238169541840229,-6.393246263066023,60.6683890702229,82.53061738055895,47.96305314135292,-52.65962850141511,-0.0526596285014151,-22.92928940459472,-36.99714388839738,-16.61251828850197
636.774,0.5445200307692333,-0.0198688769230765,0.3393595692307722,,-1.9868876923076567e-05,-19.868876923076566,-20.35312307692344,0.3393595692307722,0.6300866363636517,0.6300866363636517,-9.001237662337882,-14.523785673900711,-6.52149408759158,62.35678515031197,84.45862912153356,49.42328461358353,-51.62824450599386,-0.0516282445059938,-23.389248455608342,-37.73930256993556,-16.945763598118695
636.8240000000002,0.5414950909090849,-0.0212930000000027,0.3413698181818218,,-2.1293000000002803e-05,-21.293000000002788,-21.43372727272933,0.3413698181818218,0.6424775454545506,0.6424775454545506,-9.178250649350725,-14.809401805960908,-6.649741912117007,60.24203440133792,82.04108904197376,47.59548603376514,-55.32875433887627,-0.0553287543388762,-23.84920750662149,-38.48146125147299,-17.279008907735083
636.874,0.5387350606060595,-0.022166575757576,0.3495867272727329,,-2.2166575757576013e-05,-22.166575757576013,-21.958090909091,0.3495867272727329,0.6562768181818153,0.6562768181818153,-9.375383116883077,-15.127481365151596,-6.792566517989114,59.447056881903016,81.12542604506638,46.9113791655389,-57.59869556308895,-0.0575986955630889,-24.36144598256723,-39.30797446194955,-17.65013122642402
636.9240000000002,0.537384060606062,-0.0224167575757571,0.3588211212121266,,-2.2416757575757128e-05,-22.416757575757128,-22.19524242424288,0.3588211212121266,0.6716671212121504,0.6716671212121504,-9.595244588745006,-15.482234901838204,-6.951858533445615,59.9477942019203,81.70261998912402,47.34209135082283,-58.24878002080718,-0.0582487800208071,-24.932744595502506,-40.229783097753725,-18.064043253443984
636.974,0.538428,-0.022091,0.362734,,-2.2091e-05,-22.091,-22.521,0.362734,0.6888022461538549,0.6888022461538549,-9.840032087912212,-15.877207383059332,-7.129209725406104,61.63303497876755,83.63422177336415,48.79643091135974,-57.40231588315201,-0.057402315883152,-25.568812195495383,-41.25609857157598,-18.52488111244401
637.024,0.5351164615384615,-0.023547923076923,0.3799509230769231,,-2.354792307692308e-05,-23.54792307692308,-23.447923076923075,0.3799509230769231,0.7080053230769319,0.7080053230769319,-10.114361758241882,-16.319847104986767,-7.327964540045809,60.09313870267071,81.86987649683985,47.46723158830568,-61.188054812082,-0.061188054812082,-26.28164359255232,-42.4062748940833,-19.04133517306805
637.0740000000002,0.5346792307692316,-0.0238455384615382,0.3925322307692419,,-2.384553846153825e-05,-23.845538461538247,-23.86546153846175,0.3925322307692419,0.7163622000000073,0.7163622000000073,-10.233745714285815,-16.512476947184947,-7.414459508037977,60.05845464057992,81.82997493784521,47.43736397714482,-61.96139292802811,-0.0619613929280281,-26.591856600393257,-42.90681353200742,-19.26608785402362
637.124,0.5348429696969697,-0.0239869090909091,0.4007150606060612,,-2.398690909090918e-05,-23.98690909090918,-24.167424242424307,0.4007150606060612,0.7264274000000069,0.7264274000000069,-10.377534285714384,-16.744484419059926,-7.518635883955495,60.39692930265071,82.21905992468277,47.7289689161315,-62.32873716431213,-0.0623287371643121,-26.96548373350312,-43.509672894997735,-19.53678475493256
637.1740000000002,0.5338830606060526,-0.0246965757575793,0.4062192424242851,,-2.469657575757934e-05,-24.696575757579343,-24.696575757579343,0.4062192424242851,0.7436836461539101,0.7436836461539101,-10.624052087913,-17.14224879971998,-7.697240699185627,60.15777598511095,81.94421798940951,47.52290122689864,-64.1727691308118,-0.0641727691308118,-27.606047436034707,-44.54324297447421,-20.000880088873625
637.224,0.5308838181818145,-0.0260662727272744,0.4225222727272929,,-2.6066272727274423e-05,-26.066272727274427,-26.066272727274427,0.4225222727272929,0.7701705692307868,0.7701705692307868,-11.002436703296953,-17.752784512951056,-7.971384447482251,59.36239417185104,81.02768809299789,46.83861998230633,-67.73185555146426,-0.0677318555514642,-28.58926020221073,-46.129688308267866,-20.713228377186244
637.274,0.529271575757576,-0.026841212121212,0.4343654848484835,,-2.684121212121204e-05,-26.84121212121204,-26.64257575757572,0.4343654848484835,0.7832550923076974,0.7832550923076974,-11.189358461538534,-18.05438876520277,-8.10681128398443,58.84402095515055,80.42831996337503,46.393532418082415,-69.74549530888153,-0.0697454953088815,-29.07496668050585,-46.91339128954779,-21.065127976477992
637.3240000000002,0.5282696666666661,-0.0270549999999998,0.4450870000000085,,-2.70549999999998e-05,-27.054999999999804,-26.940000000000204,0.4450870000000085,0.7925219393939545,0.7925219393939545,-11.321741991342206,-18.267993836610653,-8.202724583832232,59.0031430698127,80.6124763181657,46.53008485745401,-70.30101200573385,-0.0703010120057338,-29.41895840543985,-47.46843297092023,-21.314353703482613
637.374,0.5274714545454551,-0.0270049999999993,0.4560950909090867,,-2.700499999999938e-05,-27.004999999999384,-27.31863636363585,0.4560168181818142,0.8027894000000079,0.8027894000000079,-11.468420000000114,-18.504663508130985,-8.308994388288633,59.61736700298681,81.32190871868387,47.05779978854125,-70.17108960320876,-0.0701710896032087,-29.800093591085272,-48.08340681748996,-21.59049026969723
637.4240000000002,0.5265585757575738,-0.0285050000000033,0.4665291818182048,,-2.8505000000003302e-05,-28.50500000000331,-28.557272727275453,0.4657986363636579,0.8200063230769399,0.8200063230769399,-11.714376043956284,-18.90152147384902,-8.487192203593402,58.25240068942156,79.74228391456394,45.88639763159645,-74.06876167893884,-0.0740687616789388,-30.43919759400693,-49.11462162482741,-22.05352803547569
637.474,0.5254221538461529,-0.0292819230769236,0.4680861538461533,,-2.9281923076923603e-05,-29.2819230769236,-29.2819230769236,0.4682848461538467,0.8353158000000139,0.8353158000000139,-11.933082857143054,-19.25441193172873,-8.645647656345336,57.90649588275154,79.34019710510216,45.5903053593761,-76.08755593353524,-0.0760875559335352,-31.00749588635877,-50.03158914713792,-22.465266297766863
637.524,0.524826,-0.0299442307692307,0.4747080769230769,,-2.9944230769230768e-05,-29.94423076923077,-29.81192307692308,0.4752379230769231,0.8559890000000001,0.8559890000000001,-12.228414285714289,-19.730938664189367,-8.859618472088359,57.992161837524655,79.43984445039422,45.66360629323576,-77.80852806542866,-0.0778085280654286,-31.77489926117515,-51.26981910610182,-23.02125834679392
637.5740000000002,0.5247991249999998,-0.0304732499999995,0.4895990937500348,,-3.0473249999999507e-05,-30.473249999999503,-30.23675000000049,0.4895990937500348,0.8745880454545537,0.8745880454545537,-12.494114935065053,-20.15965518400009,-9.05212146765533,58.1563005036361,79.6306477407925,45.80410572516965,-79.18315705428607,-0.079183157054286,-32.46530859549189,-52.38381671121254,-23.521467380336464
637.624,0.52466475,-0.0302045,0.5084295624999946,,-3.020450000000008e-05,-30.20450000000008,-30.505499999999923,0.5084295624999946,0.8839393333333243,0.8839393333333243,-12.627704761904631,-20.375206654366185,-9.148908742758833,58.96359915208385,80.56672528213372,46.4961437143218,-78.48482414072109,-0.078484824140721,-32.812434820607145,-52.9439160091634,-23.772964086640425
637.6740000000002,0.5220956923076873,-0.0308524769230782,0.5202923692307897,,-3.085247692307825e-05,-30.85247692307825,-30.95303076923161,0.5202923692307897,0.9041560000000438,0.9041560000000438,-12.91651428571491,-20.841210084311435,-9.358154367929856,59.02130220044914,80.63348269715084,46.5456724626083,-80.16855851324954,-0.0801685585132495,-33.562891364712,-54.15480171322159,-24.316677973437525
637.724,0.5203109696969686,-0.0313718333333337,0.5310391363636464,,-3.137183333333371e-05,-31.37183333333371,-31.37183333333371,0.5310391363636464,0.9207204696969892,0.9207204696969892,-13.153149567099844,-21.22302870066661,-9.529599189892997,59.082109459818646,80.70380976357285,46.59787494964348,-81.5180791649821,-0.081518079164982,-34.17777585030145,-55.14693755252664,-24.762168436832525
637.774,0.5190918461538468,-0.0319042307692303,0.5417200769230711,,-3.1904230769230315e-05,-31.90423076923032,-31.90423076923032,0.5417200769230711,0.9357197121212112,0.9357197121212112,-13.367424458874442,-21.568768111198324,-9.684843667624564,59.05427752319474,80.67162329694058,46.573980300182754,-82.90148624436814,-0.0829014862443681,-34.73455802509995,-56.04532344979685,-25.16556314734189
637.8240000000002,0.517768,-0.0327649999999999,0.552977,,-3.2764999999999995e-05,-32.76499999999999,-32.76499999999999,0.552977,0.950914590909108,0.950914590909108,-13.584494155844398,-21.91901702955333,-9.842113011962391,58.61765873935207,80.16608223096506,46.19938933294598,-85.13815037397471,-0.0851381503739747,-35.2986023560098,-56.95542706887912,-25.57421936853677
637.874,0.519202848484849,-0.0334824242424244,0.5621073030303062,,-3.3482424242424484e-05,-33.482424242424486,-33.482424242424486,0.5621073030303062,0.9691744393939626,0.9691744393939626,-13.845349134199465,-22.339914903792444,-10.0311052664586,58.50834783213331,80.03933638566063,46.10568427647679,-87.00233999806966,-0.0870023399980696,-35.976420465974506,-58.04910832964688,-26.06530592378825
637.9240000000002,0.5179504923076884,-0.0347476923076946,0.5722333384615548,,-3.474769230769465e-05,-34.747692307694656,-34.6127384615405,0.5722333384615548,0.9851927692308048,0.9851927692308048,-14.074182417582929,-22.709144746130946,-10.19689745644526,57.65523137642235,79.04766746856255,45.37541675185605,-90.29007333560544,-0.0902900733356054,-36.57103186506719,-59.008532893650376,-26.496108316643888
637.974,0.5164908461538463,-0.0356165846153845,0.5855958153846235,,-3.561658461538453e-05,-35.61658461538452,-35.509415384615465,0.5855958153846235,1.004210584615417,1.004210584615417,-14.345865494505956,-23.14751410470992,-10.39373478552341,57.42658922031557,78.78114225818831,45.18001579149354,-92.54784485859916,-0.0925478448585991,-37.276986226646216,-60.147612898840045,-27.00757989064868
638.024,0.5165054242424233,-0.0355592121212126,0.6027222424242452,,-3.555921212121266e-05,-35.55921212121265,-35.801575757576224,0.6027222424242452,1.0256381230769305,1.0256381230769305,-14.651973186813292,-23.641428684346668,-10.615513120951796,58.36139137894944,79.86882696758437,45.97975652384928,-92.39876541296712,-0.0923987654129671,-38.07239116295912,-61.431024275400766,-27.58385937398125
638.0740000000002,0.5136357272727238,-0.0371243636363655,0.6112002727272833,,-3.712436363636557e-05,-37.12436363636557,-37.17127272727443,0.6112002727272833,1.0322604307692416,1.0322604307692416,-14.746577582417734,-23.79407591099605,-10.684055029269135,56.85872373211443,78.11781157820731,44.69528726307346,-96.46573031622192,-0.0964657303162219,-38.31821577028432,-61.827670163899015,-27.761961962024618
638.124,0.5123522424242415,-0.0379951515151522,0.6226520909091054,,-3.799515151515228e-05,-37.99515151515228,-37.99515151515228,0.6226520909091054,1.0522316307692616,1.0522316307692616,-15.03188043956088,-24.25442122180104,-10.890760036494637,56.69516050756378,77.92638617550814,44.55582269336957,-98.7284273822368,-0.0987284273822367,-39.05956042322428,-63.023853539307815,-28.29907418507416
638.1740000000002,0.5119713333333336,-0.0386183333333346,0.6350430000000282,,-3.861833333333468e-05,-38.61833333333468,-38.61833333333468,0.6350430000000282,1.071527492307737,1.071527492307737,-15.30753560439624,-24.699199671627323,-11.090475186246724,56.77251347427374,78.01693622425789,44.62177033222567,-100.3477329627874,-0.1003477329627873,-39.77583604889544,-64.1795872351544,-28.818023626598777
638.224,0.5119920909090911,-0.0392289090909087,0.6476686363636305,,-3.922890909090877e-05,-39.22890909090878,-39.21327272727247,0.6476686363636305,1.0903069076923428,1.0903069076923428,-15.575812967033468,-25.132073800971263,-11.284845038472008,56.84113478603524,78.09723429236813,44.68028651985816,-101.9342823497261,-0.1019342823497261,-40.47294083882804,-65.30438817265136,-29.32308359018564
638.274,0.5112095151515151,-0.0400114848484848,0.6620156060606052,,-4.001148484848479e-05,-40.0114848484848,-39.865545454545405,0.6620156060606052,1.1161315230769582,1.1161315230769582,-15.944736043956544,-25.727343018426307,-11.552133799771648,56.99003896137091,78.27137736776069,44.807304462377054,-103.96776480135236,-0.1039677648013523,-41.43156828883586,-66.85116431025813,-30.01761955089988
638.3240000000002,0.5107402727272723,-0.0400637575757574,0.6784492424242623,,-4.006375757575742e-05,-40.06375757575742,-40.10024242424258,0.6784492424242623,1.13510932307696,1.13510932307696,-16.215847472527994,-26.164790004054964,-11.748556963433346,57.62601730632444,79.01363070818859,45.35044252673466,-104.10359276762718,-0.1041035927676271,-42.13603725187018,-67.98784757725323,-30.52801493758572
638.374,0.509011338461537,-0.0403139076923079,0.6964834769230857,,-4.031390769230799e-05,-40.31390769230799,-40.422400000000245,0.6964834769230857,1.1511073230769429,1.1511073230769429,-16.44439032967061,-26.53355123433872,-11.914138736465848,57.94532571537936,79.38536979679245,45.623528165901405,-104.75359485030532,-0.1047535948503053,-42.72989399346352,-68.94605447717665,-30.958270572917037
638.4240000000002,0.5064764461538471,-0.0411192461538496,0.7131835846153974,,-4.111924615384967e-05,-41.11924615384967,-41.11924615384967,0.7131835846153974,1.1673738939394445,1.1673738939394445,-16.676769913420635,-26.90850314606272,-12.08250025944214,57.70906387045815,79.11037311386508,45.421442242066966,-106.8462250056748,-0.1068462250056748,-43.33372026983011,-69.92034754121958,-31.39574924407061
638.474,0.5068733692307694,-0.0425761692307702,0.7184812769230805,,-4.2576169230770206e-05,-42.57616923077021,-42.57616923077021,0.7184812769230805,1.1869324477611856,1.1869324477611856,-16.956177825159788,-27.359336773383884,-12.284934314934011,56.96458703107957,78.24162099222896,44.78558950131056,-110.6319639345982,-0.1106319639345982,-44.05974721337738,-71.09181530122306,-31.92176362091421
638.524,0.5047067846153834,-0.0434502615384619,0.7325194000000069,,-4.345026153846189e-05,-43.450261538461895,-42.98386153846165,0.7325194000000069,1.2062048358209,1.2062048358209,-17.231497654584285,-27.80357414876918,-12.4844065105523,56.79300627974847,78.04091914662123,44.639244125351794,-112.90324738745916,-0.1129032473874591,-44.77515148740392,-72.2461430432433,-32.4400817587435
638.5740000000002,0.5031891230769218,-0.043476599999999,0.7542784153846608,,-4.347659999999909e-05,-43.476599999999095,-43.4024000000009,0.7542784153846608,1.234988181818241,1.234988181818241,-17.64268831168916,-28.467043462538022,-12.782318591065664,57.73198215829103,79.13706365833845,45.44103907854282,-112.97168651149312,-0.1129716865114931,-45.84360904873365,-73.9701335881592,-33.21419082356787
638.624,0.5023204153846149,-0.0436326000000008,0.7765009384615436,,-4.363260000000088e-05,-43.63260000000087,-44.17320000000064,0.7765009384615436,1.265293611940312,1.265293611940312,-18.075623027718738,-29.16559751280088,-13.095984477559623,58.58416314985797,80.12725179815622,46.1706725037,-113.3770444073726,-0.1133770444073726,-46.96856741758578,-75.78528999821958,-34.029235334830155
638.6740000000002,0.5012611846153817,-0.0455526000000052,0.7877578615384923,,-4.5552600000005246e-05,-45.55260000000524,-45.5632000000038,0.7877578615384923,1.2903817575758054,1.2903817575758054,-18.43402510822579,-29.7438907650882,-13.355650663109513,57.618369704747856,79.00471977606986,45.34390518397151,-118.36606466430544,-0.1183660646643054,-47.89985660496728,-77.28795497223126,-34.703964428447826
638.724,0.5017507878787886,-0.0459748333333338,0.7956522424242533,,-4.597483333333386e-05,-45.97483333333388,-45.97483333333388,0.7956522424242533,1.3171196363636473,1.3171196363636473,-18.81599480519496,-30.36021112244494,-13.632391841808332,58.08227906877376,79.54462157949676,45.74073630085166,-119.46321604614089,-0.1194632160461408,-48.89238501939924,-78.88943140327598,-35.42306200472529
638.774,0.5004424923076929,-0.046807092307692,0.8096761692307649,,-4.680709230769204e-05,-46.80709230769205,-46.80709230769205,0.8096761692307649,1.3374663030303071,1.3374663030303071,-19.10666147186153,-30.829211111954823,-13.842982987074643,57.97473327270403,79.41957500298267,45.648691843484364,-121.62579775555628,-0.1216257977555562,-49.64766725273847,-80.10810351169303,-35.97027215559087
638.8240000000002,0.4987159384615378,-0.0477472461538468,0.8261778000000141,,-4.7747246153846806e-05,-47.74724615384682,-47.74724615384682,0.8261778000000141,1.355569606060648,1.355569606060648,-19.36528008658068,-31.246500541738246,-14.030354971917228,57.70988270417797,79.11132677919834,45.42214238249512,-124.06873868424832,-0.1240687386842483,-50.319674287973264,-81.19240841699965,-36.45714852431964
638.874,0.4978594090909076,-0.0484789545454551,0.8419026363636558,,-4.847895454545518e-05,-48.47895454545521,-48.47895454545521,0.8419026363636558,1.3752643181818447,1.3752643181818447,-19.646633116883493,-31.70047268024961,-14.23419828685634,57.67769142560977,79.07383172247636,45.39461865333772,-125.97004492794296,-0.1259700449279429,-51.05075552106023,-82.3720314352867,-36.986824788626535
