Repository: DunklesArchipel/ORR_on_Ru0001

This project contains the evaluated data files for the article "Impact of the potential dependent surface adlayer composition on the ORR activity and H2O2 formation on Ru(0001) in acid electrolytes".

The subfolders contain the final figures found in the submitted manuscript (and supporting information).

Among the final PNG, also the SVG files are included which are based on the raw PNG obtained from the data evaluation. The CSV contain the data for the individual traces in the figures, where ***r*** and ***b*** refer to the red and blue curves, respectively.

File: data/SI/figure_S2/figure_S2_ORR_H2SO4_r.csv (part 5 of 12)
t,E,current1_mA,coll_current,potential2,current1,current1_muA,cur1muA_filt,coll_cur_filt,coll_cur_norm,coll_cur_norm_filt,cur_H2O2,cur_H2O2_min,cur_H2O2_max,yield,yield_min,yield_max,j,current1_mA_geo,cur_H2O2_uAcm,cur_H2O2_min_uAcm,cur_H2O2_max_uAcm
638.9240000000002,0.4960328939393908,-0.0492615303030316,0.8653799090909495,,-4.926153030303165e-05,-49.261530303031655,-49.261530303031655,0.8653799090909495,1.407219621212176,1.407219621212176,-20.10313744588823,-32.4370570570197,-14.564940612994535,57.96362355156316,79.40665342000915,45.639185134196175,-128.00352737957033,-0.1280035273795703,-52.23695830479824,-84.28600767311892,-37.846241541191525
638.974,0.4961371060606064,-0.0494649999999999,0.8782398636363669,,-4.9465e-05,-49.465,-49.465,0.8782398636363669,1.4351283230769591,1.4351283230769591,-20.501833186813705,-33.08036542277111,-14.853799991530051,58.60443370953533,80.15075165842201,46.18805075183649,-128.53223281698948,-0.1285322328169894,-53.27294847554069,-85.95761104196309,-38.59682763020998
639.024,0.4960981363636367,-0.0500949999999995,0.8920259999999938,,-5.009499999999954e-05,-50.09499999999954,-50.09499999999954,0.8920259999999938,1.4639462307692497,1.4639462307692497,-20.91351758241785,-33.7446313994447,-15.152069790928822,58.904250629212704,80.49804331479538,46.44521153051228,-130.1692550887906,-0.1301692550887906,-54.34268899071128,-87.68367167405073,-39.37186620897475
639.0740000000002,0.4949767727272713,-0.0514645454545458,0.9117209242424562,,-5.146454545454589e-05,-51.46454545454588,-51.46454545454588,0.9117209242424562,1.4957308461538896,1.4957308461538896,-21.36758351648413,-34.47728134777252,-15.481045473548551,58.67625680689188,80.23399695023112,46.24963424455117,-133.7279478052002,-0.1337279478052002,-55.52255573187516,-89.58742450396736,-40.22669243013329
639.124,0.4943244999999995,-0.0516600000000001,0.926720166666678,,-5.166000000000015e-05,-51.66000000000015,-51.66000000000015,0.926720166666678,1.527515461538505,1.527515461538505,-21.82164945055007,-35.209931296099775,-15.810021156168029,59.393466569459726,81.06356427538822,46.865321472402286,-134.2358262877933,-0.1342358262877933,-56.70242247303814,-91.49117733388252,-41.08151865129118
639.1740000000002,0.4931634545454524,-0.0528730000000024,0.941719409090934,,-5.287300000000248e-05,-52.87300000000248,-52.87300000000248,0.941719409090934,1.557074723076986,1.557074723076986,-22.24392461538552,-35.891285818616424,-16.115964082476214,59.22480114642169,80.86875366058086,46.72041187111904,-137.38774377303147,-0.1373877437730314,-57.799682551870895,-93.2616416646016,-41.8764954517148
639.224,0.4912591666666639,-0.0541328939393949,0.9582185303030498,,-5.413289393939498e-05,-54.13289393939498,-54.13289393939498,0.9582185303030498,1.5837074153846489,1.5837074153846489,-22.624391648352127,-36.50518157940858,-16.391616564845044,58.950473496065605,80.55153724404774,46.48487865466166,-140.6615127236574,-0.1406615127236574,-58.78830637195487,-94.85681790742989,-42.59276410713604
639.274,0.4891087230769238,-0.0550945076923086,0.9760543076923248,,-5.5094507692308656e-05,-55.094507692308646,-55.094507692308646,0.9760543076923248,1.6106232727272942,1.6106232727272942,-23.0089038961042,-37.12560442400332,-16.670199849098694,58.91907518036695,80.51520123328177,46.45793293167173,-143.1602161052306,-0.1431602161052306,-59.78744147251189,-96.46895443844028,-43.31664829900123
639.3240000000002,0.489771030769232,-0.0559552769230783,0.991285076923102,,-5.595527692307834e-05,-55.95527692307834,-55.95527692307834,0.991285076923102,1.645186909090902,1.645186909090902,-23.502670129870022,-37.92231207924385,-17.027938828442544,59.15750658447936,80.79098000334413,46.66261592642334,-145.3968802348372,-0.1453968802348372,-61.07046738003351,-98.53915789200248,-44.246214452457934
639.374,0.4890983846153834,-0.0562047846153847,1.013745661538494,,-5.62047846153848e-05,-56.2047846153848,-56.2047846153848,1.013745661538494,1.6809500303030254,1.6809500303030254,-24.013571861471792,-38.74666840984667,-17.398092661389533,59.87051571768321,81.6136397608376,47.27557754560655,-146.0452130114907,-0.1460452130114906,-62.39801898850095,-100.68120499215816,-45.20803995805672
639.4240000000002,0.4880281538461506,-0.0572313538461586,1.028287046153864,,-5.7231353846158654e-05,-57.23135384615868,-57.23135384615868,1.028287046153864,1.7207306363636976,1.7207306363636976,-24.581866233767105,-39.66362960702024,-17.80982808355735,60.09265057591511,81.86931499128909,47.46681122437046,-148.71269982787774,-0.1487126998278777,-63.874702392290416,-103.06388102731955,-46.27791306310221
639.474,0.4869312923076912,-0.058637630769231,1.038723323076954,,-5.863763076923103e-05,-58.637630769231045,-58.637630769231045,1.038723323076954,1.7621901692307869,1.7621901692307869,-25.17414527472552,-40.61929083636604,-18.23894065770657,60.07305050193066,81.84676731718329,47.44993258457318,-152.36683735707004,-0.15236683735707,-65.41370871160893,-105.5471170856324,-47.39293979483667
639.524,0.486136676923076,-0.0588360923076925,1.0612371692308,,-5.883609230769258e-05,-58.836092307692574,-58.836092307692574,1.0612371692308,1.8012586307692486,1.8012586307692486,-25.73226615384641,-41.51983677599801,-18.64330527398345,60.85554129692428,82.74515946411705,48.12454886301959,-152.88252935478064,-0.1528825293547806,-66.86395682189274,-107.8871389268367,-48.44366024368439
639.5740000000002,0.485093323076921,-0.0605284307692343,1.0781493384615717,,-6.0528430769234337e-05,-60.528430769234326,-60.528430769234326,1.0781493384615717,1.833188923076956,1.833188923076956,-26.188413186813644,-42.255844644151686,-18.973788735276223,60.399830049366464,82.22239145862294,47.73146926847683,-157.279982930926,-0.157279982930926,-68.04923119043866,-109.7996171369785,-49.30240434939645
639.624,0.4829318153846116,-0.0619350769230785,1.100636753846189,,-6.193507692307855e-05,-61.93507692307855,-61.93507692307855,1.100636753846189,1.869524030303057,1.869524030303057,-26.70748614718652,-43.09338551446072,-19.3498627118877,60.2588310223297,82.06039489550459,47.60995775794115,-160.9350798870976,-0.1609350798870976,-69.3980153123764,-111.97592357863029,-50.279613040758775
639.6740000000002,0.4812762000000017,-0.06281196923077,1.1239848615385182,,-6.281196923077004e-05,-62.81196923077003,-62.81196923077003,1.1239848615385182,1.909878818181936,1.909878818181936,-27.2839831168848,-44.02358186563407,-19.76754100463319,60.566501393100566,82.41373103585893,47.87517133071712,-163.21363899449938,-0.1632136389944993,-70.89601273939648,-114.3929904739002,-51.36492838627108
639.724,0.4817532153846143,-0.0631269230769251,1.1423667076923274,,-6.312692307692516e-05,-63.12692307692515,-63.12692307692515,1.1423667076923274,1.953781424242488,1.953781424242488,-27.91116320346412,-45.03555705150542,-20.22193976399445,61.31755256256199,83.27389867175908,48.52361285981844,-164.0320302020323,-0.1640320302020323,-72.52570761266834,-117.02255542276168,-52.54565995667384
639.774,0.4809585999999989,-0.064650000000002,1.15693440000002,,-6.465000000000209e-05,-64.65000000000208,-64.65000000000208,1.15693440000002,2.002692030303027,2.002692030303027,-28.60988614718609,-46.16296893204222,-20.72817209751157,61.35518137354857,83.31690663455015,48.556139322910646,-167.98966646353253,-0.1679896664635325,-74.3413028836083,-119.9520766258304,-53.861078376791305
639.8240000000002,0.480172893939393,-0.0658179545454559,1.175199651515178,,-6.581795454545594e-05,-65.81795454545595,-65.81795454545595,1.175199651515178,2.0544199090909525,2.0544199090909525,-29.34885584415646,-47.35532023981976,-21.263563639262053,61.67876326631608,83.68640092754632,48.83599662136716,-171.0245356752163,-0.1710245356752163,-76.2614772520647,-123.05033955701217,-55.25226548469629
639.874,0.4784238955223886,-0.067232597014925,1.1946414029850714,,-6.723259701492504e-05,-67.23259701492505,-67.23259701492505,1.1946414029850714,2.1038521818181883,2.1038521818181883,-30.05503116883125,-48.4947567760516,-21.77519530342073,61.78592639151093,83.80863328758282,48.9287392401318,-174.7004106421344,-0.1747004106421343,-78.09643714776293,-126.0111062032294,-56.581713784993205
639.9240000000002,0.4755139696969673,-0.0691207878787916,1.2150327272728143,,-6.912078787879164e-05,-69.12078787879163,-69.12078787879163,1.2150327272728143,2.147988969697079,2.147988969697079,-30.685556709958263,-49.51212996013776,-22.23201788080253,61.490192505090754,83.47114925953606,48.672873692152926,-179.6067765112825,-0.1796067765112825,-79.7348250108822,-128.65469757002862,-57.76874352060616
639.974,0.4746010909090898,-0.0705556363636381,1.2482918181818594,,-7.055563636363814e-05,-70.55563636363814,-70.55563636363814,1.2482918181818594,2.1897260909091423,2.1897260909091423,-31.28180129870203,-50.47418972802621,-22.66400353723292,61.43477686943049,83.40785301930217,48.62495405760765,-183.335155759466,-0.183335155759466,-81.28413560011266,-131.15455989834354,-58.89123580739299
640.024,0.4736985671641791,-0.071974208955224,1.275315402985078,,-7.197420895522408e-05,-71.9742089552241,-71.9742089552241,1.275315402985078,2.246042784615359,2.246042784615359,-32.086325494505125,-51.77231532226551,-23.246890022744463,61.66857716842837,83.67477894760277,48.82718278251153,-187.0212429445368,-0.1870212429445367,-83.37464992826114,-134.52767181797273,-60.40583605932156
640.0740000000002,0.4726838181818168,-0.0733963181818199,1.3010769090909422,,-7.339631818181996e-05,-73.39631818181998,-73.39631818181998,1.3010769090909422,2.29782512307696,2.29782512307696,-32.82607318681372,-52.96592195047469,-23.78284523053607,61.80631553077027,83.83188188975146,48.946388084489634,-190.7165198919544,-0.1907165198919543,-85.29684587718744,-137.62919663408277,-61.79848782415222
640.124,0.4715096515151515,-0.0747326818181818,1.326901757575758,,-7.473268181818183e-05,-74.73268181818183,-74.73268181818183,1.326901757575758,2.3413166615384973,2.3413166615384973,-33.44738087912138,-53.96842183983753,-24.232989376703102,61.836497493461295,83.86629221648445,48.97251558872991,-194.1889913775911,-0.194188991377591,-86.91128163901246,-140.234140517204,-62.96816400319489
640.1740000000002,0.4703361666666636,-0.0751895000000012,1.3445093333333802,,-7.51895000000012e-05,-75.18950000000119,-75.18950000000119,1.3445093333333802,2.397602046153912,2.397602046153912,-34.25145780219873,-55.26582574518801,-24.815551808284965,62.5934905725217,84.72758843611417,49.62859647502089,-195.37600969156333,-0.1953760096915633,-89.00063375221869,-143.605377165747,-64.48192221782163
640.224,0.4696708636363629,-0.077273681818186,1.363134454545486,,-7.727368181818602e-05,-77.27368181818599,-77.27368181818599,1.363134454545486,2.4615663787879574,2.4615663787879574,-35.1652339826851,-56.74023292086219,-25.477592538901128,62.54993430381808,84.67812171795255,49.590805950220975,-200.79164787387137,-0.2007916478738713,-91.3750336869785,-147.4365476169912,-66.2022006636295
640.274,0.4687889090909088,-0.079006984848485,1.3880464393939482,,-7.900698484848507e-05,-79.00698484848506,-79.00698484848506,1.3880464393939482,2.52410415384618,2.52410415384618,-36.05863076923114,-58.18175729076489,-26.124868178084725,62.67490175176072,84.82001712896962,49.69924418907034,-205.29554575384293,-0.2052955457538429,-93.69647882528406,-151.18227380568416,-67.88411278638927
640.3240000000002,0.4674816615384597,-0.0799210153846177,1.419236169230805,,-7.992101538461773e-05,-79.92101538461773,-79.92101538461773,1.419236169230805,2.5838298181818784,2.5838298181818784,-36.911854545455405,-59.55846122000423,-26.743038036583272,63.1874481343271,85.40103916339277,50.144424815694656,-207.670606618536,-0.207670606618536,-95.91353648323714,-154.75956744670418,-69.49039505007026
640.374,0.4661578153846136,-0.0816425538461562,1.4457230923077284,,-8.16425538461562e-05,-81.64255384615619,-81.64255384615619,1.4457230923077284,2.641870727272707,2.641870727272707,-37.741010389610096,-60.896330768894366,-27.343770417861425,63.22647615894051,85.44521859190188,50.17835146292591,-212.1439348777468,-0.2121439348777468,-98.06805487002492,-158.2359519678142,-71.05136693506265
640.4240000000002,0.4652785230769214,-0.0840877846153902,1.476660076923146,,-8.408778461539022e-05,-84.08778461539022,-84.08778461539022,1.476660076923146,2.696911878787909,2.696911878787909,-38.52731255411298,-62.1650545311773,-27.913454844517727,62.84268975598136,85.01039008053513,49.84490346557217,-218.49774000303648,-0.2184977400030364,-100.1112201964656,-161.53266475451585,-72.5316623228965
640.474,0.4644124615384603,-0.0857765384615397,1.5084446923077357,,-8.577653846153972e-05,-85.77653846153973,-85.77653846153973,1.5084446923077357,2.759746307692308,2.759746307692308,-39.42494725274725,-63.61341690816119,-28.563800896867143,62.97840161851752,85.1642491635193,49.962770894587145,-222.88587914230416,-0.2228858791423041,-102.44367732917496,-165.2961591493781,-74.22155275476115
640.524,0.4634535999999989,-0.0869100461538478,1.53959349230772,,-8.691004615384783e-05,-86.91004615384784,-86.91004615384784,1.53959349230772,2.8270533181817914,2.8270533181817914,-40.38647597402559,-65.16487434001832,-29.26043886001116,63.45259917385029,85.7010138534272,50.37499646578978,-225.83123999558617,-0.2258312399955861,-104.94215976046112,-169.32754068858983,-76.03173031198303
640.5740000000002,0.4623935999999985,-0.088697738461541,1.5687288769231196,,-8.869773846154107e-05,-88.69773846154106,-88.69773846154106,1.5687288769231196,2.892267712121244,2.892267712121244,-41.31811017316061,-66.66809600156024,-29.93541791837757,63.55857475383608,85.82079352509592,50.4672029841479,-230.4764655873696,-0.2304764655873695,-107.36296282896392,-173.23358408446265,-77.78562833030999
640.624,0.4612099538461523,-0.0915440153846193,1.5935077230769563,,-9.154401538461936e-05,-91.54401538461936,-91.54401538461936,1.5935077230769563,2.9574821060606578,2.9574821060606578,-42.24974437229511,-68.17131766310129,-30.61039697674361,63.15652456296511,85.36602762207266,50.11754612054533,-237.8723683092684,-0.2378723683092684,-109.7837658974654,-177.1396274803332,-79.539526348636
640.6740000000002,0.4611984545454557,-0.093844878787882,1.6244487272727846,,-9.3844878787882e-05,-93.84487878788202,-93.84487878788202,1.6244487272727846,3.026855153846299,3.026855153846299,-43.24078791209,-69.77039820129322,-31.32841874527888,63.08579000710191,85.28592132128252,50.056073240348006,-243.85104233389688,-0.2438510423338968,-112.35894105138614,-181.2947551873584,-81.40526861328863
640.724,0.4608907272727281,-0.0958220303030296,1.6594295757575634,,-9.58220303030296e-05,-95.8220303030296,-95.8220303030296,1.6594295757575634,3.0991542727273487,3.0991542727273487,-44.27363246753355,-71.4369260189602,-32.076725801975,63.20485815473268,85.42074826945246,50.15955866785768,-248.98856783393552,-0.2489885678339355,-115.04273397292724,-185.6251411462457,-83.34970562592103
640.774,0.458543,-0.097844,1.695297,,-9.7844e-05,-97.844,-97.844,1.695297,3.1729770909091863,3.1729770909091863,-45.328244155845525,-73.13857580366938,-32.84080338197361,63.31987659075168,85.55091120822826,50.25955969185566,-254.2425510511577,-0.2542425510511577,-117.78308765843482,-190.04678971192288,-85.33512152408383
640.8240000000002,0.4571081515151502,-0.1000606666666686,1.7376863939394318,,-0.0001000606666666,-100.06066666666864,-100.06066666666864,1.7376863939394318,3.2499293636363955,3.2499293636363955,-46.42756233766279,-74.91236094956558,-33.63727130028,63.38743072153599,85.62732435980907,50.31830978364893,-260.0024442297267,-0.2600024442297267,-120.63960884483504,-194.6558782662471,-87.40470203367687
640.874,0.4560186923076919,-0.101670738461539,1.7778175538461716,,-0.0001016707384615,-101.67073846153907,-101.67073846153907,1.7778175538461716,3.3250041818181657,3.3250041818181657,-47.5000597402595,-76.64286990793967,-34.41430727381691,63.685467012117655,85.9641287154372,50.57764736434344,-264.1861321462405,-0.2641861321462405,-123.42643762975725,-199.1525158954723,-89.42378964426663
640.9240000000002,0.4551420461538445,-0.1036746769230833,1.81411815384622,,-0.000103674676923,-103.67467692308335,-103.67467692308335,1.81411815384622,3.401696454545593,3.401696454545593,-48.59566363636561,-78.41066193470887,-35.20808415193374,63.82814073682723,86.12517891508794,50.70187815882521,-269.39326213492194,-0.2693932621349219,-126.27330743769237,-203.74603164108467,-91.48637762572535
640.974,0.45431706060606,-0.1067258181818193,1.84643812121214,,-0.0001067258181818,-106.7258181818193,-106.7258181818193,1.84643812121214,3.4808666969697297,3.4808666969697297,-49.72666709956757,-80.23557229839305,-36.02750839946566,63.56775606361497,85.83116769971288,50.475192785018976,-277.32149419042327,-0.2773214941904233,-129.21216118173555,-208.48796641790045,-93.61560896424064
641.024,0.4531428181818172,-0.1090735454545473,1.884914636363668,,-0.0001090735454545,-109.0735454545474,-109.0735454545474,1.884914636363668,3.5480379090909646,3.5480379090909646,-50.68625584415664,-81.78389951563922,-36.72274082850605,63.45307822383703,85.70155544984318,50.37541320800364,-283.4219415453021,-0.2834219415453021,-131.7056026843755,-212.51121425705875,-95.42213431411106
641.0740000000002,0.4520681818181796,-0.1113717575757624,1.9273563939394875,,-0.0001113717575757,-111.37175757576246,-111.37175757576246,1.9273563939394875,3.629582138461698,3.629582138461698,-51.85117340659568,-83.66353136620334,-37.56673620791532,63.53417757484087,85.79322421092526,50.44597303700176,-289.3937263512627,-0.2893937263512627,-134.73258045346503,-217.39533997477707,-97.61521246235117
641.124,0.4520003333333342,-0.1133960000000012,1.973345666666704,,-0.000113396,-113.39600000000128,-113.39600000000128,1.973345666666704,3.708050092307756,3.708050092307756,-52.97214417582508,-85.47225365637412,-38.37889166010163,63.68063361918783,85.95867071278423,50.5734397044413,-294.65361513222484,-0.2946536151322248,-137.64536476341416,-222.0952108835309,-99.72555621377133
641.1740000000002,0.4526729999999951,-0.1152870909090964,2.0227258181819057,,-0.000115287090909,-115.2870909090964,-115.2870909090964,2.0227258181819057,3.780651046154104,3.780651046154104,-54.009300659344326,-87.145738908292,-39.13032275534741,63.80443216654174,86.09842483247887,50.68123060314871,-299.56751661824336,-0.2995675166182434,-140.34036200605735,-226.44367537388385,-101.6781108782827
641.224,0.4496729999999992,-0.1186128484848494,2.0755493030303174,,-0.0001186128484848,-118.6128484848494,-118.6128484848494,2.0755493030303174,3.869382584615487,3.869382584615487,-55.27689406593552,-89.19104152662088,-40.04870789488693,63.57694623625285,85.84155139896345,50.483190520374606,-308.2093249073276,-0.3082093249073276,-143.63413762221546,-231.758287975122,-104.06448695370892
641.274,0.4481342121212118,-0.1206864848484853,2.1215903636363755,,-0.0001206864848484,-120.68648484848534,-120.68648484848534,2.1215903636363755,3.9438771538462194,3.9438771538462194,-56.34110219780313,-90.90817548080344,-40.81973820208347,63.652341578910296,85.92671983246642,50.54881159508325,-313.59756127382167,-0.3135975612738216,-146.39942716777173,-236.22017135078056,-106.06796915230468
641.3240000000002,0.4470232727272705,-0.1232612727272798,2.164683818181904,,-0.0001232612727272,-123.26127272727987,-123.26127272727987,2.164683818181904,4.014200476923229,4.014200476923229,-57.345721098903255,-92.5291602998776,-41.547595466781615,63.50332274960847,85.75835267750975,50.419126011908006,-320.2880138178747,-0.3202880138178747,-149.00987719281062,-240.43221619376135,-107.95926844278723
641.374,0.446019861538461,-0.1264827846153858,2.2094903230769614,,-0.0001264827846153,-126.48278461538588,-126.48278461538588,2.2094903230769614,4.0878826515152005,4.0878826515152005,-58.398323593074274,-94.22756818539746,-42.31021736388388,63.17392205073549,85.38572567137234,50.13266766720601,-328.6589451031216,-0.3286589451031216,-151.74501009171962,-244.84544085281016,-109.94090182456593
641.4240000000002,0.4452252461538452,-0.1284689384615407,2.2704110923077625,,-0.0001284689384615,-128.46893846154074,-128.46893846154074,2.2704110923077625,4.1752697727274,4.1752697727274,-59.64671103896284,-96.24188137012062,-43.21468757706913,63.41493777613984,85.65843108241847,50.342235394481456,-333.8198626926159,-0.3338198626926159,-154.9888800167324,-250.07952902071008,-112.29112068673427
641.474,0.44579736923077,-0.1310253384615408,2.3142469692308065,,-0.0001310253384615,-131.02533846154088,-131.02533846154088,2.3142469692308065,4.249783878787883,4.249783878787883,-60.71119826839834,-97.95946565718076,-43.985920093473695,63.32773012783685,85.55979601719928,50.266389095929824,-340.4625352888632,-0.3404625352888631,-157.75489478281983,-254.54258256295643,-114.29512831545246
641.524,0.4453311230769232,-0.134156169230769,2.3638308153846115,,-0.0001341561692307,-134.15616923076894,-134.15616923076894,2.3638308153846115,4.331568661538422,4.331568661538422,-61.87955230769175,-99.84464237337096,-44.83240523754961,63.13089453500589,85.33700519148499,50.09527046150654,-348.5978363975464,-0.3485978363975464,-160.79080205849215,-259.44111632595104,-116.49467598783671
641.5740000000002,0.4436087121212097,-0.1375160606060635,2.422437742424308,,-0.000137516060606,-137.51606060606352,-137.51606060606352,2.422437742424308,4.421023121212253,4.421023121212253,-63.15747316017503,-101.90660865688923,-45.7582727233899,62.94549358337027,85.12695056871779,49.93418542806533,-357.32833959150486,-0.3573283395915048,-164.11141300629495,-264.7990285955144,-118.9004945514212
641.624,0.4411306818181785,-0.140450909090913,2.487652136363724,,-0.0001404509090909,-140.45090909091306,-140.45090909091306,2.487652136363724,4.516236,4.516236,-64.51765714285713,-104.1013091394912,-46.74374073721794,62.95370878408121,85.13626242507634,49.94132127187906,-364.9543909154161,-0.3649543909154161,-167.64578042438927,-270.5018437859189,-121.46118199076298
641.6740000000002,0.441977676923079,-0.1424318000000038,2.548207230769352,,-0.0001424318,-142.43180000000382,-142.43180000000382,2.548207230769352,4.6056306153848166,4.6056306153848166,-65.79472307692596,-106.16189598472708,-47.66898882541597,63.19533372088046,85.40996630199966,50.15127935023256,-370.1016330363564,-0.3701016330363564,-170.96416991110476,-275.8561716567666,-123.86539108175144
641.724,0.4403556060606045,-0.1447506363636375,2.60704618181821,,-0.0001447506363636,-144.75063636363757,-144.75063636363757,2.60704618181821,4.700010666666794,4.700010666666794,-67.14300952381132,-108.33739941171936,-48.64583694581757,63.37425479900944,85.61242263374358,50.30685008198573,-376.12700886482247,-0.3761270088648225,-174.46762220050252,-281.50910429544706,-126.40368017582396
641.774,0.4384774242424235,-0.1475653333333303,2.664043696969648,,-0.0001475653333333,-147.5653333333303,-147.5653333333303,2.664043696969648,4.786119363636359,4.786119363636359,-68.37313376623369,-110.32224433187578,-49.5370752704678,63.32649729768482,85.55840132408234,50.265317021106405,-383.4408527184123,-0.3834408527184123,-177.66403614007302,-286.6666207087325,-128.71951666302434
641.8240000000002,0.43926,-0.1509569999999999,2.718824,,-0.0001509569999999,-150.957,-150.957,2.718824,4.856577000000085,4.856577000000085,-69.37967142857265,-111.94632513375107,-50.26632269844615,62.97605476087416,85.16158939929635,49.96073220973039,-392.253922356298,-0.3922539223562979,-180.27947196651232,-290.8867103021872,-130.61442822057217
641.874,0.4382007692307692,-0.1545985384615384,2.7870278461538462,,-0.0001545985384615,-154.59853846153842,-154.59853846153842,2.7870278461538462,4.947877000000116,4.947877000000116,-70.6839571428588,-114.05083196741496,-51.21129181195338,62.751397487163786,84.90682988410477,49.76564214051477,-401.7162708724301,-0.4017162708724301,-183.668590638068,-296.35516198134286,-133.06988137132876
641.9240000000002,0.437152242424241,-0.1577910000000039,2.8531390757576607,,-0.000157791,-157.79100000000392,-157.79100000000392,2.8531390757576607,5.035316476923279,5.035316476923279,-71.93309252747541,-116.0663519752652,-52.11630391484045,62.62564081638138,84.76409425425734,49.65649402650904,-410.011716333288,-0.4100117163332879,-186.9144040430105,-301.5923860164446,-135.4215083057364
641.974,0.4361085909090903,-0.1607662424242441,2.918353469697008,,-0.0001607662424242,-160.7662424242441,-160.7662424242441,2.918353469697008,5.127518261538598,5.127518261538598,-73.2502608791228,-118.19164535750922,-53.070606638517255,62.60264540758904,84.73798414331138,49.63654007354082,-417.74272921026,-0.41774272921026,-190.3369975785025,-307.1148504622344,-137.9012143576421
642.024,0.4349690923076902,-0.1637037538461562,2.9839459230769814,,-0.0001637037538461,-163.70375384615625,-163.70375384615625,2.9839459230769814,5.225745969230865,5.225745969230865,-74.6535138461552,-120.45583902775502,-54.08727859755096,62.64001477187873,84.78041357639775,49.66896753339098,-425.3757000377901,-0.4253757000377901,-193.98327751501805,-312.99824009059364,-140.54298362757083
642.0740000000002,0.4323206307692272,-0.1666829846153885,3.055461307692404,,-0.0001666829846153,-166.68298461538856,-166.68298461538856,3.055461307692404,5.313152892307835,5.313152892307835,-75.9021841758262,-122.47060865453436,-54.99195376309764,62.577761496336784,84.7097262527939,49.614948956660825,-433.1170764220316,-0.4331170764220316,-197.22788249884377,-318.23351429946456,-142.8937350478032
642.124,0.4323787878787889,-0.1691822727272754,3.128631242424329,,-0.0001691822727272,-169.18227272727552,-169.18227272727552,3.128631242424329,5.3988914461539625,5.3988914461539625,-77.1270206593423,-124.44692160609593,-55.87936104920214,62.62615559395917,84.76467872251513,49.656940733576405,-439.611346743952,-0.4396113467439519,-200.41055647159288,-323.36886083558795,-145.19961678036313
642.1740000000002,0.4316273333333268,-0.1716450000000059,3.203758000000174,,-0.000171645,-171.64500000000592,-171.64500000000592,3.203758000000174,5.485742384615621,5.485742384615621,-78.36774835165174,-126.44887553274016,-56.77828168803407,62.69100185357178,84.83829149911504,49.713217731961976,-446.010615624642,-0.446010615624642,-203.6345229248508,-328.5708341134273,-147.5354153618721
642.224,0.428945545454546,-0.1743322727272714,3.280397363636333,,-0.0001743322727272,-174.33227272727137,-174.33227272727137,3.280397363636333,5.575400969230898,5.575400969230898,-79.64858527472711,-128.51554698968886,-57.70626189857277,62.720148204318924,84.87137012232661,49.73851605434637,-452.9933542039128,-0.4529933542039128,-206.96271113059868,-333.9409725317181,-149.94672373083034
642.274,0.4276417575757578,-0.1775928787878785,3.354742060606055,,-0.0001775928787878,-177.59287878787856,-177.59287878787856,3.354742060606055,5.670092507692437,5.670092507692437,-81.00132153846337,-130.6982303388935,-58.686333959433725,62.6474386790121,84.7888417600452,49.675410102365255,-461.46586966548057,-0.4614658696654806,-210.47772603791765,-339.612561825274,-152.49339006670434
642.3240000000002,0.4267549393939385,-0.1812189393939437,3.433781909091003,,-0.0001812189393939,-181.2189393939437,-181.2189393939437,3.433781909091003,5.746110584615535,5.746110584615535,-82.08729406593618,-132.45048184345637,-59.47313280675596,62.351196921772726,84.45227546947363,49.41843930544137,-470.8879997782326,-0.4708879997782326,-213.29956923480407,-344.16569633125584,-154.53784599764867
642.374,0.4258469090909085,-0.1844978181818199,3.5077351818182234,,-0.0001844978181818,-184.49781818181992,-184.49781818181992,3.5077351818182234,5.816698461538555,5.816698461538555,-83.09569230769362,-134.07756474989964,-60.20372824465608,62.10590993457592,84.1732110723926,49.20584207484372,-479.4079959723495,-0.4794079959723495,-215.9198396802061,-348.39358673747256,-156.43626028894974
642.4240000000002,0.4247793538461504,-0.187192076923083,3.5779322923079424,,-0.000187192076923,-187.19207692308308,-187.19207692308308,3.5779322923079424,5.8871538923079205,5.8871538923079205,-84.10219846154172,-135.70159471181435,-60.93295284439184,62.00071737032168,84.05342478514409,49.11471680345498,-486.4088873460733,-0.4864088873460732,-218.5351936334688,-352.6135442259308,-158.33111252849514
642.474,0.423587815384614,-0.1893113076923101,3.664015369230869,,-0.0001893113076923,-189.31130769231007,-189.31130769231007,3.664015369230869,5.961752090909183,5.961752090909183,-85.1678870129883,-137.4211173704706,-61.70505573159279,62.05780886557246,84.11844483697357,49.16416992894492,-491.9155984068884,-0.4919155984068883,-221.30432997239396,-357.0816345260722,-160.33738177051237
642.524,0.4241043692307699,-0.1927966153846188,3.735861476923141,,-0.0001927966153846,-192.79661538461875,-192.79661538461875,3.735861476923141,6.030879363636359,6.030879363636359,-86.15541948051941,-139.01453268095077,-62.4205336902801,61.77077684496691,83.7913575185123,48.91562649025711,-500.9719893852904,-0.5009719893852904,-223.87038178743575,-361.2220414331943,-162.19651407742478
642.5740000000002,0.4229704307692249,-0.1960968000000065,3.816143661538657,,-0.0001960968,-196.09680000000657,-196.09680000000657,3.816143661538657,6.0995370000000575,6.0995370000000575,-87.13624285714366,-140.59712265806536,-63.13115084000719,61.5297155855443,83.51628181946614,48.70705542009201,-509.5473476653687,-0.5095473476653687,-226.41900037829015,-365.3343192739367,-164.04301582477072
642.624,0.4207689999999992,-0.1988012000000017,3.9005710000000655,,-0.0001988012,-198.80120000000176,-198.80120000000176,3.9005710000000655,6.1693162424242525,6.1693162424242525,-88.13308917748932,-142.20556616879438,-63.85337678584264,61.4308519418341,83.40336924482226,48.62156035293879,-516.5745905730741,-0.5165745905730742,-229.00925375602048,-369.5137761786976,-165.91968242573287
642.6740000000002,0.419842076923074,-0.200721200000006,3.9727479230771534,,-0.0002007212,-200.7212000000061,-200.7212000000061,3.9727479230771534,6.240373666666832,6.240373666666832,-89.14819523809759,-143.84347235610002,-64.58883211108463,61.5092153242806,83.49287312161732,48.68932516207301,-521.5636108300068,-0.5215636108300068,-231.64695412023835,-373.769790317971,-167.830724881823
642.724,0.4205678307692319,-0.2034047692307733,4.041747246153951,,-0.0002034047692307,-203.40476923077333,-203.40476923077333,4.041747246153951,6.303632000000079,6.303632000000079,-90.05188571428683,-145.3016059244019,-65.24356563980143,61.37321079404112,83.3375104540273,48.571725316096575,-528.5367260660219,-0.5285367260660219,-233.9951468763296,-377.5586746458644,-169.53201594310102
642.774,0.418858,-0.206609,4.1228375,,-0.000206609,-206.609,-206.609,4.1228375,6.375177938461508,6.375177938461508,-91.0739705494501,-146.9507725882893,-65.98407716272493,61.18856606499846,83.12640972275398,48.412144467877006,-536.8627532616067,-0.5368627532616067,-236.65098122368465,-381.8439485485591,-171.4561966661995
642.8240000000002,0.4166119242424236,-0.2097992424242448,4.20556842424249,,-0.0002097992424242,-209.7992424242448,-209.7992424242448,4.20556842424249,6.439898984615433,6.439898984615433,-91.99855692307762,-148.4426223573229,-66.65394999524756,60.967016407698544,82.87285041229529,48.22078516214514,-545.152432469444,-0.545152432469444,-239.0534708837374,-385.7204426725133,-173.19682642193737
642.874,0.415860892307692,-0.212455753846153,4.2795218923076535,,-0.0002124557538461,-212.45575384615304,-212.45575384615304,4.2795218923076535,6.496327333333382,6.496327333333382,-92.80467619047688,-149.74332165074296,-67.23799212739057,60.80360705731872,82.6856454259648,48.07972512460157,-552.055239394779,-0.5520552393947791,-241.1481299225653,-389.1002422157613,-174.71442956160254
642.9240000000002,0.4166555076923091,-0.2142434461538494,4.3662665076924645,,-0.0002142434461538,-214.24344615384945,-214.24344615384945,4.3662665076924645,6.567410666666778,6.567410666666778,-93.820152380954,-151.38182505446355,-67.97371561572767,60.90959972367829,82.8070907430327,48.17121339433385,-556.7004649865708,-0.5567004649865708,-243.78679205001936,-393.3578081908638,-176.62616882556435
642.974,0.4146241818181792,-0.217091636363639,4.459108272727351,,-0.0002170916363636,-217.0916363636391,-217.0916363636391,4.459108272727351,6.623282030769303,6.623282030769303,-94.61831472527572,-152.6696855972877,-68.55199287100022,60.70920379329565,82.57742307261681,47.998264869186926,-564.1013392845947,-0.5641013392845947,-245.8607754375886,-396.7042469076552,-178.12879223216422
643.024,0.4124281538461538,-0.2200544615384615,4.551993846153846,,-0.0002200544615384,-220.0544615384616,-220.0544615384616,4.551993846153846,6.676256292307714,6.676256292307714,-95.3750898901102,-153.89076659855652,-69.1002846668889,60.47314809798832,82.30658129546667,47.79467435600425,-571.800086584025,-0.571800086584025,-247.8272163893044,-399.87716245488025,-179.55349998028527
643.0740000000002,0.4116217121212102,-0.2225537727272776,4.642100666666871,,-0.0002225537727272,-222.55377272727773,-222.55377272727773,4.642100666666871,6.729866353846228,6.729866353846228,-96.140947912089,-155.12650308115133,-69.65515709106306,60.3341955079837,82.14699735065658,47.67489969205664,-578.294416870147,-0.5782944168701469,-249.81725867345963,-403.08815950898565,-180.9953071491457
643.124,0.4107088333333326,-0.2249015000000017,4.738617333333407,,-0.0002249015,-224.90150000000185,-224.90150000000185,4.738617333333407,6.785488661538537,6.785488661538537,-96.93555230769336,-156.4086227596023,-70.23085657398977,60.2389014022023,82.03748782101424,47.59278676811734,-584.3948642250156,-0.5843948642250155,-251.88199691612053,-406.41968088793857,-182.4912323482189
643.1740000000002,0.4099992272727262,-0.2271984090909129,4.813770272727387,,-0.0002271984090909,-227.1984090909129,-227.1984090909129,4.813770272727387,6.831152753846244,6.831152753846244,-97.58789648351777,-157.46120101058364,-70.70348698830644,60.09360296821611,81.87041055287082,47.46763140406778,-590.363263174423,-0.590363263174423,-253.57707936803345,-409.15475079217856,-183.7193379268976
643.224,0.409647,-0.2294809848484873,4.893097000000097,,-0.0002294809848484,-229.48098484848728,-229.48098484848728,4.893097000000097,6.877451861538526,6.877451861538526,-98.24931230769322,-158.52841665714345,-71.18268991001659,59.95741813328435,81.713698710387,47.35037577598375,-596.2944177017648,-0.5962944177017648,-255.2957340269187,-411.9278552084236,-184.9645218245996
643.274,0.4093132615384589,-0.2317592153846179,4.983666630769327,,-0.0002317592153846,-231.759215384618,-231.759215384618,4.983666630769327,6.923790676923113,6.923790676923113,-98.91129538461588,-159.59654758420498,-71.66230381248025,59.82468479243585,81.56085213796592,47.236138031415926,-602.2142813969174,-0.6022142813969174,-257.0158626625991,-414.7033379335039,-186.21077363443936
643.3240000000002,0.4069294153846114,-0.2340107538461575,5.069749707692449,,-0.0002340107538461,-234.0107538461576,-234.0107538461576,5.069749707692449,6.969104848484918,6.969104848484918,-99.55864069264166,-160.6410600016596,-72.13131249298473,59.69291087408889,81.40900630123791,47.12277104256435,-608.0647871228857,-0.6080647871228857,-258.697955816226,-417.417449188341,-187.4294683259544
643.374,0.4055471076923061,-0.2360949384615412,5.1675139538462895,,-0.0002360949384615,-236.0949384615413,-236.0949384615413,5.1675139538462895,7.0212760606060565,7.0212760606060565,-100.30394372294364,-161.84363034590302,-72.67129260326615,59.63393401999228,81.3410124235615,47.07204693508925,-613.4804325735697,-0.6134804325735698,-260.63458702233095,-420.54226575490526,-188.83257859081309
643.4240000000002,0.405642430769234,-0.2377542923076959,5.260708738461774,,-0.0002377542923076,-237.75429230769592,-237.75429230769592,5.260708738461774,7.067336179104523,7.067336179104523,-100.96194541577891,-162.90533718204065,-73.14802194987647,59.61447026829782,81.31856827677403,47.05530875481083,-617.7921773401665,-0.6177921773401666,-262.3443702382913,-423.3010558134483,-190.0713350321192
643.474,0.4057534153846109,-0.239460323076927,5.347638984615501,,-0.0002394603230769,-239.46032307692704,-239.46032307692704,5.347638984615501,7.106067287878807,7.106067287878807,-101.51524696969724,-163.79810698588318,-73.54889491289478,59.54400014981498,81.23728843579066,46.99471497052613,-622.2252096665339,-0.6222252096665339,-263.78209558239786,-425.6208717697703,-191.11298260136428
643.524,0.4024426461538416,-0.2423741692307732,5.43305975384627,,-0.0002423741692307,-242.3741692307732,-242.3741692307732,5.43305975384627,7.137735409090947,7.137735409090947,-101.96764870129924,-164.5280716901573,-73.87666486282104,59.22466769424686,80.86859945415169,46.72029724415353,-629.7966875243939,-0.6297966875243939,-264.9576379799128,-427.5176471325105,-191.96467578875607
643.5740000000002,0.4031160307692326,-0.2439177846153875,5.520970076923252,,-0.0002439177846153,-243.91778461538755,-243.91778461538755,5.520970076923252,7.18534222727281,7.18534222727281,-102.64774610389728,-165.62543066269498,-74.36940279024928,59.23713526319564,80.8830054968603,46.73100629430628,-633.8076919112359,-0.6338076919112359,-266.7248357498301,-430.36907741537766,-193.2450296956795
643.624,0.4016698153846116,-0.2459676615384648,5.613277584615513,,-0.0002459676615384,-245.9676615384648,-245.9676615384648,5.613277584615513,7.216540666666676,7.216540666666676,-103.0934380952382,-166.34456898584958,-74.69231146075116,59.06899290893324,80.68864160266044,46.586613703066575,-639.1341906057297,-0.6391341906057297,-267.8829432358445,-432.23772098920415,-194.08409110102812
643.6740000000002,0.3994288769230733,-0.2478336615384641,5.70121489230792,,-0.0002478336615384,-247.83366153846416,-247.83366153846416,5.70121489230792,7.247726090909139,7.247726090909139,-103.53894415584485,-167.06340730380086,-75.01508542242406,58.933987725794886,80.53245966281571,46.47073041389987,-643.9828946679236,-0.6439828946679236,-269.0405675905048,-434.1055850150949,-194.9228024724828
643.724,0.3983114615384624,-0.2487527076923108,5.775776153846247,,-0.0002487527076923,-248.7527076923108,-248.7527076923108,5.775776153846247,7.285550560606063,7.285550560606063,-104.07929372294372,-167.93527866148818,-75.40657453083995,58.99651579531805,80.60480943115009,46.52439628671818,-646.3709883546875,-0.6463709883546875,-270.44463786971056,-436.3710974447468,-195.9400665830302
643.774,0.3989730000000009,-0.2510704000000031,5.8439800000000925,,-0.0002510704,-251.0704000000032,-251.0704000000032,5.8439800000000925,7.311636166666678,7.311636166666678,-104.45194523809538,-168.53656383361098,-75.67656458598114,58.75970758920504,80.33068006966654,46.32120434959186,-652.3933914132231,-0.6523933914132231,-271.41295347276474,-437.9335057280318,-196.6416217154608
643.8240000000002,0.3972830461538402,-0.2533391384615437,5.917084353846329,,-0.0002533391384615,-253.3391384615437,-253.3391384615437,5.917084353846329,7.339068000000037,7.339068000000037,-104.84382857142911,-169.16888016121192,-75.96048830150026,58.54205153299633,80.0784234640799,46.13457297123485,-658.2885904456618,-0.6582885904456618,-272.4312419562814,-439.57654685677306,-197.37938274053647
643.874,0.3956446666666663,-0.2552886666666678,5.989403000000053,,-0.0002552886666666,-255.2886666666679,-255.2886666666679,5.989403000000053,7.365290369230781,7.365290369230781,-105.218433846154,-169.77331778707105,-76.23189387659363,58.37246128937856,79.88167561267672,45.98924045716665,-663.3543382096225,-0.6633543382096225,-273.40463430208973,-441.1471466273234,-198.0846160280272
643.9240000000002,0.3949668181818151,-0.2568694545454573,6.058452000000112,,-0.0002568694545454,-256.86945454545736,-256.86945454545736,6.058452000000112,7.386811169230786,7.386811169230786,-105.52587384615413,-170.26938208790253,-76.45463748336216,58.23798795337714,79.72554471044525,45.87405429833246,-667.4619333914852,-0.6674619333914852,-274.2035011707296,-442.4361439427317,-198.66340371879176
643.974,0.3931403030303025,-0.2585649090909096,6.126927000000019,,-0.0002585649090909,-258.5649090909096,-258.5649090909096,6.126927000000019,7.394756553846159,7.394756553846159,-105.6393793406594,-170.4525268438623,-76.53687344235951,58.01105736321289,79.4618178967337,45.67977697030656,-671.867483949793,-0.671867483949793,-274.49843930164565,-442.912036076811,-198.87708958612777
