Repository: DunklesArchipel/ORR_on_Ru0001

This project contains the evaluated data files for the article "Impact of the potential dependent surface adlayer composition on the ORR activity and H2O2 formation on Ru(0001) in acid electrolytes".

The subfolders contain the final figures found in the submitted manuscript (and supporting information).

Among the final PNG, also the SVG files are included which are based on the raw PNG obtained from the data evaluation. The CSV contain the data for the individual traces in the figures, where ***r*** and ***b*** refer to the red and blue curves, respectively.

File: data/SI/figure_S2/figure_S2_ORR_H2SO4_r.csv (part 6 of 12)
t,E,current1_mA,coll_current,potential2,current1,current1_muA,cur1muA_filt,coll_cur_filt,coll_cur_norm,coll_cur_norm_filt,cur_H2O2,cur_H2O2_min,cur_H2O2_max,yield,yield_min,yield_max,j,current1_mA_geo,cur_H2O2_uAcm,cur_H2O2_min_uAcm,cur_H2O2_max_uAcm
644.024,0.3935053030303033,-0.259582181818182,6.1980104848485045,,-0.0002595821818181,-259.58218181818205,-259.58218181818205,6.1980104848485045,7.412608707692318,7.412608707692318,-105.89441010989025,-170.86402716987376,-76.7216459943222,57.94866891542581,79.38925868185076,45.62638878859028,-674.5108142847804,-0.6745108142847804,-275.16112350676593,-443.98129829670734,-199.35721146355743
644.0740000000002,0.393729818181817,-0.2606804545454573,6.265677000000131,,-0.0002606804545454,-260.6804545454573,-260.6804545454573,6.265677000000131,7.435652723076968,7.435652723076968,-106.22361032967096,-171.39520228325858,-76.96015511578629,57.90266203009933,79.33573649635316,45.58702532435348,-677.364618911864,-0.677364618911864,-276.01653317607264,-445.3615292345456,-199.97696502524747
644.124,0.3927622769230748,-0.2621806615384629,6.330680092307737,,-0.0002621806615384,-262.1806615384629,-262.1806615384629,6.330680092307737,7.457213492307697,7.457213492307697,-106.53162131868136,-171.89218789317215,-77.18331241027141,57.785772957260846,79.1996956816091,45.48703948282444,-681.2628288481559,-0.6812628288481559,-276.81688372999315,-446.652920523742,-200.5568276620527
644.1740000000002,0.3894515076923039,-0.2643660461538487,6.4048431692308565,,-0.0002643660461538,-264.3660461538487,-264.3660461538487,6.4048431692308565,7.467808107692338,7.467808107692338,-106.68297296703336,-172.13639863224122,-77.29296831725901,57.50343888243925,78.87076037642699,45.24567773334445,-686.9414372415538,-0.6869414372415538,-277.2101631255903,-447.2874894425824,-200.84176283978823
644.224,0.3894431384615389,-0.2658105076923089,6.461353753846202,,-0.0002658105076923,-265.81050769230893,-265.81050769230893,6.461353753846202,7.469967184615388,7.469967184615388,-106.71381692307692,-172.18616634460662,-77.31531509717105,57.292267844927466,78.62441728500174,45.06528507159707,-690.6947955101591,-0.6906947955101591,-277.2903095430408,-447.4168082577551,-200.8998297864852
644.274,0.3882883030303027,-0.267269484848485,6.524760666666676,,-0.0002672694848484,-267.26948484848504,-267.26948484848504,6.524760666666676,7.475556015384617,7.475556015384617,-106.7936573626374,-172.31499145463988,-77.37316035957565,57.0992676430883,78.3990339712617,44.90051445192773,-694.4858718573196,-0.6944858718573196,-277.4977707775662,-447.7515536137738,-201.05013769580992
644.3240000000002,0.3861825384615372,-0.2687451538461555,6.591497723076996,,-0.0002687451538461,-268.74515384615546,-268.74515384615546,6.591497723076996,7.480072,7.480072,-106.8581714285714,-172.41908696924872,-77.41990149844321,56.8994810418211,78.1654862373099,44.73005019029066,-698.32032108747,-0.69832032108747,-277.6654072264209,-448.0220404007729,-201.17159211697756
644.374,0.3852556153846141,-0.2699374615384631,6.644471569230841,,-0.0002699374615384,-269.9374615384632,-269.9374615384632,6.644471569230841,7.480072,7.480072,-106.8581714285714,-172.41908696924872,-77.41990149844321,56.71943200993537,77.95480254600224,44.57651383668376,-701.4184706861192,-0.7014184706861193,-277.6654072264209,-448.0220404007729,-201.17159211697756
644.4240000000002,0.3840792307692284,-0.2703199230769237,6.697446138461642,,-0.0002703199230769,-270.31992307692377,-270.31992307692377,6.697446138461642,7.480072,7.480072,-106.8581714285714,-172.41908696924872,-77.41990149844321,56.66191806216603,77.8874610354608,44.52748637173347,-702.4122771251157,-0.7024122771251157,-277.6654072264209,-448.0220404007729,-201.17159211697756
644.474,0.3828874153846138,-0.2713714307692328,6.752115276923152,,-0.0002713714307692,-271.3714307692328,-271.3714307692328,6.752115276923152,7.477254727272724,7.477254727272724,-106.81792467532463,-172.35414754201057,-77.39074229021102,56.48912278335351,77.68501793291522,44.38023860862936,-705.1445652382607,-0.7051445652382607,-277.5608281289087,-447.8532986726666,-201.09582342919308
644.524,0.3825513692307703,-0.2727383846153855,6.804135676923112,,-0.0002727383846153,-272.73838461538554,-272.73838461538554,6.804135676923112,7.472851179104481,7.472851179104481,-106.75501684434973,-172.2526437390266,-77.34516488595219,56.26185669300844,77.41847936845879,44.186689146704175,-708.6965237948924,-0.7086965237948925,-277.39736539815203,-447.5895463136866,-200.9773929119508
644.5740000000002,0.3837700153846136,-0.2739306615384631,6.849243553846217,,-0.0002739306615384,-273.9306615384632,-273.9306615384632,6.849243553846217,7.467941727272726,7.467941727272726,-106.6848818181818,-172.1394786247937,-77.29435130057148,56.05913036410905,77.18045353216986,44.0141496049971,-711.7945934412957,-0.7117945934412957,-277.2151231761356,-447.29549264322577,-200.8453564500804
644.624,0.3824453999999982,-0.2751222000000016,6.8962574000000645,,-0.0002751222,-275.1222000000016,-275.1222000000016,6.8962574000000645,7.46663718181818,7.46663718181818,-106.66624545454542,-172.10940825432365,-77.28084905345527,55.87714700351994,76.96656724515361,43.85935323830433,-714.890744233752,-0.714890744233752,-277.16669755337665,-447.21735634770073,-200.81027156238412
644.6740000000002,0.3813171692307668,-0.2761668769230792,6.941802061538567,,-0.000276166876923,-276.1668769230793,-276.1668769230793,6.941802061538567,7.448925378787846,7.448925378787846,-106.41321969696922,-171.7011430789257,-77.09752915413233,55.629250260058,76.67488430103003,43.648625691025,-717.6052829479047,-0.7176052829479047,-276.5092232668816,-446.156500498609,-200.3339243273743
644.724,0.3794039999999977,-0.2771536666666674,6.9899733333333725,,-0.0002771536666666,-277.1536666666674,-277.1536666666674,6.9899733333333725,7.429830863636368,7.429830863636368,-106.14044090909094,-171.2610057555766,-76.89989797061054,55.383288608532645,76.38510347150765,43.439697069223534,-720.1694048333646,-0.7201694048333647,-275.800421757307,-445.0128265288091,-199.82038996383804
644.774,0.3766868955223884,-0.2782308208955213,7.04112602985072,,-0.0002782308208955,-278.23082089552133,-278.23082089552133,7.04112602985072,7.41776593939394,7.41776593939394,-105.96808484848484,-170.9829037236399,-76.77502413965881,55.163137252187774,76.12541396351924,43.25282257369628,-722.9683341393965,-0.7229683341393964,-275.35256348763664,-444.2901928460887,-199.4959118012456
644.8240000000002,0.3760443582089548,-0.2800293283582101,7.0848096119403285,,-0.0002800293283582,-280.02932835821014,-280.02932835821014,7.0848096119403285,7.414505333333332,7.414505333333332,-105.92150476190471,-170.90774525993308,-76.7412763628944,54.88860013883687,75.80115065219009,43.01995475377506,-727.6416623495937,-0.7276416623495937,-275.23152755247133,-444.0948974825927,-199.40821995650404
644.874,0.3761062727272729,-0.2811370454545461,7.1183275909091135,,-0.0002811370454545,-281.13704545454607,-281.13704545454607,7.1183275909091135,7.391061799999987,7.391061799999987,-105.58659714285696,-170.36736107477168,-76.49863216890229,54.60571090698865,75.466533044217,42.78020172777453,-730.5200076790511,-0.7305200076790511,-274.36128750266585,-442.6907372501498,-198.77772162366497
644.9240000000002,0.3751071060605997,-0.2820798939393964,7.156778136363758,,-0.0002820798939393,-282.0798939393964,-282.0798939393964,7.156778136363758,7.366058076923037,7.366058076923037,-105.22940109890057,-169.79101380114128,-76.23983976988374,54.338691297607774,75.150230250554,42.55408374004895,-732.9699504864085,-0.7329699504864085,-273.4331321386082,-441.1931288005855,-198.10526301895624
644.974,0.3728481969696959,-0.2830488030303041,7.2012806666666975,,-0.0002830488030303,-283.0488030303041,-283.0488030303041,7.2012806666666975,7.34243210769229,7.34243210769229,-104.891887252747,-169.2464243849526,-75.99530733615185,54.07624922057818,74.83891676334926,42.33201723241623,-735.4876104247699,-0.7354876104247698,-272.5561199430605,-439.778041493778,-197.46985819324647
645.024,0.3719353181818184,-0.2839616818181816,7.226713999999995,,-0.0002839616818181,-283.96168181818166,-283.96168181818166,7.226713999999995,7.304688261538444,7.304688261538444,-104.3526894505492,-168.37641143687486,-75.60465269386991,53.74649880178267,74.4471509022052,42.05324327510747,-737.8596785314547,-0.7378596785314547,-271.15504246511654,-437.51735804495314,-196.454762399598
645.0740000000002,0.3709155909090902,-0.2847142878787884,7.263377606060632,,-0.0002847142878787,-284.71428787878847,-284.71428787878847,7.263377606060632,7.27510201538458,7.27510201538458,-103.93002879120829,-167.69443490660927,-75.29843047262109,53.483364780273725,74.13404139254669,41.83098353715496,-739.8152862824179,-0.7398152862824179,-270.0567806988376,-435.74527745941145,-195.6590598657804
645.124,0.3715023333333337,-0.285073,7.295984803030307,,-0.000285073,-285.0730000000001,-285.0730000000001,7.295984803030307,7.248548415384603,7.248548415384603,-103.55069164835146,-167.08236225974937,-75.02359660786321,53.29098244584116,73.90484607977099,41.66859521283514,-740.7473810944638,-0.7407473810944638,-269.07109283950666,-434.1548384834263,-194.9449183456944
645.1740000000002,0.3725572153846051,-0.2851803076923091,7.322381076923143,,-0.0002851803076923,-285.1803076923092,-285.1803076923092,7.322381076923143,7.220388121212037,7.220388121212037,-103.1484017316005,-166.4332545760239,-74.73213321005002,53.124272930848925,73.7060480380946,41.52795220008754,-741.0262145583458,-0.7410262145583458,-268.0257633895974,-432.4681658880983,-194.1875658478605
645.224,0.3683195230769203,-0.2857764615384619,7.350192615384634,,-0.0002857764615384,-285.77646153846194,-285.77646153846194,7.350192615384634,7.1845206969696624,7.1845206969696624,-102.63600995670946,-165.60649401278218,-74.36089982461637,52.84897756326827,73.37738032688361,41.29585419472669,-742.5752893576675,-0.7425752893576676,-266.6943399810498,-430.3198715143291,-193.22293518120736
645.274,0.3669953076923073,-0.2863726153846157,7.375090676923087,,-0.0002863726153846,-286.37261538461564,-286.37261538461564,7.375090676923087,7.1480263636363786,7.1480263636363786,-102.11466233766257,-164.76528290774522,-73.98317783318178,52.57040227230414,73.04431019048138,41.06118409949729,-744.1243641569918,-0.7441243641569918,-265.33964527671503,-428.1340281584038,-192.2414442089408
645.3240000000002,0.3669134000000009,-0.2874680153846179,7.389989323076938,,-0.0002874680153846,-287.4680153846179,-287.4680153846179,7.389989323076938,7.106497909090887,7.106497909090887,-101.52139870129837,-163.80803300213233,-73.5533519090069,52.197512335837146,72.59770758396044,40.74736764773522,-746.9707041514934,-0.7469707041514934,-263.7980805373839,-425.6466640073419,-191.1245638742228
645.374,0.3669611538461533,-0.2886466615384617,7.401086861538472,,-0.0002886466615384,-288.6466615384618,-288.5725692307693,7.401086861538472,7.061510261538483,7.061510261538483,-100.87871802197832,-162.77104711270775,-73.08772280247506,51.79571001808144,72.11549037323573,40.40960769357743,-750.0333549521546,-0.7500333549521546,-262.1281081791236,-422.9521100445914,-189.91465083010843
645.4240000000002,0.3657688461538429,-0.2891097384615397,7.420289938461591,,-0.0002891097384615,-289.1097384615398,-288.7710307692313,7.420289938461591,7.015131461538378,7.015131461538378,-100.21616373626252,-161.70199452193754,-72.6076950530598,51.48188865448071,71.73814818518225,40.14608549417856,-751.2366362801489,-0.7512366362801489,-260.40649528706825,-420.174232424244,-188.6673236604641
645.474,0.3656153384615383,-0.2888596769230767,7.445982876923102,,-0.000288859676923,-288.8596769230766,-289.0343230769234,7.445982876923102,6.967454538461538,6.967454538461538,-99.5350648351648,-160.60301959944857,-72.11423152913144,51.25458927923437,71.46444892625247,39.95537064623005,-750.5868643630292,-0.7505868643630292,-258.63669517532685,-417.3186031793762,-187.3850843287295
645.524,0.3633216769230754,-0.2895852461538467,7.462802446153853,,-0.0002895852461538,-289.5852461538467,-289.34444615384626,7.461451338461543,6.914194090909102,6.914194090909102,-98.77420129870146,-159.37534187942606,-71.5629776637579,50.867412623337934,70.99747555908611,39.63080693421895,-752.472218316212,-0.752472218316212,-256.6596308023224,-414.1285464011661,-185.9526797969301
645.5740000000002,0.3615206769230783,-0.2900977538461526,7.469847969230765,,-0.0002900977538461,-290.0977538461526,-289.6002769230771,7.468775030769235,6.858501363636267,6.858501363636267,-97.9785909090895,-158.09159899737762,-70.986549327287,50.49449276321345,70.54678920611032,39.31854622502936,-753.8039429301402,-0.7538039429301402,-254.59227853649367,-410.7928072119898,-184.4548607097859
645.624,0.3618863076923063,-0.2895605846153846,7.469132430769237,,-0.0002895605846153,-289.56058461538464,-289.737876923077,7.471185707692309,6.80253558208953,6.80253558208953,-97.17907974413612,-156.80156208920232,-70.40729483687143,50.25555364489151,70.25755353442969,39.118654111031496,-752.4081365896734,-0.7524081365896734,-252.5147903085836,-407.44071332289457,-182.9496980084338
645.6740000000002,0.3588401538461455,-0.2896928923076926,7.483037815384653,,-0.0002896928923076,-289.69289230769266,-289.9363384615391,7.478469553846173,6.747930358208866,6.747930358208866,-96.39900511726952,-155.5428866586375,-69.84212232861998,49.93578252234877,69.8698954606701,38.85136049920963,-752.7519312548146,-0.7527519312548147,-250.48780691517325,-404.1701106041565,-181.48112660618295
645.724,0.3590853181818201,-0.2898744545454548,7.482536772727264,,-0.0002898744545454,-289.87445454545485,-289.98,7.480072,6.6999519999999855,6.6999519999999855,-95.71359999999976,-154.43696351823743,-69.34553890447798,49.645521364934645,69.51744080369271,38.60895282497308,-753.2237112975686,-0.7532237112975686,-248.70681732441463,-401.2964267760033,-180.1907803758205
645.774,0.3584189850746257,-0.2903050895522391,7.483913343283587,,-0.0002903050895522,-290.3050895522391,-290.2460447761197,7.480072,6.642798136363711,6.642798136363711,-94.89711623376728,-153.11954077351905,-68.75398758077739,49.2713254536689,69.06226235607666,38.296755024135976,-754.3426939914156,-0.7543426939914155,-246.58522667379935,-397.8731722133319,-178.65366499199197
645.8240000000002,0.3559632727272732,-0.2909113636363634,7.489775181818161,,-0.0002909113636363,-290.91136363636343,-290.75500000000005,7.479602454545448,6.57014927272727,6.57014927272727,-93.85927532467528,-151.44495117898725,-68.00206061179807,48.78712969269953,68.47192912446779,37.89329460398215,-755.918065703365,-0.755918065703365,-243.88845098686096,-393.5218381460668,-176.69982182534434
645.874,0.3562238787878789,-0.2907810606060606,7.477385030303028,,-0.000290781060606,-290.78106060606063,-290.75500000000005,7.475689575757575,6.501021999999974,6.501021999999974,-92.8717428571425,-149.85153586850433,-67.28658265310953,48.41447372144642,68.01654578778053,37.583168387213,-755.579480048303,-0.755579480048303,-241.3223991718148,-389.3814312389375,-174.84068951842875
645.9240000000002,0.3543231641791009,-0.290755,7.469767298507453,,-0.000290755,-290.75500000000005,-290.75500000000005,7.470795358208947,6.4369818636362615,6.4369818636362615,-91.95688376623228,-148.37538138212804,-66.62375734217328,48.05541069762093,67.57691458975272,37.28467681607845,-755.5117629172905,-0.7555117629172905,-238.9451853505753,-385.5457204916059,-173.11837238141771
645.974,0.3526450151515143,-0.2906048030303027,7.466898090909091,,-0.0002906048030303,-290.6048030303027,-290.6048030303027,7.467419909090908,6.364186107692231,6.364186107692231,-90.91694439560328,-146.69740585260024,-65.87031001510323,47.66016354716972,67.0920031377576,36.95647051058682,-755.1214838941926,-0.7551214838941925,-236.24295692034704,-381.18558824815136,-171.16057864325322
646.024,0.3520267272727277,-0.2901779545454536,7.464550651515127,,-0.0002901779545454,-290.17795454545364,-290.22356060605995,7.463011287878765,6.280381123076874,6.280381123076874,-89.71973032966963,-144.76566255776945,-65.00291546943582,47.23362836978675,66.56755352425964,36.60271200231639,-754.0123402808862,-0.7540123402808862,-233.1320583647146,-376.1660536496706,-168.90669897706684
646.0740000000002,0.3524176363636364,-0.2891347727272725,7.439769590909088,,-0.0002891347727272,-289.1347727272725,-289.5061363636363,7.439534772727269,6.201581892307601,6.201581892307601,-88.59402703296574,-142.94930418272745,-64.18733124988418,46.90880181188217,66.16735576326398,36.33360637636985,-751.3016865191372,-0.7513016865191372,-230.20697682797555,-371.44634077106986,-166.7874457517707
646.124,0.3502423181818187,-0.2892141212121211,7.424613590909092,,-0.0002892141212121,-289.2141212121212,-289.1098787878788,7.424613590909092,6.12733867692301,6.12733867692301,-87.53340967032871,-141.23796404986876,-63.41890249385044,46.46794072693752,65.62308274748203,35.96878240577357,-751.5078694349008,-0.7515078694349009,-227.4510177097262,-366.9995123391352,-164.7907235487221
646.1740000000002,0.3484817121212109,-0.2891163939393931,7.416461696969693,,-0.0002891163939393,-289.1163939393931,-288.8492727272724,7.416461696969693,6.059028769230628,6.059028769230628,-86.5575538461518,-139.66338937795732,-62.71188438962471,46.0812118361551,65.14457761857163,35.649143774042344,-751.2539301936018,-0.7512539301936019,-224.91530704584423,-362.9080618525718,-162.95357373414274
646.224,0.3476493384615379,-0.2885578769230765,7.408543492307678,,-0.000288557876923,-288.5578769230766,-288.5578769230766,7.408543492307678,5.992559599999933,5.992559599999933,-85.60799428571333,-138.13124457101415,-62.02391821302592,45.75938153265873,64.74561342803166,35.383422113488265,-749.8026527413944,-0.7498026527413943,-222.4479258572083,-358.9268631659174,-161.1659293637635
646.274,0.3465901076923072,-0.287829415384615,7.379407338461527,,-0.0002878294153846,-287.82941538461506,-287.82941538461506,7.379407338461527,5.919719599999932,5.919719599999932,-84.56742285714188,-136.4522491957236,-61.27001295313714,45.41790593949211,64.32153948047221,35.101754961259154,-747.9097832769294,-0.7479097832769294,-219.7440550572517,-354.5640809062288,-159.2069457109589
646.3240000000002,0.3454137692307678,-0.2872173846153839,7.357847307692285,,-0.0002872173846153,-287.217384615384,-287.217384615384,7.357847307692285,5.843557272727129,5.843557272727129,-83.47938961038756,-134.69667265450454,-60.48172109239669,45.03917779416378,63.85028909730885,34.78969033830521,-746.3194531177871,-0.7463194531177871,-216.9168571883656,-350.0023064652299,-157.1586102622087
646.374,0.3443753846153842,-0.2865061230769227,7.327334569230753,,-0.0002865061230769,-286.5061230769228,-286.5061230769228,7.327334569230753,5.765587181818143,5.765587181818143,-82.36553116883061,-132.89942633315405,-59.67471859857064,44.65809731964725,63.37513965663371,34.476037616494764,-744.4712769597913,-0.7444712769597913,-214.02255389239136,-345.33225526528446,-155.06165620539397
646.4240000000002,0.3439675384615405,-0.2854704923076886,7.292186323076859,,-0.0002854704923076,-285.47049230768863,-285.47049230768863,7.292186323076859,5.684799787878673,5.684799787878673,-81.21142554112387,-131.0372398860625,-58.83855658286947,44.29529877969512,62.92187623787334,34.17775790236165,-741.7802442064577,-0.7417802442064577,-211.02367037402885,-340.4934605222093,-152.88893264580992
646.474,0.344894461538462,-0.2838151076923069,7.263712476923063,,-0.0002838151076923,-283.81510769230704,-283.81510769230704,7.263712476923063,5.600021,5.600021,-80.0003,-129.0830499798156,-57.961083022892495,43.97851124967165,62.52536979461114,33.91756628898189,-737.478813279825,-0.737478813279825,-207.87662357280908,-335.4155995700545,-150.60886318454004
646.524,0.3420574307692294,-0.2833930153846152,7.238483184615371,,-0.0002833930153846,-283.39301538461524,-283.39301538461524,7.238483184615371,5.515262538461538,5.515262538461538,-78.78946483516481,-127.12932860502409,-57.0838198436788,43.508159084533126,61.93540033388903,33.5316908155607,-736.3820283457807,-0.7363820283457807,-204.73033129929053,-330.3389560725465,-148.3293403867544
646.5740000000002,0.3403270303030282,-0.2825118181818162,7.206041151515088,,-0.0002825118181818,-282.51181818181624,-282.51181818181624,7.206041151515088,5.430040461538372,5.430040461538372,-77.57200659340529,-125.1649206831865,-56.20175817356596,43.08552690020375,61.4040040801216,33.185418062249994,-734.0922831920793,-0.7340922831920793,-201.5668293044498,-325.2345441377003,-146.03734895964664
646.624,0.3392942727272724,-0.2806985454545442,7.1699386363636215,,-0.0002806985454545,-280.69854545454416,-280.69854545454416,7.1699386363636215,5.344094060606048,5.344094060606048,-76.3442008658007,-123.18381676105255,-55.31219963798955,42.76473988204391,60.99984960239274,32.92287550075648,-729.3805882089107,-0.7293805882089107,-198.3764399051876,-320.08674851343324,-143.72587731709032
646.6740000000002,0.3385064848484836,-0.2777325454545447,7.133105181818124,,-0.0002777325454545,-277.73254545454466,-277.73254545454466,7.133105181818124,5.257154358208719,5.257154358208719,-75.1022051172674,-121.17981678501944,-54.412360278701925,42.57075301996476,60.75510726451026,32.764229912592285,-721.6735912911886,-0.7216735912911886,-195.14917847370688,-314.8794586825482,-141.3876914882043
646.724,0.3375936060606061,-0.2771461818181818,7.08875972727273,,-0.0002771461818181,-277.1461818181819,-277.1461818181819,7.08875972727273,5.16785883582075,5.16785883582075,-73.8265547974393,-119.12151407876532,-53.48813781833943,42.069680687644265,60.1217385682349,32.35486133268981,-720.1499558434094,-0.7201499558434095,-191.83446738705547,-309.5310660281846,-138.9861474378656
646.774,0.336479538461539,-0.276457507692308,7.04296933846156,,-0.0002764575076923,-276.45750769230807,-276.45750769230807,7.04296933846156,5.075149833333301,5.075149833333301,-72.50214047619001,-116.98452909216152,-52.528585311278384,41.55330901822881,59.46722421846676,31.93362055623776,-718.3604719036166,-0.7183604719036166,-188.39304557597757,-303.9782215558391,-136.4928000965597
646.8240000000002,0.3352319846153832,-0.2749782153846126,6.9960606923076405,,-0.0002749782153846,-274.97821538461267,-274.97821538461267,6.9960606923076405,4.985897454545351,4.985897454545351,-71.22710649350502,-114.92722086565622,-51.604809393845386,41.14732038612664,58.95133033840944,31.60287306962889,-714.5166076905955,-0.7145166076905954,-185.07993600937408,-298.6324130054401,-134.09241636482562
646.874,0.3342078181818177,-0.2725604545454552,6.947453181818205,,-0.0002725604545454,-272.56045454545534,-272.56045454545534,6.947453181818205,4.900857530303044,4.900857530303044,-70.01225043290063,-112.96701164657482,-50.724633032137305,40.87438924086149,58.6038721247976,31.38074410559549,-708.2341817515605,-0.7082341817515605,-181.92319564708288,-293.53891118158526,-131.80532381366675
646.9240000000002,0.3353813030303057,-0.2708642424242387,6.892021363636242,,-0.0002708642424242,-270.86424242423874,-270.86424242423874,6.892021363636242,4.795862833333254,4.795862833333254,-68.51232619047505,-110.54683577284736,-49.63792168801387,40.375401560651326,57.96729150888722,30.975092992276146,-703.8266626719848,-0.7038266626719848,-178.02572042348456,-287.2502099006796,-128.9815608400948
646.974,0.3346772121212108,-0.2686468181818154,6.836067727272661,,-0.0002686468181818,-268.64681818181543,-268.64681818181543,6.836067727272661,4.690358772727196,4.690358772727196,-67.00512532467421,-108.11491883391352,-48.54593835151567,39.92536114922196,57.39166598512629,30.609739567879693,-698.064800972173,-0.6980648009721729,-174.1093372720627,-280.9310000717779,-126.1440988682145
647.024,0.333265328358209,-0.266624328358209,6.7806934925373135,,-0.0002666243283582,-266.624328358209,-266.624328358209,6.7806934925373135,4.58501143939391,4.58501143939391,-65.500163419913,-105.68661453042952,-47.455577166518175,39.443139570490224,56.773305512022674,30.218792308431865,-692.8094662329074,-0.6928094662329074,-170.19877194458937,-274.62117748841786,-123.31085197273876
647.0740000000002,0.3315550454545432,-0.2648410757575729,6.727341999999948,,-0.0002648410757575,-264.8410757575729,-264.8410757575729,6.727341999999948,4.481273738461407,4.481273738461407,-64.01819626373438,-103.29541299131716,-46.381875925691965,38.93349022531834,56.1179976167894,29.806205278134705,-688.1757769892713,-0.6881757769892713,-166.3479572767418,-268.4077645108067,-120.52089507671604
647.124,0.3295982272727276,-0.262363045454546,6.681692000000008,,-0.0002623630454545,-262.363045454546,-262.363045454546,6.681692000000008,4.385257584615253,4.385257584615253,-62.64653692307504,-101.0821966505583,-45.38809389083607,38.55057839512405,55.62444348704747,29.496621190343053,-681.7367439793409,-0.6817367439793409,-162.78377173708293,-262.6568368248716,-117.93860408564277
647.1740000000002,0.3297808636363641,-0.2592967272727251,6.613582075757525,,-0.0002592967272727,-259.2967272727251,-259.2967272727251,6.613582075757525,4.268552181817882,4.268552181817882,-60.9793168831126,-98.39208364165933,-44.18017493111101,38.07922446640543,55.015466315612656,29.11600494817001,-673.7690754776372,-0.6737690754776372,-158.45158707452148,-255.66671792132732,-114.79988941960744
647.224,0.3295198787878786,-0.2559383939393933,6.542498363636351,,-0.0002559383939393,-255.9383939393933,-255.9383939393933,6.542498363636351,4.156237599999905,4.156237599999905,-59.374822857141496,-95.80318106820968,-43.01770164727274,37.66085257089293,54.47361806243055,28.778608151712422,-665.0426207747795,-0.6650426207747795,-154.28239270073018,-248.93958907646464,-111.77926298148289
647.274,0.3280640454545449,-0.2524639545454539,6.474545045454532,,-0.0002524639545454,-252.46395454545387,-252.46395454545387,6.474545045454532,4.048700107692407,4.048700107692407,-57.83857296703438,-93.32439259683916,-41.9046719783289,37.278828136330034,53.97775452417768,28.47088188247759,-656.0144705050868,-0.6560144705050868,-150.29052716873133,-242.4985860054798,-108.88711320808945
647.3240000000002,0.3253254090909061,-0.2492025909090873,6.411939742424173,,-0.000249202590909,-249.2025909090873,-249.2025909090873,6.411939742424173,3.930832415384653,3.930832415384653,-56.15474879120932,-90.60748828216472,-40.68472314250016,36.7796947971346,53.328311213022616,28.06933671837741,-647.539986522264,-0.6475399865222641,-145.91519752170774,-235.4388512856735,-105.717139533945
647.374,0.32562536923077,-0.2457280615384584,6.330282723076847,,-0.0002457280615384,-245.7280615384584,-245.7280615384584,6.330282723076847,3.818447923076973,3.818447923076973,-54.54925604395677,-88.01697423989448,-39.52152627428645,36.3325851470516,52.74503875967668,27.710137341359307,-638.5116024528181,-0.6385116024528181,-141.7434080225497,-228.70753512279555,-102.69463289941072
647.4240000000002,0.3250109384615347,-0.2422929230769156,6.2488614307690575,,-0.0002422929230769,-242.2929230769157,-242.2929230769157,6.2488614307690575,3.703255661538376,3.703255661538376,-52.90365230769108,-85.36173983033156,-38.32926856049691,35.84299867894049,52.1047001577364,27.31734674071788,-629.5855736142939,-0.6295855736142939,-137.46739220218765,-221.80804644769955,-99.59661316734464
647.474,0.3236335999999996,-0.2385715999999957,6.171439599999934,,-0.0002385715999999,-238.57159999999573,-238.57159999999573,6.171439599999934,3.587321661538513,3.587321661538513,-51.247452307693045,-82.68940800937195,-37.12933373897248,35.36513690154901,51.47802313249343,26.93449981139801,-619.9159089198653,-0.6199159089198653,-133.1638425409879,-214.8641310372916,-96.47864486965152
647.524,0.3232359076923073,-0.2338700615384573,6.097938061538395,,-0.0002338700615384,-233.8700615384573,-233.8700615384573,6.097938061538395,3.474182061538515,3.474182061538515,-49.63117230769307,-80.08148838880334,-35.9583213894158,35.01302032048776,51.015189068095005,26.6527346005907,-607.6992054702243,-0.6076992054702244,-128.96402292595826,-208.08758738341672,-93.43583011285806
647.5740000000002,0.3227119384615377,-0.2294225538461472,6.033336461538365,,-0.0002294225538461,-229.4225538461472,-229.4225538461472,6.033336461538365,3.3655851384615345,3.3655851384615345,-48.07978769230763,-77.57827955276504,-34.834326448236915,34.65180684657033,50.53945860268138,26.36398825978057,-596.1425877776467,-0.5961425877776466,-124.93283059656544,-201.5831292634689,-90.51518764920247
647.624,0.3204342153846125,-0.2247678307692264,5.963423599999932,,-0.0002247678307692,-224.7678307692265,-224.7678307692265,5.963423599999932,3.2541276000000514,3.2541276000000514,-46.48753714285787,-75.00913222137989,-33.680723695623435,34.275846779131605,50.04329316908207,26.063774096445304,-584.0475316728981,-0.5840475316728981,-120.7954502604721,-194.90733338883544,-87.5176108256457
647.6740000000002,0.3186817272727294,-0.2199559999999868,5.889337727272522,,-0.0002199559999999,-219.9559999999869,-219.9559999999869,5.889337727272522,3.1359742727271165,3.1359742727271165,-44.79963246753022,-72.28564388988009,-32.45781849375052,33.84225072003082,49.46977639991745,25.717941028300576,-571.5442393913282,-0.5715442393913283,-116.40951764747103,-187.83049044334496,-84.33995518791728
647.724,0.3193860303030288,-0.2150643636363572,5.8129326363635325,,-0.0002150643636363,-215.06436363635723,-215.06436363635723,5.8129326363635325,3.0112192727272684,3.0112192727272684,-43.01741818181812,-69.40998397713831,-31.16658495864197,33.336268743002485,48.79876485133416,25.31492091995697,-558.833576418598,-0.558833576418598,-111.77852641122496,-180.35823754923783,-80.98475192590016
647.774,0.318211787878788,-0.2101734545454548,5.734023545454551,,-0.0002101734545454,-210.1734545454549,-210.1734545454549,5.734023545454551,2.8964419999999564,2.8964419999999564,-41.37774285714222,-66.76431524982343,-29.978622443199807,32.89806869089865,48.21611389387432,24.966365329096085,-546.1248032262682,-0.5461248032262682,-107.51791526040084,-173.48360480253078,-77.89789304360625
647.8240000000002,0.3172257272727265,-0.205470181818178,5.650888272727202,,-0.0002054701818181,-205.470181818178,-205.470181818178,5.650888272727202,2.783190454545268,2.783190454545268,-39.75986363636097,-64.15381523523082,-28.806451440882125,32.426584240658805,47.58761529859142,24.5918263722258,-533.9035933772002,-0.5339035933772002,-103.3139401532498,-166.7003561288348,-74.85206758780477
647.874,0.3163601538461538,-0.2001756923076923,5.566117615384616,,-0.0002001756923076,-200.1756923076923,-200.1756923076923,5.566117615384616,2.668869363636332,2.668869363636332,-38.126705194804735,-61.51866170785203,-27.62321047777851,31.998591364910816,47.0156583540185,24.252277021538266,-520.1461374303922,-0.5201461374303922,-99.07026278466316,-159.8530465829021,-71.7774774139802
647.9240000000002,0.3155390769230747,-0.1939313076922954,5.481292923076744,,-0.0001939313076922,-193.93130769229543,-193.93130769229543,5.481292923076744,2.554391661538319,2.554391661538319,-36.491309450547405,-58.879898220805785,-26.43834856465839,31.67337469127505,46.58013319318177,23.99454535957612,-503.92042840006746,-0.5039204284000675,-94.82077190123456,-152.99635674430917,-68.69867528574531
647.974,0.3144798461538458,-0.1881043846153825,5.395872153846124,,-0.0001881043846153,-188.10438461538257,-188.10438461538257,5.395872153846124,2.4497678153844733,2.4497678153844733,-34.99668307692104,-56.46827062830972,-25.355475583807525,31.37294091769004,46.17709250614686,23.7566684060854,-488.7794714905667,-0.4887794714905667,-90.93706291448925,-146.72986772810415,-65.884886099736
648.024,0.3133286060606057,-0.1822438484848468,5.3094001212120965,,-0.0001822438484848,-182.2438484848469,-182.2438484848469,5.3094001212120965,2.340138215384627,2.340138215384627,-33.430545934066096,-53.94125811602675,-24.220792276841788,31.00094104739445,45.67710377029103,23.462411953433307,-473.5511728074092,-0.4735511728074091,-86.86753690885361,-140.16355699202413,-62.93647047283876
648.0740000000002,0.3121011641791016,-0.176601791044764,5.221436149253531,,-0.0001766017910447,-176.601791044764,-176.601791044764,5.221436149253531,2.2259790923075324,2.2259790923075324,-31.79970131867904,-51.3098380213856,-23.03922770583534,30.51772898365021,45.02608158401018,23.080655318251,-458.89057965153,-0.45889057965153,-82.62987189736543,-133.32594857711013,-59.8662363167909
648.124,0.3106490757575728,-0.1710753939393865,5.131494833333224,,-0.0001710753939393,-171.07539393938654,-171.07539393938654,5.131494833333224,2.1133824461537536,2.1133824461537536,-30.19117780219648,-48.71443373575384,-21.873835012518946,30.00118453943813,44.32819685154497,22.67315099556186,-444.530523866884,-0.444530523866884,-78.45020710181022,-126.58192537090304,-56.83802394479937
648.1740000000002,0.3081710454545403,-0.1647496363636232,5.037586499999807,,-0.0001647496363636,-164.74963636362327,-164.74963636362327,5.037586499999807,2.0153801384613947,2.0153801384613947,-28.791144835162783,-46.4554356387842,-20.859495978327487,29.752018832239127,43.9908333624248,22.476799190998527,-428.09337142633336,-0.4280933714263333,-74.81229416801388,-120.71203616979442,-54.202316658878885
648.224,0.3067627424242416,-0.1584238787878744,4.952768363636307,,-0.0001584238787878,-158.42387878787443,-158.42387878787443,4.952768363636307,1.9018172153844588,1.9018172153844588,-27.16881736263513,-43.83775822732554,-19.684102169485584,29.27789501005159,43.347575817386605,22.10355994569167,-411.65621898582015,-0.4116562189858201,-70.59676050978437,-113.9101374032043,-51.148116907747465
648.274,0.3066975909090902,-0.1516091060606111,4.858859651515224,,-0.0001516091060606,-151.60910606061108,-151.60910606061108,4.858859651515224,1.8003982923076691,1.8003982923076691,-25.71997560439528,-41.500005580251496,-18.63440063791166,29.00818677106,42.98088808717811,21.89146711000328,-393.94838607819895,-0.3939483860781989,-66.83202046763213,-107.83560859491048,-48.42052200944342
648.3240000000002,0.3073181818181812,-0.1445165454545423,4.753747409090853,,-0.0001445165454545,-144.51654545454232,-144.51654545454232,4.753747409090853,1.7052433999998673,1.7052433999998673,-24.360619999998104,-39.30664171258172,-17.649532793114844,28.85010526370502,42.76570580494378,21.76723145041565,-375.51873579844886,-0.3755187357984488,-63.29980554747733,-102.13626652897084,-45.86139407815076
648.374,0.3060136363636353,-0.1383862424242371,4.64809968181809,,-0.0001383862424242,-138.38624242423714,-138.38624242423714,4.64809968181809,1.6080888153844952,1.6080888153844952,-22.97269736263565,-37.06718402096336,-16.64396782381451,28.47403111718334,42.25301810511017,21.471902537168475,-359.5894618405012,-0.3595894618405012,-59.69336067620591,-96.31715205605283,-43.2484857440414
648.4240000000002,0.3049338636363615,-0.1315829242424104,4.543013560605852,,-0.0001315829242424,-131.58292424241043,-131.58292424241043,4.543013560605852,1.5153841999998314,1.5153841999998314,-21.648345714283305,-34.930300159088894,-15.684460723945456,28.25578058630144,41.95498619961187,21.300657613399824,-341.91139297413895,-0.341911392974139,-56.25210171739488,-90.76457035106311,-40.755256390965016
648.474,0.3030238307692272,-0.1251850153846072,4.4428672769229465,,-0.0001251850153846,-125.18501538460724,-125.18501538460724,4.4428672769229465,1.4232363181817866,1.4232363181817866,-20.33194740259695,-32.80624926102033,-14.730715902552932,27.9444361855315,41.52919382549957,21.056554208790025,-325.28675917543205,-0.325286759175432,-52.83150909073841,-85.24533443585673,-38.27700001916229
648.524,0.3007919090909082,-0.1190594545454476,4.3409399090907845,,-0.0001190594545454,-119.0594545454477,-119.0594545454477,4.3409399090907845,1.3312840454546404,1.3312840454546404,-19.018343506494865,-30.68670724212508,-13.778995665489216,27.547286782977924,40.984966660656966,20.745492955705625,-309.3698075548217,-0.3093698075548217,-49.41817760780911,-79.73781460894809,-35.80400442456178
648.5740000000002,0.2998790303030285,-0.112407181818169,4.220293696969464,,-0.0001124071818181,-112.40718181816898,-112.40718181816898,4.220293696969464,1.240818044776114,1.240818044776114,-17.7259720682302,-28.6014244749604,-12.842658573882398,27.242822507328512,40.566920313365294,20.507265372447407,-292.0842224553636,-0.2920842224553636,-46.060017563554354,-74.31931566790965,-33.370981134284
648.624,0.2985873538461536,-0.1053564461538446,4.11438806153844,,-0.0001053564461538,-105.35644615384469,-105.35644615384469,4.11438806153844,1.1637284925372555,1.1637284925372555,-16.624692750532223,-26.82447497341921,-12.044769791409246,27.25780870690936,40.58751405975239,20.518986442228872,-273.76325211395084,-0.2737632521139508,-43.19840046744819,-69.70200469982866,-31.29770858296684
648.6740000000002,0.2984946307692313,-0.0988462307692262,4.001553030769144,,-9.884623076922625e-05,-98.84623076922622,-98.84623076922622,4.001553030769144,1.083769484848312,1.083769484848312,-15.482421212118744,-24.981383208968985,-11.217181701456198,27.0840615082998,40.3486466489905,20.38312541771157,-256.8467956395846,-0.2568467956395846,-40.230267215338976,-64.91282649763738,-29.14726392402794
648.724,0.2981398307692319,-0.09298490769231,3.8855925384615895,,-9.298490769231008e-05,-92.98490769231006,-92.98490769231006,3.8855925384615895,1.0077819999999469,1.0077819999999469,-14.396885714284956,-23.229836865745987,-10.430699486836492,26.81438865482898,39.97743479811432,20.172389393348386,-241.6164521171388,-0.2416164521171388,-37.40955961726602,-60.36152431676434,-27.10363074671223
648.774,0.2956898923076919,-0.0877255692307724,3.77357889230775,,-8.772556923077248e-05,-87.72556923077245,-87.72556923077245,3.77357889230775,0.9388632727273116,0.9388632727273116,-13.412332467533018,-21.64122862354852,-9.717380005841454,26.52286085100328,39.57550014836334,19.94475758783823,-227.95033434494232,-0.2279503343449423,-34.851249152649764,-56.23360832684999,-25.25010713195132
648.8240000000002,0.2964845076923077,-0.0811040307692305,3.656373507692304,,-8.110403076923055e-05,-81.10403076923053,-81.10403076923053,3.656373507692304,0.8762572121211949,0.8762572121211949,-12.517960173159926,-20.1981302404784,-9.0693976006813,26.74149534133012,39.87699776422853,20.11545477338752,-210.7446106383709,-0.2107446106383708,-32.52726920793275,-52.48379214671071,-23.566358514517628
648.874,0.2959438000000005,-0.0751975076923102,3.5420287384615903,,-7.519750769231028e-05,-75.19750769231025,-75.19750769231025,3.5420287384615903,0.8188687272727119,0.8188687272727119,-11.698124675324454,-18.87529936931513,-8.475417911165684,26.92454006395276,40.12912967920742,20.258447640113584,-195.3968172640327,-0.1953968172640327,-30.396969256867926,-49.04648484842185,-22.022933148271104
648.9240000000002,0.2947174153846138,-0.0697079692307635,3.4307432923075747,,-6.970796923076351e-05,-69.7079692307635,-69.7079692307635,3.4307432923075747,0.7595096769229581,0.7595096769229581,-10.850138241756545,-17.507046060434384,-7.861042564094283,26.937420905667967,40.14686233094376,20.26851285635537,-181.13253675059195,-0.1811325367505919,-28.19352056172997,-45.491149705397966,-20.42651072541049
648.974,0.2931339692307704,-0.0644421230769253,3.3216696000000514,,-6.444212307692535e-05,-64.44212307692537,-64.44212307692537,3.3216696000000514,0.7004169538461349,0.7004169538461349,-10.005956483516211,-16.144931717225848,-7.249423745467613,26.880361569012013,40.06830069287408,20.223928947794,-167.44950907802408,-0.167449509078024,-25.99995811777966,-41.951766345757,-18.83725099851319
649.024,0.2906170461538473,-0.0594098153846176,3.209099600000051,,-5.940981538461768e-05,-59.40981538461767,-59.40981538461767,3.209099600000051,0.6587000307692118,0.6587000307692118,-9.410000439560168,-15.18333752560718,-6.817647142858236,27.346776003007665,40.709735232349786,20.58858027371889,-154.373318965532,-0.154373318965532,-24.45139729719035,-39.45311379319266,-17.71530192722001
649.0740000000002,0.2908057121212126,-0.0552954393939367,3.0856288181817315,,-5.529543939393671e-05,-55.295439393936704,-55.295439393936704,3.0856288181817315,0.6082419999999386,0.6082419999999386,-8.68917142857055,-14.02025679650399,-6.295398724398821,27.160191542538985,40.4533390474336,20.442646720615706,-143.68232669360563,-0.1436823266936056,-22.578360558855003,-36.430908940103706,-16.35826654240792
