Repository: DunklesArchipel/ORR_on_Ru0001

This project contains the evaluated data files for the article "Impact of the potential dependent surface adlayer composition on the ORR activity and H2O2 formation on Ru(0001) in acid electrolytes".

The subfolders contain the final figures found in the submitted manuscript (and supporting information).

Among the final PNG, also the SVG files are included which are based on the raw PNG obtained from the data evaluation. The CSV contain the data for the individual traces in the figures, where ***r*** and ***b*** refer to the red and blue curves, respectively.

File: data/SI/figure_S2/figure_S2_ORR_H2SO4_r.csv (part 7 of 12)
t,E,current1_mA,coll_current,potential2,current1,current1_muA,cur1muA_filt,coll_cur_filt,coll_cur_norm,coll_cur_norm_filt,cur_H2O2,cur_H2O2_min,cur_H2O2_max,yield,yield_min,yield_max,j,current1_mA_geo,cur_H2O2_uAcm,cur_H2O2_min_uAcm,cur_H2O2_max_uAcm
649.124,0.2898276818181813,-0.0513499848484841,2.9653083636363435,,-5.134998484848416e-05,-51.34998484848416,-51.34998484848416,2.9653083636363435,0.5608170769230567,0.5608170769230567,-8.011672527472237,-12.927090589480471,-5.804543439425169,26.99275216233182,40.22302042026389,20.31175346312177,-133.43026802171732,-0.1334302680217173,-20.817914860093804,-33.590373340612906,-15.082804584100366
649.1740000000002,0.2876994090909107,-0.0473131818181711,2.8508831818179017,,-4.731318181817115e-05,-47.31318181817114,-47.31318181817114,2.8508831818179017,0.5177493846152956,0.5177493846152956,-7.396419780218508,-11.934360548168476,-5.358786166469491,27.038836197396908,40.28643238693647,20.34777272051857,-122.940845057429,-0.122940845057429,-19.21921255843993,-31.0108159001129,-13.924527467201436
649.224,0.2883516818181825,-0.0430086363636316,2.7380619696968456,,-4.300863636363162e-05,-43.00863636363162,-43.00863636363162,2.7380619696968456,0.4780186153845959,0.4780186153845959,-6.828837362637082,-11.018548112761014,-4.947566563195866,27.404428242668686,40.788903658585454,20.63368766182327,-111.75570731287856,-0.1117557073128785,-17.744379131988794,-28.631124862723105,-12.855994690755958
649.274,0.2879941060606062,-0.0392656969696979,2.6224366363636684,,-3.926569696969798e-05,-39.26569696969798,-39.26569696969798,2.6224366363636684,0.4512668153846034,0.4512668153846034,-6.4466687912086185,-10.4019068650855,-4.670681297799293,28.20536055791641,41.886082927160594,21.261112007743773,-102.02987374164718,-0.1020298737416471,-16.751333952605805,-27.02881461485516,-12.136522712679616
649.3240000000002,0.2860376307692264,-0.0357620461538415,2.5125421230767806,,-3.5762046153841546e-05,-35.762046153841546,-35.762046153841546,2.5125421230767806,0.418025923076867,0.418025923076867,-5.9717989010981,-9.635689066414177,-4.326632923908599,28.618493662573627,42.4500870788589,21.58531048387648,-92.92581910962264,-0.0929258191096226,-15.517409212416512,-25.03783746965464,-11.242530886272556
649.374,0.2833360307692296,-0.0328455230769217,2.406488061538357,,-3.2845523076921703e-05,-32.8455230769217,-32.8455230769217,2.406488061538357,0.3846259384615256,0.3846259384615256,-5.494656263736077,-8.865804117156449,-3.980937920041089,28.662652904751955,42.5102949896792,21.619986348237,-85.34738540622057,-0.0853473854062205,-14.277578856562316,-23.037331424162065,-10.344260377412374
649.4240000000002,0.2821444923076905,-0.031389369230767,2.2959049846152224,,-3.138936923076709e-05,-31.389369230767088,-31.389369230767088,2.2959049846152224,0.3562909696968997,0.3562909696968997,-5.089870995669997,-8.212670104048156,-3.6876666131982136,27.90557568675065,41.47599589311135,21.026101690018624,-81.56364528348126,-0.0815636452834812,-13.225765365893016,-21.340196621098688,-9.582210121884804
649.474,0.2830686769230784,-0.0283142461538418,2.1790969384613788,,-2.8314246153841817e-05,-28.31424615384181,-28.31424615384181,2.1790969384613788,0.3295530909090577,0.3295530909090577,-4.707901298700825,-7.596349746691418,-3.4109254344993944,28.51359867172009,42.30701026366771,21.50295972396182,-73.57309771925895,-0.0735730977192589,-12.233236951461064,-19.738720190053986,-8.86311254560734
649.524,0.2816698153846147,-0.0258136923076917,2.0741815230768994,,-2.581369230769179e-05,-25.813692307691788,-25.813692307691788,2.0741815230768994,0.3067804545454575,0.3067804545454575,-4.3825779220779655,-7.0714300440876645,-3.1752251278539783,29.02727978475494,43.00686473623549,21.90647605184845,-67.07553845261035,-0.0670755384526103,-11.387901057699848,-18.37474361216476,-8.250657543307039
649.5740000000002,0.2798792461538463,-0.024167323076922,1.970550907692152,,-2.416732307692208e-05,-24.167323076922088,-24.167323076922088,1.970550907692152,0.2866943333333195,0.2866943333333195,-4.0956333333331365,-6.6084357466864505,-2.967330668318091,28.98234193112957,42.945720913415926,21.87115189438233,-62.79753353454669,-0.0627975335345466,-10.642290450480084,-17.17167698269925,-7.710454590220435
649.624,0.279911646153843,-0.0234070769230749,1.8568158307691087,,-2.340707692307496e-05,-23.40707692307496,-23.40707692307496,1.8568158307691087,0.2683555454545533,0.2683555454545533,-3.83365064935076,-6.185718283247647,-2.777521378892144,28.14646296915617,41.80556949838958,21.21492449004638,-60.82207339819776,-0.0608220733981977,-9.96154205602658,-16.073267613922873,-7.217245012148603
649.6740000000002,0.2775277999999957,-0.0218839999999972,1.7627865999998291,,-2.1883999999997228e-05,-21.88399999999724,-21.88399999999724,1.7627865999998291,0.2494434242423825,0.2494434242423825,-3.563477489176893,-5.74978522377252,-2.5817780008373767,28.00652827529069,41.61417031515992,21.10521889595584,-56.864437136695486,-0.0568644371366954,-9.259511134680794,-14.94051820538998,-6.708616013047839
649.724,0.2774960153846164,-0.0199692923076895,1.6663073999998672,,-1.9969292307689512e-05,-19.96929230768951,-19.96929230768951,1.6663073999998672,0.2336616060605885,0.2336616060605885,-3.3380229437226925,-5.386007083452531,-2.418433743041351,28.643564543715005,42.48427123944079,21.6049967518912,-51.88916866637956,-0.0518891686663795,-8.67367921057349,-13.995259605868291,-6.284174444820665
649.774,0.2768335538461523,-0.0182953846153839,1.571006969230714,,-1.8295384615383904e-05,-18.295384615383902,-18.411815384614822,1.571006969230714,0.2233580000000011,0.2233580000000011,-3.190828571428587,-5.148504242643339,-2.311789827543019,29.7011720370252,43.92193013558396,22.436747298332328,-47.53960648662471,-0.0475396064866247,-8.291202280844253,-13.378120812184203,-6.007065770498478
649.8240000000002,0.2745047121212107,-0.0173064848484851,1.4784076818180742,,-1.730648484848515e-05,-17.306484848485148,-17.57751515151484,1.4784076818180742,0.2159035076922902,0.2159035076922902,-3.084335824175575,-4.976674779301971,-2.2346346798139765,30.252199003554,44.66758630671077,22.87110189953872,-44.97000181520658,-0.0449700018152065,-8.014486409354415,-12.931630878149816,-5.806582127297458
649.874,0.2733312272727275,-0.0175670909090908,1.3864554090909278,,-1.7567090909090853e-05,-17.56709090909085,-17.31690909090914,1.3864554090909278,0.1967004307692132,0.1967004307692132,-2.8100061538459045,-4.534035057374538,-2.035879865174272,27.580043861664024,41.02990104897052,20.771136055020644,-45.64717312533072,-0.0456471731253307,-7.301655012297481,-11.7814545556425,-5.290128066673419
649.9240000000002,0.2722645909090901,-0.0170263333333328,1.2945031363635728,,-1.7026333333332842e-05,-17.02633333333284,-16.896030303029992,1.2945031363635728,0.1883168153846042,0.1883168153846042,-2.690240219780061,-4.340788881386442,-1.949108149971896,27.28912518732565,40.6305429225858,20.54348144349411,-44.24204265682007,-0.04424204265682,-6.990449454410183,-11.279314406383532,-5.064656272469006
649.974,0.272192626865672,-0.015961283582089,1.2099822238805709,,-1.5961283582089074e-05,-15.961283582089074,-15.961283582089074,1.2099822238805709,0.1813240461538395,0.1813240461538395,-2.590343516483421,-4.179602346530212,-1.876731907464183,27.925782495733127,41.50365938562002,21.04193606697204,-41.47456620703658,-0.0414745662070365,-6.730873060479658,-10.860479569122743,-4.876590366223776
650.024,0.2727601212121204,-0.0147009090909087,1.13228857575752,,-1.4700909090908771e-05,-14.700909090908777,-14.742606060605926,1.13228857575752,0.1742123999999969,0.1742123999999969,-2.488748571428528,-4.015675644127627,-1.8031252704261609,28.956348291698657,42.9103461018773,21.850721235172163,-38.19954856755451,-0.0381995485675545,-6.466883873563155,-10.434524548843148,-4.685327343709944
650.0740000000002,0.2715858787878769,-0.0142440909090901,1.0514234242422962,,-1.4244090909090188e-05,-14.244090909090184,-14.54639393939363,1.0514234242422962,0.167590861538455,0.167590861538455,-2.3941551648350723,-3.8630461485999343,-1.734591323766192,28.7789368446364,42.66876797024403,21.711318849553383,-37.0125302535842,-0.0370125302535842,-6.221087820612135,-10.03792473374348,-4.507245443619653
650.124,0.270192727272727,-0.0143899090909091,0.9798701818181674,,-1.4389909090909148e-05,-14.389909090909144,-14.296090909090855,0.9798701818181674,0.1565193538461436,0.1565193538461436,-2.2359907692306225,-3.607842823326948,-1.6199995076743134,26.897681184660104,40.09214973646981,20.237461041066148,-37.39143122385621,-0.0373914312238562,-5.810105855198417,-9.374792150711896,-4.209484562494757
650.1740000000002,0.2691652121212114,-0.0143117272727268,0.9138208484847796,,-1.4311727272726846e-05,-14.311727272726843,-14.10324242424228,0.9138208484847796,0.1483879999999851,0.1483879999999851,-2.11982857142836,-3.4204113913863834,-1.5358387383904653,25.801921516548227,38.578667313364775,19.382645099102927,-37.18827983081743,-0.0371882798308174,-5.508264418779665,-8.887761311787274,-3.990797175622251
650.224,0.2685135454545454,-0.0137641515151514,0.852519181818178,,-1.3764151515151434e-05,-13.764151515151436,-13.894606060606025,0.852519181818178,0.1429751363636334,0.1429751363636334,-2.042501948051906,-3.29564240439417,-1.4798147630128409,25.843572174296,38.63636829303447,19.41508838329764,-35.76543267105555,-0.0357654326710555,-5.307335205016923,-8.563555580777003,-3.845221786022128
650.274,0.2678612727272724,-0.0125899090909086,0.7964350909090677,,-1.2589909090908605e-05,-12.589909090908607,-13.372636363636149,0.7964350909090677,0.1396485757575788,0.1396485757575788,-1.9949796536796984,-3.2189636581944283,-1.4453843465075795,27.356803176437417,40.72350646730414,20.59642504736497,-32.71422473299095,-0.0327142247329909,-5.183850991851127,-8.364309842201038,-3.75575613737682
650.3240000000002,0.2662680461538441,-0.0130318307692315,0.7343469076922329,,-1.3031830769231556e-05,-13.031830769231556,-13.13535384615361,0.7343469076922329,0.1331273636363609,0.1331273636363609,-1.9018194805194413,-3.0686467307807352,-1.3778887929787969,25.47025608224824,38.11870462572793,19.124435934094446,-33.86253525649403,-0.033862535256494,-4.941779121520485,-7.973719115208794,-3.580372447893891
650.374,0.2640851846153834,-0.0131948923076922,0.6837301846153657,,-1.3194892307692215e-05,-13.194892307692218,-12.78296923076902,0.6837301846153657,0.122363923076923,0.122363923076923,-1.7480560439560435,-2.8205444940768567,-1.2664855193343685,23.396400801495467,35.222823192250345,17.51541982351721,-34.286242193215394,-0.0342862421932154,-4.54223281954723,-7.329038341925893,-3.2908968286754443
650.4240000000002,0.2625698000000023,-0.0127739384615362,0.6392319999998843,,-1.2773938461536236e-05,-12.773938461536238,-12.411953846153551,0.6392319999998843,0.1121663846153742,0.1121663846153742,-1.6023769230767742,-2.58548656002568,-1.1609394198824246,22.291899978652392,33.666449836450425,16.662355131658078,-33.19241549232936,-0.0331924154923293,-4.163693191902864,-6.718252511440774,-3.0166407723187803
650.474,0.2636298000000005,-0.011780861538461,0.5875819999999747,,-1.1780861538461051e-05,-11.780861538461052,-12.27964615384609,0.5875819999999747,0.1060113939393938,0.1060113939393938,-1.5144484848484836,-2.443611204727393,-1.097234314923778,22.781694931420628,34.35784578936389,17.040319118845275,-30.61195669758804,-0.030611956697588,-3.9352157130068175,-6.349596771054793,-2.8511063665333665
650.524,0.2627426153846149,-0.0115665076923076,0.5430709230769029,,-1.15665076923076e-05,-11.5665076923076,-11.888015384615205,0.5430709230769029,0.1040553333333325,0.1040553333333325,-1.4865047619047511,-2.398523111490643,-1.076988785275634,22.77642447855077,34.350416339050064,17.036249224019986,-30.05496936393773,-0.0300549693639377,-3.8626054006005246,-6.232437703083903,-2.7984994094882127
650.5740000000002,0.2603746153846107,-0.0119078615384624,0.5018570769230157,,-1.1907861538462456e-05,-11.907861538462456,-11.761,0.5018570769230157,0.0990466363636266,0.0990466363636266,-1.4149519480518091,-2.2830703513537967,-1.0251479973754396,21.24103815585295,32.17646831202371,15.853200982102626,-30.94195960000264,-0.0309419596000026,-3.6766791309379943,-5.932439703583789,-2.6637938152336096
650.624,0.2587376769230772,-0.0119247692307688,0.4671589692307572,,-1.1924769230768809e-05,-11.924769230768812,-11.685584615384526,0.4671589692307572,0.0943771212121203,0.0943771212121203,-1.3482445887445758,-2.1754358875395723,-0.9768177937256474,20.315575755107663,30.85679774565665,15.14259899764422,-30.985893360114208,-0.0309858933601142,-3.5033435231934504,-5.652757140921266,-2.5382102917805094
650.6740000000002,0.2592834307692287,-0.0111355692307712,0.4398774615383673,,-1.1135569230771288e-05,-11.135569230771289,-11.49764615384598,0.4398774615383673,0.091481681818181,0.091481681818181,-1.306881168831158,-2.1086946828188418,-0.9468495484101626,21.006813398635927,31.84313898570204,15.6731787850563,-28.935198158681885,-0.0289351981586818,-3.3958628253582472,-5.479333587628002,-2.460339363164184
650.724,0.2584888153846147,-0.0119301846153852,0.4034582307692002,,-1.1930184615385283e-05,-11.930184615385285,-11.43072307692302,0.4034582307692002,0.0908294090909092,0.0908294090909092,-1.2975629870129888,-2.09365949758384,-0.9400984248520596,19.61880474311036,29.85856774673705,14.608822850483683,-30.99996495571348,-0.0309999649557134,-3.371650013978808,-5.440265439865507,-2.442796919316082
650.774,0.2575909999999996,-0.0112787999999995,0.3732363999999871,,-1.1278799999999518e-05,-11.27879999999952,-11.20959999999988,0.3732363999999871,0.0896428939393941,0.0896428939393941,-1.2806127705627737,-2.066309779680134,-0.9278178096177802,20.392876545380712,30.96729534329444,15.201881865864186,-29.307375871751727,-0.0293073758717517,-3.327605757088534,-5.369198618697447,-2.4108863786018744
650.8240000000002,0.2564202727272698,-0.0109781818181828,0.3455958181817629,,-1.0978181818182896e-05,-10.978181818182897,-11.197090909091449,0.3455958181817629,0.0876663846153809,0.0876663846153809,-1.2523769230768702,-2.0207503341249886,-0.9073606325777918,20.479471945169266,31.09102056150384,15.268308305435731,-28.5262351432715,-0.0285262351432715,-3.2542363742351395,-5.2508147662137326,-2.357729466803994
650.874,0.2550689393939388,-0.0113221818181814,0.3196927272727125,,-1.1322181818181416e-05,-11.322181818181416,-11.405575757575711,0.3196927272727125,0.0854145384615384,0.0854145384615384,-1.220207692307692,-1.9688442484829345,-0.8840536767864396,19.45734010711821,29.6266704859011,14.485279710536464,-29.42010127263275,-0.0294201012726327,-3.17064629925753,-5.115939499169093,-2.297167552965333
650.9240000000002,0.2541560606060592,-0.0107358181818172,0.2981722727272386,,-1.0735818181817253e-05,-10.735818181817251,-11.34042424242414,0.2981722727272386,0.0847522307692292,0.0847522307692292,-1.2107461538461322,-1.9535777527058,-0.8771986897889563,20.26936146372664,30.790713171631023,15.10716292738202,-27.89646582484996,-0.0278964658248499,-3.146060983087549,-5.076270302979338,-2.279355225365657
650.974,0.2519278181818177,-0.0112446363636365,0.2793900909090871,,-1.1244636363636512e-05,-11.244636363636513,-11.33,0.2793900909090871,0.084686,0.084686,-1.2097999999999998,-1.952051103128125,-0.8765131910892251,19.427615424368447,29.58395594416088,14.462542304784847,-29.21860343744696,-0.0292186034374469,-3.143602451470612,-5.072303383360462,-2.2775739926057343
651.024,0.2501277878787882,-0.0114869696969697,0.2607906969697022,,-1.1486969696969752e-05,-11.486969696969751,-11.296121212121232,0.2607906969697022,0.0823021538461538,0.0823021538461538,-1.1757450549450548,-1.8971023570035808,-0.8518400148927644,18.57018937850216,28.34865725996129,13.807490913386994,-29.848294015013018,-0.029848294015013,-3.055112445883389,-4.929521921116824,-2.213462026018893
651.0740000000002,0.2493194545454558,-0.0111865151515137,0.2426611515151215,,-1.1186515151513718e-05,-11.186515151513715,-11.244000000000002,0.2426611515151215,0.0781306153846072,0.0781306153846072,-1.1161516483515326,-1.8009464840658655,-0.8086639469632175,18.14487324591702,27.73361777072916,13.483149193927352,-29.06757848711495,-0.0290675784871149,-2.9002620746989938,-4.679665880539623,-2.1012712564799734
651.124,0.2499717272727277,-0.0104690909090904,0.2276619090908997,,-1.0469090909090462e-05,-10.469090909090465,-11.244000000000002,0.2276619090908997,0.073496,0.073496,-1.049942857142857,-1.6941164758697385,-0.7606949612957714,18.22970360970101,27.856410274883785,13.547808837598224,-27.203388863023218,-0.0272033888630232,-2.7282219702581787,-4.402073654009642,-1.9766263391888987
651.1740000000002,0.2478693333333296,-0.0109570000000009,0.2212713333333254,,-1.0957000000000988e-05,-10.95700000000099,-11.129333333333138,0.2212713333333254,0.073496,0.073496,-1.049942857142857,-1.6941164758697385,-0.7606949612957714,17.488929024396345,26.78208645222577,12.983696261224187,-28.471195289111105,-0.0284711952891111,-2.7282219702581787,-4.402073654009642,-1.9766263391888987
651.224,0.2471494615384621,-0.0111699076923075,0.2082222769230595,,-1.1169907692307574e-05,-11.169907692307572,-11.072,0.2082222769230595,0.0707148461538419,0.0707148461538419,-1.0102120879120282,-1.6300096053910076,-0.731909589066524,16.587884292445185,25.46906464284863,12.299123264342755,-29.02442486711732,-0.0290244248671173,-2.624983630406264,-4.235495281391815,-1.901829044837472
651.274,0.2468815999999987,-0.011072,0.1922901999999969,,-1.1072e-05,-11.072,-11.072,0.1922901999999969,0.0693903846153827,0.0693903846153827,-0.9912912087911822,-1.5994801600612,-0.7182012074030869,16.434838414060234,25.245356341282783,12.183018674051588,-28.77001681491372,-0.0287700168149137,-2.575818708941335,-4.156166103692343,-1.866208527228879
651.3240000000002,0.2439685230769202,-0.011072,0.1856678923076858,,-1.1072e-05,-11.072,-11.072,0.1856678923076858,0.071260044776119,0.071260044776119,-1.0180006396588437,-1.6425766834445217,-0.7375524790860022,16.840373627764663,25.83769360694956,12.49077779013494,-28.77001681491372,-0.0287700168149137,-2.6452217775088385,-4.268150180860197,-1.9164918014076573
651.374,0.2427073846153835,-0.010182153846153,0.178410507692301,,-1.0182153846153004e-05,-10.182153846153003,-11.008492307692247,0.178410507692301,0.0661204925373096,0.0661204925373096,-0.9445784648187086,-1.5241076493969503,-0.6843573189224729,16.97854209878475,26.039186805733465,12.595713721290224,-26.45779781122293,-0.0264577978112229,-2.454438070433493,-3.9603145502970456,-1.7782669411857674
651.4240000000002,0.2417775538461522,-0.0097796769230766,0.1715637846153711,,-9.779676923076656e-06,-9.779676923076655,-10.41789230769056,0.1715637846153711,0.0629046666666611,0.0629046666666611,-0.8986380952380156,-1.4499813895869775,-0.6510730240464673,16.831084186910328,25.824140845885587,12.483724130037997,-25.41198243509204,-0.025411982435092,-2.3350644066582142,-3.767701315004453,-1.6917794300536118
651.474,0.2409353076923069,-0.0100525076923085,0.1632735076922974,,-1.0052507692308596e-05,-10.052507692308597,-9.81936923076911,0.1632735076922974,0.060869999999999,0.060869999999999,-0.8695714285714146,-1.4030813906360795,-0.6300139095198767,15.92318493479933,24.496014661088303,11.795228374020612,-26.12091901551372,-0.0261209190155137,-2.259536183324435,-3.645834104162982,-1.637058414967159
651.524,0.2399857272727261,-0.0109077272727261,0.1523007272727218,,-1.0907727272726194e-05,-10.907727272726197,-9.695,0.1523007272727218,0.059722,0.059722,-0.8531714285714285,-1.3766194646224623,-0.6181319320576093,14.508609422463524,22.4125790985216,10.726001785637877,-28.34316266698209,-0.028343162666982,-2.2169216352966004,-3.5770741641009547,-1.606183713794484
651.5740000000002,0.2386811818181796,-0.0096031818181795,0.1457795151515039,,-9.60318181817957e-06,-9.603181818179571,-9.695,0.1457795151515039,0.059722,0.059722,-0.8531714285714285,-1.3766194646224623,-0.6181319320576093,16.318718552025313,25.07548960432826,12.094960533684151,-24.95336907385296,-0.0249533690738529,-2.2169216352966004,-3.5770741641009547,-1.606183713794484
651.624,0.2377628939393937,-0.0095056212121213,0.1416705909090897,,-9.505621212121324e-06,-9.505621212121325,-9.695,0.1416705909090897,0.0571135151515142,0.0571135151515142,-0.8159073593073465,-1.3164926936570185,-0.5911337106461112,15.809816417422589,24.329677272276577,11.709380195277364,-24.69986290723727,-0.0246998629072372,-2.1200928871643976,-3.420837873304144,-1.5360302380013513
651.6740000000002,0.2369255909090897,-0.0096676363636362,0.1370400909090828,,-9.667636363636285e-06,-9.667636363636282,-9.695,0.1370400909090828,0.0547921818181791,0.0547921818181791,-0.7827454545454159,-1.26298489668863,-0.567107551805413,14.980226907759215,23.10911459850705,11.082007649449595,-25.12085086183952,-0.0251208508618395,-2.033923400385558,-3.281800642586159,-1.473599512401218
651.724,0.2361702307692308,-0.0096156153846153,0.1299128461538461,,-9.615615384615384e-06,-9.615615384615383,-9.695,0.1299128461538461,0.053697,0.053697,-0.7671,-1.2377404539672543,-0.5557722506898203,14.776481326583458,22.808437728858124,10.92815003452857,-24.98567705031861,-0.0249856770503186,-1.99326949952315,-3.2162042696113486,-1.4441453213158033
651.774,0.2368325384615385,-0.0096817692307692,0.1173313076923077,,-9.68176923076923e-06,-9.68176923076923,-9.695,0.1173313076923077,0.053697,0.053697,-0.7671,-1.2377404539672543,-0.5557722506898203,14.682928517108587,22.67025699326763,10.857533553272829,-25.157574382888825,-0.0251575743828888,-1.99326949952315,-3.2162042696113486,-1.4441453213158033
651.8240000000002,0.2357994615384602,-0.010330692307693,0.1095177692307634,,-1.0330692307693004e-05,-10.330692307693004,-9.747923076923136,0.1095177692307634,0.053697,0.053697,-0.7671,-1.2377404539672543,-0.5557722506898203,13.824371167376151,21.39858491582949,10.210335002870387,-26.84376728703284,-0.0268437672870328,-1.99326949952315,-3.2162042696113486,-1.4441453213158033
651.874,0.2347448636363635,-0.0103692878787877,0.1052289696969693,,-1.0369287878787755e-05,-10.369287878787755,-9.781,0.1052289696969693,0.053697,0.053697,-0.7671,-1.2377404539672543,-0.5557722506898203,13.776459806346152,21.327430561608143,10.174264381213922,-26.944055873501156,-0.0269440558735011,-1.99326949952315,-3.2162042696113486,-1.4441453213158033
651.9240000000002,0.2340222272727247,-0.0098984090909107,0.10256845454544,,-9.898409090910713e-06,-9.898409090910713,-9.898409090910713,0.10256845454544,0.0538557692307713,0.0538557692307713,-0.7693681318681623,-1.2414001574846014,-0.5574155367714653,14.424150707334476,22.287637603191904,10.662296980301058,-25.720501805129704,-0.0257205018051297,-1.999163122354208,-3.2257138190813337,-1.4484153148310346
651.974,0.2329790454545443,-0.0105506818181825,0.0966987575757511,,-1.0550681818182538e-05,-10.550681818182538,-10.550681818182538,0.0966987575757511,0.0545173076923086,0.0545173076923086,-0.7788186813186954,-1.2566489221399824,-0.5642625621115489,13.748508707034029,21.28591041916824,10.153223314584311,-27.4153986016904,-0.0274153986016904,-2.0237198841499096,-3.2653369418723357,-1.4662069544775616
652.024,0.2319358636363639,-0.009968984848485,0.0930728787878796,,-9.968984848485063e-06,-9.968984848485064,-10.642,0.0930728787878796,0.054557,0.054557,-0.7793857142857145,-1.2575638480192846,-0.5646733836319446,14.502397544522314,22.403391852936192,10.72131582758707,-25.90388924480992,-0.0259038892448099,-2.025193289857618,-3.267714329239742,-1.467274452856329
652.0740000000002,0.2307515454545446,-0.0100315909090913,0.090516727272726,,-1.0031590909091395e-05,-10.031590909091394,-10.642,0.0912207727272723,0.054557,0.054557,-0.7793857142857145,-1.2575638480192846,-0.5646733836319446,14.41841456951096,22.279149769422467,10.657970923200107,-26.066567840940664,-0.0260665678409406,-2.025193289857618,-3.267714329239742,-1.467274452856329
652.124,0.2292461666666675,-0.010642,0.0879866666666683,,-1.0642e-05,-10.642,-10.642,0.0904251666666671,0.053448393939391,0.053448393939391,-0.7635484848484432,-1.232009970358912,-0.5531991395320316,13.389070869546869,20.751371666932712,9.882792304758516,-27.652684153207357,-0.0276526841532073,-1.9840410719013373,-3.2013139056509443,-1.4374592256441792
652.1740000000002,0.2270287424242374,-0.010642,0.0834215151515049,,-1.0642e-05,-10.642,-10.642,0.0891213787878758,0.050253,0.050253,-0.7178999999999999,-1.1583546759263357,-0.5201263183029878,12.639195767568376,19.63253999965732,9.319484540326616,-27.652684153207357,-0.0276526841532073,-1.865425855439537,-3.009924449425092,-1.3515212177976994
652.224,0.2257346153846145,-0.010642,0.0883283076923118,,-1.0642e-05,-10.642,-10.642,0.0866066923076904,0.050253,0.050253,-0.7178999999999999,-1.1583546759263357,-0.5201263183029878,12.639195767568376,19.63253999965732,9.319484540326616,-27.652684153207357,-0.0276526841532073,-1.865425855439537,-3.009924449425092,-1.3515212177976994
652.274,0.2245426153846154,-0.0106816923076923,0.0883281538461538,,-1.0681692307692309e-05,-10.681692307692307,-10.642,0.0851496153846153,0.050253,0.050253,-0.7178999999999999,-1.1583546759263357,-0.5201263183029878,12.595187277277796,19.566724313323807,9.286462058865446,-27.75582255274948,-0.0277558225527494,-1.865425855439537,-3.009924449425092,-1.3515212177976994
652.3240000000002,0.2234299230769214,-0.0104300769230751,0.0853483076923065,,-1.0430076923075186e-05,-10.430076923075186,-10.642,0.084686,0.0494982615384574,0.0494982615384574,-0.7071180219779634,-1.1409576085665905,-0.5123146585556336,12.698314530124064,19.720926516061542,9.363851672346753,-27.10201304712037,-0.0271020130471203,-1.8374094456678591,-2.9647190736600937,-1.3312230257561743
652.374,0.222503,-0.009437,0.084686,,-9.437e-06,-9.437,-10.642,0.084686,0.0478796666666675,0.0478796666666675,-0.6839952380952509,-1.1036482551316076,-0.4955619514239566,13.516363203506009,20.94080417861032,9.978532303096516,-24.521554252379044,-0.024521554252379,-1.7773260929661563,-2.867772656962296,-1.287691986569607
652.4240000000002,0.2217083846153828,-0.0103639230769251,0.0760783076922881,,-1.0363923076925185e-05,-10.363923076925184,-10.642,0.080712923076914,0.0504880000000032,0.0504880000000032,-0.721257142857189,-1.1637715336034182,-0.5225586046302296,13.01299804887338,20.190880708108093,9.600137490068668,-26.930115714560145,-0.0269301157145601,-1.874149216751983,-3.023999872695834,-1.3578413874629298
652.474,0.221748384615385,-0.010642,0.0707148461538419,,-1.0642e-05,-10.642,-10.642,0.0762767692307643,0.051114,0.051114,-0.7302,-1.1782011204365652,-0.5290378013996959,12.84184238757672,19.935381952165123,9.471596297586768,-27.652684153207357,-0.0276526841532073,-1.897386766460441,-3.0614944044716554,-1.3746772436772252
652.524,0.2209273076923076,-0.010642,0.0717740769230769,,-1.0642e-05,-10.642,-10.642,0.073496,0.0499486769230753,0.0499486769230753,-0.713552527472505,-1.151339889562378,-0.5169765274133802,12.567464696168791,19.52525578579084,9.26566206396016,-27.652684153207357,-0.0276526841532073,-1.8541291739259531,-2.991696891473133,-1.343336649801179
652.5740000000002,0.2186357692307712,-0.0105559230769212,0.0790575384615287,,-1.055592307692127e-05,-10.55592307692127,-10.642,0.0730986923076839,0.047671,0.047671,-0.6810142857142856,-1.0988383928538463,-0.4934022191674474,12.120994604432996,18.85647159237913,8.930902221552007,-27.42901774024212,-0.0274290177402421,-1.7695802430632637,-2.8552744797035703,-1.2820800344981222
652.624,0.2195634615384618,-0.0096951538461535,0.0744229230769214,,-9.695153846153544e-06,-9.695153846153543,-10.642,0.0691256153846139,0.047671,0.047671,-0.6810142857142856,-1.0988383928538463,-0.4934022191674474,13.126508303633184,20.36018497183753,9.685419916308872,-25.192353610640616,-0.0251923536106406,-1.7695802430632637,-2.8552744797035703,-1.2820800344981222
652.6740000000002,0.2190068461538453,-0.0097346923076925,0.068198153846148,,-9.73469230769254e-06,-9.73469230769254,-10.642,0.0704497692307715,0.047671,0.047671,-0.6810142857142856,-1.0988383928538463,-0.4934022191674474,13.076679524466824,20.285877674181087,9.647979256971556,-25.2950922489456,-0.0252950922489456,-1.7695802430632637,-2.8552744797035703,-1.2820800344981222
652.724,0.2177721044776114,-0.0101561791044778,0.0636022985074618,,-1.0156179104477813e-05,-10.156179104477811,-10.642,0.0692042238805952,0.047671,0.047671,-0.6810142857142856,-1.0988383928538463,-0.4934022191674474,12.568093254303626,19.52619608302448,9.266133647375357,-26.39030379435531,-0.0263903037943553,-1.7695802430632637,-2.8552744797035703,-1.2820800344981222
652.774,0.2160596666666648,-0.0106732727272728,0.0626961212121266,,-1.0673272727272865e-05,-10.67327272727286,-10.652424242424289,0.0644696666666648,0.047432569230769,0.047432569230769,-0.6776081318681292,-1.0933424543740862,-0.490934423848357,11.939304804216032,18.583805750347548,8.794792450605017,-27.73394471042271,-0.0277339447104227,-1.7607295292420837,-2.84099356907528,-1.2756675965622482
652.8240000000002,0.2134513333333292,-0.0108687272727275,0.0705218787878911,,-1.0868727272727584e-05,-10.868727272727584,-10.717575757575858,0.0618613333333292,0.0461079538461529,0.0461079538461529,-0.6586850549450423,-1.0628094628198703,-0.4772244498534143,11.428151196844196,17.815131216978237,8.412241855456342,-28.241823193016977,-0.0282418231930169,-1.7115588969022069,-2.761655176695908,-1.2400429413629588
652.874,0.2124860909090908,-0.0107905454545454,0.0641045454545435,,-1.0790545454545428e-05,-10.790545454545429,-10.728,0.0603481818181815,0.045949,0.045949,-0.6564142857142856,-1.0591455038333868,-0.4755792529740312,11.468796966335669,17.876339687736316,8.442641375283388,-28.03867179997858,-0.0280386717999785,-1.7056584210214576,-2.7521345696104413,-1.2357679827390702
652.9240000000002,0.2123089090909093,-0.010728,0.0580264848484812,,-1.0728e-05,-10.728,-10.728,0.059722,0.0451923636363611,0.0451923636363611,-0.6456051948051588,-1.041704688960703,-0.4677479496465949,11.352692198249258,17.70145838812355,8.355814220725822,-27.876150685548627,-0.0278761506855486,-1.677571559821177,-2.7068155182057345,-1.2154187478751763
652.974,0.2123352727272726,-0.010728,0.0550267878787877,,-1.0728e-05,-10.728,-10.728,0.0590698787878785,0.0443992000000006,0.0443992000000006,-0.6342742857142942,-1.0234219037149872,-0.4595385833999629,11.164565645308576,17.417839510833186,8.215186566271598,-27.876150685548627,-0.0278761506855486,-1.6481287811838543,-2.659308650526661,-1.1940871361559398
653.024,0.211421636363636,-0.010728,0.0530707272727264,,-1.0728e-05,-10.728,-10.728,0.0558092727272713,0.0450615076923082,0.0450615076923082,-0.6437358241758327,-1.038688399492087,-0.4663935703974306,11.321680948783165,17.65472772334011,8.332627711621049,-27.876150685548627,-0.0278761506855486,-1.67271409735378,-2.6989778467163266,-1.211899463755575
653.0740000000002,0.2105086666666652,-0.0100393333333321,0.0597226666666785,,-1.0039333333332146e-05,-10.039333333332149,-10.211333333332444,0.0542706666666646,0.0450879999999999,0.0450879999999999,-0.6441142857142858,-1.0392990593231572,-0.4666677698773231,12.058172767486775,18.762226644728667,8.883832493312056,-26.086686128115044,-0.026086686128115,-1.6736975100005549,-2.700564614563877,-1.212611956859544
653.124,0.2095957878787868,-0.0098044545454547,0.0591488484848405,,-9.80445454545476e-06,-9.80445454545476,-9.953,0.053697,0.0498953384615451,0.0498953384615451,-0.7127905494506442,-1.150110413584421,-0.5164244660912765,13.554700741849643,20.997829085588734,10.007373703607009,-25.476365799655955,-0.0254763657996559,-1.8521492136205409,-2.988502162015098,-1.3419021471350132
653.1740000000002,0.2086160307692269,-0.0099212461538457,0.053697,,-9.921246153845729e-06,-9.921246153845726,-9.953,0.053697,0.0543224545454528,0.0543224545454528,-0.77603506493504,-1.252157467823236,-0.5622458019204382,14.509014936853076,22.4131788346907,10.726307690085838,-25.779842726791877,-0.0257798427267918,-2.0164868015845165,-3.253666131159166,-1.4609665078906842
653.224,0.2074244923076905,-0.0097889384615382,0.053697,,-9.788938461538267e-06,-9.788938461538269,-9.953,0.053697,0.053697,0.053697,-0.7671,-1.2377404539672543,-0.5557722506898203,14.53386140634079,22.449922836272417,10.745051575639772,-25.436048061652063,-0.025436048061652,-1.99326949952315,-3.2162042696113486,-1.4441453213158033
653.274,0.206480969230768,-0.0100297384615388,0.0524518615384597,,-1.0029738461538824e-05,-10.029738461538823,-10.077369230769412,0.053697,0.053697,0.053697,-0.7671,-1.2377404539672543,-0.5557722506898203,14.20971523715228,21.970140139581734,10.500622327986092,-26.06175435220907,-0.026061754352209,-1.99326949952315,-3.2162042696113486,-1.4441453213158033
653.3240000000002,0.2053844153846124,-0.0105488769230785,0.0532461384615434,,-1.054887692307859e-05,-10.548876923078591,-10.125,0.0541203846153862,0.053697,0.053697,-0.7671,-1.2377404539672543,-0.5557722506898203,13.557821922303908,21.00247109705494,10.009721910038811,-27.41070867552623,-0.0274107086755262,-1.99326949952315,-3.2162042696113486,-1.4441453213158033
653.374,0.2037874923076904,-0.010986,0.0563582153846194,,-1.0986e-05,-10.986,-10.125,0.054557,0.0520283076923095,0.0520283076923095,-0.7432615384615642,-1.1992763316801154,-0.5385010273523165,12.673628872957195,19.684023554921843,9.345324818388844,-28.54655028257245,-0.0285465502825724,-1.9313264956121607,-3.116257246040911,-1.3992669447050634
653.4240000000002,0.2014460153846136,-0.0109489230769218,0.0612585846153783,,-1.0948923076921812e-05,-10.948923076921814,-10.15149230769321,0.054557,0.048532,0.048532,-0.6933142857142857,-1.118684837364076,-0.5023137022641555,11.910327269900325,18.54029141997153,8.773090836391969,-28.450207824082145,-0.0284502078240821,-1.8015411540841668,-2.906844434750135,-1.305236060377648
653.474,0.2001213999999982,-0.0100219999999987,0.0566231999999936,,-1.0021999999998736e-05,-10.021999999998735,-10.813800000000905,0.054557,0.048532,0.048532,-0.6933142857142857,-1.118684837364076,-0.5023137022641555,12.940624366728985,20.08287378550218,9.545775933230694,-26.041646361906515,-0.0260416463619065,-1.8015411540841668,-2.906844434750135,-1.305236060377648
653.524,0.2004525303030306,-0.0099256363636364,0.0525224696969683,,-9.92563636363643e-06,-9.925636363636428,-10.889575757575711,0.0521441515151504,0.048532,0.048532,-0.6933142857142857,-1.118684837364076,-0.5023137022641555,13.05805646166512,20.25810037583359,9.633987487276569,-25.79125045886372,-0.0257912504588637,-1.8015411540841668,-2.906844434750135,-1.305236060377648
653.5740000000002,0.1998317727272692,-0.0103950454545465,0.0494314545454521,,-1.0395045454546509e-05,-10.395045454546503,-10.814,0.050253,0.048532,0.048532,-0.6933142857142857,-1.118684837364076,-0.5023137022641555,12.505263212139967,19.432187640352343,9.218998750724262,-27.01098559601656,-0.0270109855960165,-1.8015411540841668,-2.906844434750135,-1.305236060377648
653.624,0.1974191969696969,-0.0111319393939393,0.0474100909090908,,-1.1131939393939383e-05,-11.131939393939383,-10.840060606060613,0.050253,0.0481145454545436,0.0481145454545436,-0.6873506493506236,-1.1090623188136202,-0.497992983186945,11.63099723981887,18.1204503493888,8.563987597492726,-28.92576621624246,-0.0289257662162424,-1.786044954801238,-2.881840820181996,-1.294008896314799
653.6740000000002,0.197941166666668,-0.0108713333333326,0.044800999999993,,-1.0871333333332644e-05,-10.87133333333264,-11.100666666667356,0.050253,0.0455054545454504,0.0455054545454504,-0.650077922077863,-1.0489215778734764,-0.4709884889544722,11.28469260695097,17.5989789763203,8.304974877877342,-28.248594906115617,-0.0282485949061156,-1.6891937092832632,-2.7255682291316607,-1.2238391209222337
653.724,0.1958863999999962,-0.0110720000000004,0.0524914000000144,,-1.107200000000045e-05,-11.072000000000452,-11.20960000000009,0.0487037999999972,0.0450879999999999,0.0450879999999999,-0.6441142857142858,-1.0392990593231572,-0.4666677698773231,10.995356822349258,17.162470420926088,8.088763437588192,-28.770016814914896,-0.0287700168149148,-1.6736975100005549,-2.700564614563877,-1.212611956859544
653.774,0.1940643636363637,-0.011244,0.0611311818181804,,-1.1244e-05,-11.244000000000002,-11.244000000000002,0.0489229999999994,0.0450879999999999,0.0450879999999999,-0.6441142857142858,-1.0392990593231572,-0.4666677698773231,10.836273444785189,16.922148590599,7.96996002358987,-29.216949879596275,-0.0292169498795962,-1.6736975100005549,-2.700564614563877,-1.212611956859544
653.8240000000002,0.1935113636363642,-0.0112544242424243,0.0641047575757424,,-1.1254424242424303e-05,-11.254424242424308,-11.244000000000002,0.051114,0.0450879999999999,0.0450879999999999,-0.6441142857142858,-1.0392990593231572,-0.4666677698773231,10.826779846802763,16.907799757872027,7.962871878960451,-29.244036732001444,-0.0292440367320014,-1.6736975100005549,-2.700564614563877,-1.212611956859544
653.874,0.1941636363636372,-0.0113195757575758,0.0484532424242219,,-1.1319575757575844e-05,-11.31957575757584,-11.244000000000002,0.051114,0.0450879999999999,0.0450879999999999,-0.6441142857142858,-1.0392990593231572,-0.4666677698773231,10.767819684120605,16.81866795676357,7.918855041308707,-29.413329559532755,-0.0294133295595327,-1.6736975100005549,-2.700564614563877,-1.212611956859544
653.9240000000002,0.1932671076923051,-0.0106625230769213,0.0492863846153932,,-1.0662523076921354e-05,-10.662523076921357,-11.244000000000002,0.0488892923076865,0.0456840769230773,0.0456840769230773,-0.6526296703296768,-1.0530389055225575,-0.4728372581750489,11.535499076461525,17.976754458737272,8.49253627985008,-27.706012302423503,-0.0277060123024235,-1.6958242945535045,-2.736266891134603,-1.2286430516992286
653.974,0.1922964090909086,-0.010297,0.0497054999999983,,-1.0297e-05,-10.297,-11.27918181818186,0.047671,0.045949,0.045949,-0.6564142857142856,-1.0591455038333868,-0.4755792529740312,11.985564840186814,18.65325701358548,8.829440783046195,-26.756219575791786,-0.0267562195757917,-1.7056584210214576,-2.7521345696104413,-1.2357679827390702
654.024,0.1914563333333341,-0.0104834999999993,0.047671,,-1.0483499999999357e-05,-10.483499999999358,-11.272666666666863,0.047671,0.04714092307693,0.04714092307693,-0.6734417582418575,-1.086619876895819,-0.4879158410723334,12.072156919604089,18.783208617669253,8.894309506450602,-27.240830137204615,-0.0272408301372046,-1.749903423815327,-2.8235253007326766,-1.267823966032677
654.0740000000002,0.1904123939393938,-0.0113312272727273,0.047671,,-1.133122727272739e-05,-11.331227272727393,-11.012060606060569,0.047671,0.051114,0.051114,-0.7302,-1.1782011204365652,-0.5290378013996959,12.108019780562564,18.8370097083,8.921180059521276,-29.443605416363443,-0.0294436054163634,-1.897386766460441,-3.0614944044716554,-1.3746772436772252
654.124,0.1878432272727264,-0.0114753181818182,0.0617573636363684,,-1.14753181818182e-05,-11.475318181818205,-10.986,0.047671,0.051114,0.051114,-0.7302,-1.1782011204365652,-0.5290378013996959,11.965079878177283,18.62250481139453,8.81409718504335,-29.818018158182344,-0.0298180181581823,-1.897386766460441,-3.0614944044716554,-1.3746772436772252
654.1740000000002,0.186923215384616,-0.0112723384615377,0.0568090769230428,,-1.127233846153778e-05,-11.272338461537778,-11.17784615384672,0.0469027230769208,0.0483328461538329,0.0483328461538329,-0.6904692307690421,-1.1140942499576263,-0.5002524291703552,11.543598267705612,17.988944450869624,8.498595318812855,-29.29058589973271,-0.0292905858997327,-1.7941484266081904,-2.894916031853288,-1.299879949325556
654.224,0.1870608153846151,-0.0109119076923075,0.0432475692307704,,-1.0911907692307572e-05,-10.911907692307572,-11.43473846153849,0.045949,0.0462139230769245,0.0462139230769245,-0.6601989010989225,-1.0652521021442616,-0.4783212477730338,11.410176630676522,17.788058611987747,8.398799537556071,-28.3540252700935,-0.0283540252700935,-1.7154925474894838,-2.7680022480863977,-1.2428929137789646
654.274,0.1865315846153843,-0.0106472923076921,0.0458960307692319,,-1.0647292307692188e-05,-10.647292307692188,-11.501661538461567,0.045949,0.0470086153846195,0.0470086153846195,-0.6715516483517078,-1.0835701239646731,-0.4865464360042855,11.866081924260843,18.473835666856942,8.739958377423928,-27.66643593981266,-0.0276664359398126,-1.7449920714560747,-2.8156006761742947,-1.2642656381032908
