Repository: DunklesArchipel/ORR_on_Ru0001

This project contains the evaluated data files for the article "Impact of the potential dependent surface adlayer composition on the ORR activity and H2O2 formation on Ru(0001) in acid electrolytes".

The subfolders contain the final figures found in the submitted manuscript (and supporting information).

Among the final PNG, also the SVG files are included which are based on the raw PNG obtained from the data evaluation. The CSV contain the data for the individual traces in the figures, where ***r*** and ***b*** refer to the red and blue curves, respectively.

File: data/SI/figure_S2/figure_S2_ORR_H2SO4_r.csv (part 11 of 12)
t,E,current1_mA,coll_current,potential2,current1,current1_muA,cur1muA_filt,coll_cur_filt,coll_cur_norm,coll_cur_norm_filt,cur_H2O2,cur_H2O2_min,cur_H2O2_max,yield,yield_min,yield_max,j,current1_mA_geo,cur_H2O2_uAcm,cur_H2O2_min_uAcm,cur_H2O2_max_uAcm
669.6239999999999,-0.1261905076923074,-0.0758741846153847,0.2305640923076916,,-7.587418461538476e-05,-75.87418461538478,-75.87418461538478,0.2336099999999999,0.288610276923076,0.288610276923076,-4.1230039560439415,-6.652599124315755,-2.987160980646037,10.307872138187836,16.122278908381695,7.575729168882923,-197.15512709560045,-0.1971551270956004,-10.713411591703396,-17.286433225202728,-7.761982626629394
669.6740000000002,-0.1274859545454601,-0.0765958030303044,0.2337535606060752,,-7.659580303030449e-05,-76.5958030303045,-76.5958030303045,0.2360359848484928,0.2939721818181987,0.2939721818181987,-4.199602597402839,-6.776193488973342,-3.0426575251745422,10.395647041501231,16.25532258282073,7.641176145174016,-199.030215059039,-0.199030215059039,-10.912449182011834,-17.607586761097537,-7.90618751456786
669.7239999999999,-0.1297552727272749,-0.0774109545454564,0.2391661363636388,,-7.741095454545649e-05,-77.41095454545649,-77.41095454545649,0.238775,0.301548615384623,0.301548615384623,-4.307837362637471,-6.950833754201544,-3.12107478378142,10.543076474949196,16.478630655651287,7.7511390431292275,-201.14834392443143,-0.2011483439244314,-11.193691596729916,-18.06138041781505,-8.109950687318882
669.7739999999999,-0.1309295151515157,-0.0784541363636368,0.2404699242424249,,-7.845413636363687e-05,-78.45413636363689,-78.45413636363689,0.238775,0.305521692307693,0.305521692307693,-4.364595604395614,-7.0424149977422905,-3.1621967441087824,10.540116953445557,16.474149858922893,7.748931184973022,-203.8589976861784,-0.2038589976861784,-11.34117493937503,-18.299349521554035,-8.21680396496343
669.8240000000002,-0.1320858507462706,-0.0801117462686596,0.2417553731343305,,-8.01117462686596e-05,-80.11174626865962,-80.11174626865962,0.240033641791047,0.3076538507462683,0.3076538507462683,-4.395055010660975,-7.091562226706523,-3.1842649135453303,10.40165985252237,16.264433882307014,7.645660022254715,-208.16621091234092,-0.2081662109123409,-11.420322124204034,-18.42705604284264,-8.274146956813489
669.8739999999999,-0.1320850303030299,-0.0813389393939398,0.2384618787878759,,-8.133893939393986e-05,-81.33893939393985,-81.33893939393985,0.240496,0.3092321212121209,0.3092321212121209,-4.417601731601729,-7.127942084108009,-3.2006002568420544,10.302658371294774,16.114374023406107,7.571842170097391,-211.35500849628767,-0.2113550084962877,-11.478908607277251,-18.521587212384265,-8.31659349775678
669.9240000000002,-0.1324642089552277,-0.082045313432836,0.2367322537313538,,-8.204531343283602e-05,-82.045313432836,-82.045313432836,0.2409072238805989,0.3108398358209043,0.3108398358209043,-4.4405690831557765,-7.165000642495352,-3.2172403515697003,10.26888771663904,16.063166499884872,7.546666640327926,-213.19048474056703,-0.213190484740567,-11.538588077147551,-18.61788195117945,-8.359831919461634
669.9739999999999,-0.1350336119402997,-0.0821744179104478,0.2437986716417944,,-8.217441791044783e-05,-82.17441791044783,-82.17441791044783,0.2421922985074633,0.3134099850746329,0.3134099850746329,-4.477285501066186,-7.224243760436276,-3.243841793649399,10.333981502483097,16.161861095934306,7.595195230824406,-213.5259560187257,-0.2135259560187257,-11.633993781687463,-18.7718221154974,-8.428954384773581
670.0239999999999,-0.1345734696969701,-0.0833270151515141,0.2407446060606089,,-8.33270151515141e-05,-83.32701515151409,-83.32701515151409,0.2434964545454533,0.3188702089552229,0.3188702089552229,-4.555288699360327,-7.350104422758642,-3.300355954876017,10.366793995501297,16.211596612832953,7.6196608825234575,-216.5209200727629,-0.2165209200727629,-11.836681040226072,-19.098864508141062,-8.575803496837397
670.0740000000002,-0.134226567164179,-0.084361865671642,0.245995641791047,,-8.436186567164201e-05,-84.36186567164202,-84.36186567164202,0.2447876567164182,0.321414,0.321414,-4.59162857142857,-7.4087399719058995,-3.3266845854185134,10.32366094328274,16.146215708072493,7.58750047906204,-219.20992538932748,-0.2192099253893275,-11.931108309956487,-19.25122593651157,-8.644217075542352
670.1239999999999,-0.134761575757575,-0.0853927575757571,0.2519218181818189,,-8.539275757575717e-05,-85.39275757575719,-85.39275757575719,0.2467043939393928,0.3229792727272794,0.3229792727272794,-4.613989610389706,-7.4448202254777085,-3.342885400111764,10.252541625234633,16.038376704349307,7.534481721219598,-221.88864444783107,-0.221888644447831,-11.989212308051757,-19.344978601066064,-8.686314050898215
670.1740000000002,-0.1369790000000017,-0.0865670000000027,0.2499649999999927,,-8.656700000000276e-05,-86.56700000000278,-86.56700000000278,0.2499650000000044,0.329501242424255,0.329501242424255,-4.7071606060607865,-7.595154615359736,-3.410388794666747,10.314333377168474,16.132074815799914,7.58054626912842,-224.93985238590284,-0.2249398523859028,-12.23131230011455,-19.735614703375106,-8.861718114880388
670.2239999999999,-0.1377498955223877,-0.0877871492537308,0.2467530597014939,,-8.778714925373081e-05,-87.78714925373082,-87.78714925373082,0.2518926119402977,0.3366226060606214,0.3366226060606214,-4.808894372294591,-7.759305310187045,-3.4840960091510564,10.386824715139308,16.241953394505686,7.6345972910001825,-228.110346835547,-0.228110346835547,-12.49566220665276,-20.16215175633405,-9.053242482663448
670.2739999999999,-0.1398772388059675,-0.0889654328358198,0.2520211343283494,,-8.896543283581984e-05,-88.96543283581984,-88.96543283581984,0.252548,0.3445783636363671,0.3445783636363671,-4.922548051948102,-7.942689167636382,-3.566439329891783,10.486002586065686,16.392205324860402,7.708564079422903,-231.17205551233872,-0.2311720555123387,-12.790985388978294,-20.63866518321277,-9.267207323912231
670.3240000000002,-0.1421330606060626,-0.0904407272727314,0.2571131515151427,,-9.044072727273144e-05,-90.44072727273144,-90.44072727273144,0.252965454545457,0.3512217313432848,0.3512217313432848,-5.017453304904068,-8.095821837272148,-3.635199212615841,10.512358971316049,16.43211967619078,7.72822410243717,-235.00553146581552,-0.2350055314658155,-13.037591758502028,-21.03657247009261,-9.445876307127788
670.3739999999999,-0.1431769999999991,-0.092593000000002,0.2525480000000029,,-9.259300000000209e-05,-92.59300000000208,-92.59300000000208,0.2542700000000074,0.3531493432835846,0.3531493432835846,-5.044990618336923,-8.140254175727915,-3.6551502941756486,10.33407301069414,16.16199981294593,7.595263458058906,-240.59810033809305,-0.240598100338093,-13.109146036907086,-21.152027593331265,-9.497718156111835
670.4240000000002,-0.1427853333333327,-0.0935058787878801,0.2538525454545473,,-9.350587878788008e-05,-93.50587878788008,-93.50587878788008,0.2575306060606108,0.3593949393939547,0.3593949393939547,-5.134213419913638,-8.284218027804299,-3.719793179386367,10.409993147812516,16.277060906631966,7.651874456858946,-242.97016844477912,-0.2429701684447791,-13.34098685172246,-21.526110184098723,-9.665689335165023
670.4739999999999,-0.1442564545454534,-0.0951281212121202,0.2569307575757557,,-9.512812121212028e-05,-95.12812121212026,-94.90660606060528,0.2590175454545451,0.3694407014925518,0.3694407014925518,-5.277724307036454,-8.515777447145503,-3.8237683700195833,10.512782955509303,16.432761710636772,7.728540376877753,-247.18548110945184,-0.2471854811094518,-13.713892436589385,-22.12780530585614,-9.935863466564184
670.5239999999999,-0.1461405999999985,-0.0962609230769235,0.263487492307677,,-9.626092307692352e-05,-96.26092307692352,-96.06907692307648,0.2618187538461448,0.3789484328358213,0.3789484328358213,-5.413549040511731,-8.734935011050695,-3.9221748591642847,10.64878711002112,16.638627789930233,7.830013125899643,-250.12900790662988,-0.2501290079066299,-14.066825950495172,-22.697274850533518,-10.191567616436808
670.5740000000002,-0.1470416461538448,-0.0961049384615405,0.273989523076922,,-9.610493846154052e-05,-96.10493846154054,-96.51509230769412,0.2682416461538488,0.3815178358208992,0.3815178358208992,-5.450254797441417,-8.794160927157277,-3.948768577248088,10.733581656513412,16.766895003685402,7.893297897932428,-249.72368998688316,-0.2497236899868831,-14.162203953030506,-22.85117031677855,-10.26067001134668
670.6239999999999,-0.1454524153846169,-0.0986872461538437,0.2726649076923089,,-9.868724615384373e-05,-98.68724615384372,-98.76663076922866,0.2715524153846123,0.3871895151515156,0.3871895151515156,-5.531278787878794,-8.924895734491649,-4.00747133507008,10.614770821160258,16.587153787446475,7.804629942144198,-256.4336823756876,-0.2564336823756876,-14.37274058302461,-23.19087792202642,-10.413206077967027
670.6740000000002,-0.1465804769230787,-0.1006656461538477,0.2698308153846123,,-0.0001006656461538,-100.66564615384776,-100.66564615384776,0.2733537076923089,0.3985807313433011,0.3985807313433011,-5.694010447761444,-9.187468487167957,-4.125372183553291,10.707086934455736,16.726823845079483,7.873522462145786,-261.5744519987676,-0.2615744519987676,-14.795590347398049,-23.87315957932732,-10.719565307858158
670.7239999999999,-0.148810430769231,-0.1028188615384618,0.2744394769230783,,-0.0001028188615384,-102.8188615384618,-102.8188615384618,0.2780285384615394,0.4094016363636364,0.4094016363636364,-5.8485948051948045,-9.43689530602574,-4.237370223251086,10.764206694410609,16.813205079716408,7.916157991965713,-267.1694703171814,-0.2671694703171813,-15.197269769605454,-24.521282210525733,-11.010586395768469
670.7739999999999,-0.1510934769230754,-0.1052953230769204,0.2860140307692316,,-0.0001052953230769,-105.29532307692044,-105.29532307692044,0.285259,0.4100539090909082,0.4100539090909082,-5.857912987012974,-9.45193049126074,-4.244121346809188,10.540247309837392,16.474347223734707,7.749028432884367,-273.6044269738777,-0.2736044269738777,-15.221482580984894,-24.560350358288225,-11.028128839616569
670.8240000000002,-0.1521527076923086,-0.107216092307694,0.2853517230769225,,-0.0001072160923076,-107.21609230769404,-107.21609230769404,0.285259,0.4200967272727402,0.4200967272727402,-6.001381818182002,-9.683422051971608,-4.348066067448804,10.601511585587255,16.567086878014816,7.794736465143412,-278.5954460370032,-0.2785954460370031,-15.594278885640684,-25.16186915291993,-11.298223796320256
670.8739999999999,-0.1535349696969714,-0.1083821363636376,0.2863809090909107,,-0.0001083821363636,-108.3821363636376,-108.3821363636376,0.2858199545454553,0.4306335538461683,0.4306335538461683,-6.1519079120881175,-9.926300732463424,-4.457123851307165,10.742496610489374,16.780376744222163,7.899952273378783,-281.62535094094346,-0.2816253509409435,-15.985413120897393,-25.79297678674703,-11.581604782176676
670.9240000000002,-0.1537724090909075,-0.110411636363642,0.2855724999999949,,-0.0001104116363636,-110.411636363642,-110.411636363642,0.2864722272727285,0.4402867575757778,0.4402867575757778,-6.289810822511112,-10.148811501529204,-4.55703600213817,10.779319321512942,16.836054744718815,7.927439550905952,-286.8989012594039,-0.2868989012594038,-16.34374666964153,-26.371159460836797,-11.841221315722755
670.9739999999999,-0.153686446153845,-0.1132035538461527,0.2864514769230709,,-0.0001132035538461,-113.2035538461527,-113.2035538461527,0.2874181230769221,0.4483665538461445,0.4483665538461445,-6.40523648351635,-10.335054507724088,-4.640663142542605,10.710310614900562,16.731699742187946,7.8759285116006685,-294.15355379893464,-0.2941535537989346,-16.643674253455945,-26.85510223719941,-12.058522095673872
671.0239999999999,-0.1560702923076912,-0.1157197076923065,0.2996945538461478,,-0.0001157197076923,-115.71970769230656,-115.71970769230656,0.2894050461538452,0.4688942461538369,0.4688942461538369,-6.6984892307690975,-10.80822722120572,-4.853127931177244,10.94361687907926,17.084333556212144,8.050118264336495,-300.6916488551807,-0.3006916488551807,-17.40567628285273,-28.08461695208605,-12.61060081149718
671.0740000000002,-0.1560212424242418,-0.1178411515151559,0.292954909090891,,-0.0001178411515151,-117.84115151515594,-117.84115151515594,0.297363090909109,0.4822701230769289,0.4822701230769289,-6.889573186813271,-11.116547313110264,-4.991570325026006,11.047114819985488,17.24061054767151,8.127427692305888,-306.2041104208664,-0.3062041104208663,-17.902198015913704,-28.885770693819207,-12.970336179897268
671.1239999999999,-0.1575060769230801,-0.1201856923076954,0.2971124615384769,,-0.0001201856923076,-120.1856923076954,-120.1856923076954,0.303137846153851,0.4936992461538404,0.4936992461538404,-7.0528463736262905,-11.37999383685766,-5.109863515630064,11.086022280231726,17.29933415062998,8.156496025821202,-312.29627787251115,-0.3122962778725111,-18.32645490988364,-29.57032279985634,-13.277714890407433
671.1740000000002,-0.1596297761194043,-0.122255283582091,0.3076536268656801,,-0.000122255283582,-122.25528358209104,-122.25528358209104,0.3064972835820924,0.5053272461538536,0.5053272461538536,-7.218960659340764,-11.648024564807963,-5.230215113131386,11.15119180905123,17.397665115232954,8.205192224466531,-317.67400328475475,-0.3176740032847547,-18.75809425175528,-30.266786722367524,-13.590442264306889
671.2239999999999,-0.1605290298507451,-0.1232828955223867,0.3134357164179032,,-0.0001232828955223,-123.28289552238677,-123.28289552238677,0.3084248955223856,0.5099626307692302,0.5099626307692302,-7.285180439560431,-11.754872304125788,-5.278192060456206,11.159206239178443,17.409755053456834,8.211181407523506,-320.3441995276661,-0.3203441995276661,-18.93016291057028,-30.54442502229611,-13.715107869551044
671.2739999999999,-0.1598137272727268,-0.1274563636363662,0.3099106363636339,,-0.0001274563636363,-127.45636363636628,-127.45636363636628,0.3097536363636372,0.523285599999993,0.523285599999993,-7.475508571428472,-12.061972849479831,-5.416086851510683,11.0804192502661,17.290878250549518,8.152309725039409,-331.1887396121763,-0.3311887396121762,-19.42472067377428,-31.342409835672647,-14.073420320537886
671.3240000000002,-0.1613411940298592,-0.1309794925373226,0.3093239701492575,,-0.0001309794925373,-130.97949253732264,-130.97949253732264,0.3118678955223957,0.5424650000000456,0.5424650000000456,-7.749500000000651,-12.504066807482786,-5.614596606337014,11.172141970130356,17.429267666038662,8.220848561656272,-340.3434070364558,-0.3403434070364558,-20.136673167195863,-32.49116801897438,-14.589237605967616
671.3739999999999,-0.1630887313432824,-0.1340823283582135,0.3127284477612062,,-0.0001340823283582,-134.08232835821354,-134.08232835821354,0.3154014029850831,0.5637248484848785,0.5637248484848785,-8.05321212121255,-12.994116056321491,-5.834639324584592,11.331736023304096,17.669880595831607,8.340145475153722,-348.40596472620905,-0.348405964726209,-20.925853336466044,-33.764535534258464,-15.161007178220336
671.4240000000002,-0.1623178358208947,-0.137230089552242,0.3210799402985159,,-0.0001372300895522,-137.230089552242,-137.230089552242,0.3211827462686625,0.5787240909091342,0.5787240909091342,-8.26748701298763,-13.339855466853985,-5.989883802316512,11.364432601777589,17.719147689350837,8.364592817634204,-356.58525866420865,-0.3565852586642086,-21.4826355112658,-34.6629214315307,-15.564401888730616
671.4739999999999,-0.1646659090909121,-0.1406738181818224,0.321414,,-0.0001406738181818,-140.6738181818225,-140.6738181818225,0.321414,0.5886816000000109,0.5886816000000109,-8.409737142857301,-13.569380613929706,-6.092945560677331,11.281911173291054,17.5947863113215,8.302895567510527,-365.533608608124,-0.365533608608124,-21.852265083906165,-35.259330602485726,-15.83220251382232
671.5239999999999,-0.165474606060606,-0.1442132727272744,0.3255880606060637,,-0.0001442132727272,-144.21327272727447,-144.21327272727447,0.3255880606060637,0.6016528787878734,0.6016528787878734,-8.595041125541048,-13.86837453343032,-6.227200301282121,11.24944174676224,17.545837576652907,8.278623665454807,-374.730697371516,-0.374730697371516,-22.333767856456912,-36.03625076971745,-16.181056482814526
671.5740000000002,-0.1656364242424257,-0.1478207272727343,0.332318515151529,,-0.0001478207272727,-147.82072727273433,-147.82072727273433,0.332318515151529,0.6202501492537488,0.6202501492537488,-8.860716417910695,-14.29705013893872,-6.419684925441885,11.310486052714028,17.637856091048633,8.324257999509928,-384.1044806023611,-0.3841044806023611,-23.024111301975505,-37.15014206113905,-16.681217779209824
671.6239999999999,-0.1664190000000018,-0.1514730000000084,0.3394920000000237,,-0.000151473,-151.4730000000084,-151.4730000000084,0.3394920000000193,0.6472314925373033,0.6472314925373033,-9.246164179104332,-14.918982464477072,-6.698945999307012,11.505988382069964,17.932333329415513,8.470460367650794,-393.5947215503674,-0.3935947215503674,-24.02567728561096,-38.76620089996462,-17.406863172169594
671.6740000000002,-0.1672015757575768,-0.1551904242424296,0.349926090909106,,-0.0001551904242424,-155.1904242424296,-155.1904242424296,0.3479692727272849,0.6637893939394274,0.6637893939394274,-9.482705627706103,-15.300649678627028,-6.870322838403399,11.517004182994937,17.948915830880118,8.47870068743618,-403.2542553258936,-0.4032542553258936,-24.64031795158793,-39.75794332850468,-17.852176985617014
671.7239999999999,-0.1691991940298531,-0.1599621791044824,0.3519542238805952,,-0.0001599621791044,-159.96217910448243,-159.96217910448243,0.3519927761194048,0.6827695522388196,0.6827695522388196,-9.753850746268853,-15.738151024137206,-7.066770410828345,11.49431878043154,17.914765456178998,8.461731252378577,-415.6534124445629,-0.4156534124445629,-25.344874456314457,-40.894767846827946,-18.362635797206128
671.7739999999999,-0.1708063939393937,-0.164835833333337,0.3535645303030379,,-0.0001648358333333,-164.835833333337,-164.835833333337,0.3554822121212179,0.7016786363636206,0.7016786363636206,-10.023980519480292,-16.17401407735687,-7.262482354559348,11.46516206167034,17.870866484583672,8.43992264018435,-428.31734977424327,-0.4283173497742433,-26.046792638892303,-42.027335347742806,-18.87118311584959
671.8240000000002,-0.1705998208955267,-0.1689801940298613,0.3621685074627131,,-0.0001689801940298,-168.98019402986137,-168.98019402986137,0.362117119403007,0.7140695454545621,0.7140695454545621,-10.200993506493743,-16.459630209418044,-7.390730179085217,11.38623272537917,17.751990735473967,8.380894086974815,-439.0862557466126,-0.4390862557466126,-26.506751689907038,-42.76949402928279,-19.204428425467125
671.8739999999999,-0.1730408656716437,-0.1748898955223926,0.3769438805970264,,-0.0001748898955223,-174.88989552239266,-174.88989552239266,0.3743230895522483,0.7313641212121225,0.7313641212121225,-10.44805887445889,-16.85827810500502,-7.569731711638338,11.274602558833871,17.583769155229387,8.297431959486639,-454.44230806879887,-0.4544423080687989,-27.148738213637177,-43.80535987639869,-19.6695546087627
671.9240000000002,-0.1736474328358203,-0.1805382537313545,0.379924805970144,,-0.0001805382537313,-180.53825373135453,-180.53825373135453,0.379976194029856,0.7558457121212704,0.7558457121212704,-10.79779588744672,-17.422589992926678,-7.823119962006973,11.28673442245637,17.602056715006498,8.306501283795518,-469.1192734452881,-0.4691192734452881,-28.057511673216077,-45.27169500143137,-20.3279708139476
671.9739999999999,-0.1738326818181827,-0.1862690454545509,0.3811115303030379,,-0.0001862690454545,-186.2690454545509,-186.2690454545509,0.3836676969697022,0.7823881363636763,0.7823881363636763,-11.176973376623948,-18.03440503345384,-8.097838155946409,11.321548484784346,17.654528095708972,8.332528675177116,-484.01043802613424,-0.4840104380261342,-29.042784680754515,-46.86146460074347,-21.04181176942089
672.0239999999999,-0.174896119402984,-0.1924070597014894,0.3897283582089479,,-0.0001924070597014,-192.4070597014894,-192.4070597014894,0.3897155074626795,0.8039085909091013,0.8039085909091013,-11.484408441558587,-18.530461371398907,-8.320578187206607,11.26521727088772,17.569620878398208,8.290416082931628,-499.9597491799096,-0.4999597491799096,-29.841638725883097,-48.15044122500504,-21.62059016941279
672.0740000000002,-0.1769520895522404,-0.1989600447761245,0.4051462686567284,,-0.0001989600447761,-198.96004477612453,-198.96004477612453,0.4044908805970264,0.8337375151515565,0.8337375151515565,-11.91053593073652,-19.21803174280161,-8.629312164186429,11.296536378674643,17.616831213684772,8.313829081967485,-516.9873404719193,-0.5169873404719193,-30.948908869393403,-49.93705711614415,-22.422819370012924
672.1239999999999,-0.177698606060606,-0.2058906666666632,0.4096364545454549,,-0.0002058906666666,-205.8906666666633,-205.8906666666633,0.4096625454545451,0.8649148461538384,0.8649148461538384,-12.355926373626266,-19.936683507858355,-8.952002359572386,11.322904244691044,17.65657126335768,8.333542308096357,-534.9962014120032,-0.5349962014120032,-32.106232797422656,-51.8044363940298,-23.26131307912255
672.1740000000002,-0.1780168181818188,-0.2130928181818258,0.4132100909091024,,-0.0002130928181818,-213.09281818182583,-213.09281818182583,0.4138362727272835,0.9036125692307836,0.9036125692307836,-12.90875098901119,-20.82868375607999,-9.352529775462385,11.423594124918068,17.808267802255255,8.408833775438781,-553.7106179758383,-0.5537106179758383,-33.54271884152693,-54.12225270004892,-24.30206276210568
672.2239999999999,-0.1786800769230782,-0.2205192769230889,0.424276784615399,,-0.000220519276923,-220.5192769230889,-220.5192769230889,0.424276784615399,0.9538851076922544,0.9538851076922544,-13.626930109889344,-21.98748880249575,-9.872858319861924,11.639676151550953,18.13350546052501,8.570482069147797,-573.007885214043,-0.573007885214043,-35.40886997806815,-57.13334741379425,-25.65410945390972
672.2739999999999,-0.1796070000000012,-0.229326200000012,0.4348714000000145,,-0.0002293262,-229.326200000012,-229.326200000012,0.4348714000000145,0.992953569230716,0.992953569230716,-14.185050989010223,-22.888034742127715,-10.277222936138802,11.650427593302211,18.149677210351047,8.578527643887176,-595.8922173140004,-0.5958922173140004,-36.85911808835194,-59.47336925499854,-26.704829902757435
672.3240000000002,-0.1805235303030315,-0.2384206363636487,0.4434170606060711,,-0.0002384206363636,-238.42063636364875,-238.42063636364875,0.4434170606060711,1.035489424657605,1.035489424657605,-14.792706066537214,-23.868505699647933,-10.717475615164052,11.683986258043053,18.20014775441058,8.603641996031094,-619.523637753306,-0.6195236377533061,-38.43807823991617,-62.02107210311914,-27.84880361828916
672.3739999999999,-0.1822212461538448,-0.2479533538461493,0.4565776307692215,,-0.0002479533538461,-247.95335384614933,-247.95335384614933,0.4565776307692215,1.083051909091015,1.083051909091015,-15.472170129871635,-24.96484275897004,-11.209754681442538,11.746902802994926,18.29474404382881,8.6507333124144,-644.2939089114856,-0.6442939089114855,-40.20363031065867,-64.86984699758355,-29.12796519835257
672.4240000000002,-0.1847802307692322,-0.2579439692307852,0.4759133538461709,,-0.0002579439692307,-257.9439692307852,-257.9439692307852,0.4759133538461709,1.1397882727274289,1.1397882727274289,-16.282689610391838,-26.272641937393164,-11.796984815605825,11.875351345634291,18.48775962066972,8.746899303675582,-670.2540039807875,-0.6702540039807875,-42.30972307469239,-68.26809522317637,-30.653852195652227
672.4739999999999,-0.1857071538461537,-0.2678770461538448,0.4865079692307677,,-0.0002678770461538,-267.8770461538448,-267.8770461538448,0.4865079692307677,1.1564974615384778,1.1564974615384778,-16.521392307692533,-26.657796395638726,-11.969927502771172,11.618483137295373,18.10162503348653,8.554623511818841,-696.0645883467787,-0.6960645883467786,-42.92997963313768,-69.26889907433821,-31.10323478396178
672.5239999999999,-0.1866340769230765,-0.279547261538456,0.4987318615384558,,-0.0002795472615384,-279.5472615384561,-279.5472615384561,0.4987318615384558,1.163384476923078,1.163384476923078,-16.619778241758258,-26.816545255884453,-12.041209176623244,11.22324635049991,17.506340279866134,8.259043402569308,-726.3890367616028,-0.7263890367616028,-43.185630371705415,-69.68139974075962,-31.28845651041765
672.5740000000002,-0.1875610000000008,-0.2925628000000127,0.5071814000000042,,-0.0002925628,-292.5628000000127,-292.5628000000127,0.5071814000000042,1.1712221515151768,1.1712221515151768,-16.73174502164538,-26.9972072464551,-12.1223303202295,10.819295258164836,16.896486815781614,7.957283840854466,-760.209237302981,-0.7602092373029811,-43.47657023262162,-70.15084053795374,-31.49924558787402
672.6239999999999,-0.1885463076923071,-0.3065556769230704,0.5141475999999932,,-0.000306555676923,-306.55567692307045,-306.55567692307045,0.5141475999999932,1.1879375692307377,1.1879375692307377,-16.97053670329625,-27.38250528380375,-12.29533747751944,10.490980939736245,16.399745068289516,7.7122774726833,-796.569001064306,-0.7965690010643061,-44.09705801227815,-71.15201747195609,-31.948795698453143
672.6740000000002,-0.1897386153846176,-0.3208587538461799,0.5293776000000276,,-0.0003208587538461,-320.85875384618,-320.85875384618,0.5293776000000276,1.2111137230769442,1.2111137230769442,-17.301624615384913,-27.91672624927331,-12.535214252487126,10.232792318306096,16.008422519629548,7.519760674720642,-833.7348034110244,-0.8337348034110243,-44.9573727519824,-72.54016289820596,-32.572103036723334
672.7239999999999,-0.1907937272727295,-0.3366421515151855,0.5515950000000488,,-0.0003366421515151,-336.6421515151855,-336.6421515151855,0.5515950000000488,1.254269910447768,1.254269910447768,-17.918141577825253,-28.911496142337327,-12.981887463025409,10.107246596349604,15.817922391201911,7.4261984393095215,-874.747142314001,-0.8747471423140011,-46.559360051123306,-75.12502078751429,-33.73276016984814
672.7739999999999,-0.1917587272727285,-0.3528674545454783,0.5697245454545672,,-0.0003528674545454,-352.86745454547827,-352.86745454547827,0.5697245454545672,1.3146651538461196,1.3146651538461196,-18.78093076923028,-30.30363417577195,-13.606987568328526,10.106827588300565,15.817286359941043,7.42588623088916,-916.9077493415114,-0.9169077493415112,-48.80127294350485,-78.74241914649143,-35.35705031982783
672.8240000000002,-0.1922305538461524,-0.3700766461538891,0.5831196000000207,,-0.0003700766461538,-370.0766461538892,-370.0766461538892,0.5831196000000207,1.3942060153847913,1.3942060153847913,-19.9172287912113,-32.13708747986384,-14.430247780987608,10.214123898235608,15.98010450290947,7.505846063416295,-961.6249397267222,-0.9616249397267222,-51.75388432348563,-83.50655231015497,-37.49624921444951
672.8739999999999,-0.1915682461538458,-0.3892789538461632,0.5923896000000045,,-0.0003892789538461,-389.27895384616335,-389.27895384616335,0.5923896000000045,1.5034644769230616,1.5034644769230616,-21.478063956043734,-34.65554508055182,-15.56108974750402,10.457795253731309,16.349480954388035,7.687524983631551,-1011.5211387144276,-1.0115211387144276,-55.80963341466497,-90.050633552879,-40.43468331774496
672.9240000000002,-0.1939834696969731,-0.410689939393969,0.6079134848485065,,-0.0004106899393939,-410.689939393969,-410.689939393969,0.6079134848485065,1.604254701492635,1.604254701492635,-22.91792430703764,-36.97880593896486,-16.604284152341613,10.57080658612808,16.520610976074956,7.7718271099174,-1067.156472369977,-1.0671564723699771,-59.55103573666843,-96.0875062011787,-43.145369785266766
672.9739999999999,-0.1955047164179106,-0.4329088805970204,0.6310426865671706,,-0.000432908880597,-432.9088805970204,-432.9088805970204,0.6310426865671706,1.6973320909090734,1.6973320909090734,-24.247601298701053,-39.12428241307682,-17.567649521064386,10.608009405511169,16.57692106359058,7.799584815865692,-1124.891236822774,-1.124891236822774,-63.00613232342423,-101.66241536268544,-45.64862464952433
673.0239999999999,-0.1965378181818178,-0.4561523939393855,0.6543984848484794,,-0.0004561523939393,-456.1523939393856,-456.1523939393856,0.6543984848484794,1.7828326268655512,1.7828326268655512,-25.46903752665073,-41.09510894322215,-18.452593285217272,10.576372172278132,16.529035824207675,7.77597951219368,-1185.288298753547,-1.185288298753547,-66.17997090872562,-106.78350571777572,-47.94810504827176
673.0740000000002,-0.1975810000000023,-0.4807380000000603,0.6700500000000482,,-0.000480738,-480.7380000000604,-480.7380000000604,0.6700500000000482,1.861849044776098,1.861849044776098,-26.5978434968014,-42.91647358138568,-19.270425425254743,10.485300353893065,16.391141772499612,7.708040283066435,-1249.1727188917748,-1.2491727188917747,-69.11311458123373,-111.5162271110248,-50.07319937817196
673.1239999999999,-0.198608611940298,-0.5072693432835703,0.691249253731334,,-0.0005072693432835,-507.2693432835704,-507.2693432835704,0.691249253731334,1.9359643030302904,1.9359643030302904,-27.65663290043272,-44.62486424375871,-20.03752980520873,10.340358902637934,16.171528396245733,7.599950172405645,-1318.113036123425,-1.318113036123425,-71.86432384296833,-115.9553914971261,-52.066480258778014
673.1740000000002,-0.1982694999999988,-0.5343675000000311,0.7066350000000141,,-0.0005343675,-534.367500000031,-534.367500000031,0.7066350000000141,2.000750044776219,2.000750044776219,-28.58214349680313,-46.11820527583146,-20.708072247109484,10.154422807433171,15.889523155067137,7.46135239325195,-1388.5261886149117,-1.3885261886149114,-74.26921504780555,-119.8357605906172,-53.80884995969907
673.2239999999999,-0.1981131515151529,-0.5627995454545727,0.7207995757575916,,-0.0005627995454545,-562.7995454545726,-562.7995454545726,0.7207995757575916,2.054918074626897,2.054918074626897,-29.35597249466996,-47.36680318368275,-21.26871972956744,9.91495362445858,15.525865459278132,7.282956803983184,-1462.4053816974215,-1.4624053816974216,-76.27996949871743,-123.08017739010673,-55.26566331749842
673.2739999999999,-0.1996991666666654,-0.5932423636363502,0.7386288939393811,,-0.0005932423636363,-593.2423636363502,-593.2423636363502,0.7386288939393811,2.096674791044765,2.096674791044765,-29.95249701492521,-48.3293146300435,-21.700908199407,9.612562267802748,15.065912747468936,7.057856941706003,-1541.5094632529765,-1.5415094632529764,-77.83000747543817,-125.58121338146742,-56.388682604392926
673.3240000000002,-0.2023075000000056,-0.6231105454546103,0.7673235909091531,,-0.0006231105454546,-623.1105454546102,-623.1105454546102,0.7673235909091531,2.137881196969784,2.137881196969784,-30.54115995671119,-49.279141167391785,-22.127400870576448,9.344780929621423,14.657911073848789,6.858679343519172,-1619.1203820700143,-1.6191203820700144,-79.35961754891173,-128.04928829573416,-57.49690165433715
673.3739999999999,-0.202268560606059,-0.6537540303030709,0.7909963181818463,,-0.000653754030303,-653.7540303030709,-653.7540303030709,0.7909963181818463,2.1834777313433302,2.1834777313433302,-31.192539019190427,-50.33016217703565,-22.59933204983119,9.108021097194404,14.296631770626696,6.6826996974517865,-1698.745885534408,-1.698745885534408,-81.05219220393434,-130.78031178925673,-58.72319030703233
673.4240000000002,-0.2020862424242456,-0.6846062878788555,0.8157384242424904,,-0.0006846062878788,-684.6062878788554,-684.6062878788554,0.8157384242424904,2.23122125373137,2.23122125373137,-31.874589339019565,-51.43067224416359,-23.09348488692564,8.897540842343181,13.975024361702603,6.526350798919535,-1778.9138740851097,-1.7789138740851096,-82.82446452782357,-133.63993002771883,-60.00722078321953
673.4739999999999,-0.2035064923076932,-0.7150668000000221,0.8458440769231026,,-0.0007150668,-715.0668000000221,-715.0668000000221,0.8458440769231026,2.2665540895522294,2.2665540895522294,-32.379344136460425,-52.245110299341,-23.459185199557872,8.66399389185905,13.617698252320311,6.3529748904415975,-1858.0639324229755,-1.8580639324229755,-84.13604364720416,-135.75620500443125,-60.95747404763865
673.5239999999999,-0.2046980307692296,-0.7425467999999741,0.8776286923076623,,-0.0007425467999999,-742.5467999999739,-742.5467999999739,0.8776286923076623,2.302860151515145,2.302860151515145,-32.898002164502074,-53.08198166302506,-23.83495855320545,8.484937179970737,13.343404081505124,6.2201267937802935,-1929.4692848500383,-1.9294692848500383,-85.48374958903474,-137.93077176789856,-61.9339015858465
673.5740000000002,-0.2070979692307681,-0.7661513846153751,0.9240076461538248,,-0.0007661513846153,-766.1513846153753,-766.1513846153753,0.9240076461538248,2.3368591791045064,2.3368591791045064,-33.383702558635804,-53.86567482731545,-24.18685374445644,8.350778619768107,13.137696150839655,6.120633564346018,-1990.804571726317,-1.9908045717263168,-86.74581683128886,-139.96715774282336,-62.848282959525896
673.6239999999999,-0.2081732615384628,-0.7862176461538225,0.9695124923076388,,-0.0007862176461538,-786.2176461538223,-786.2176461538223,0.9695124923076388,2.37018768656711,2.37018768656711,-33.85982409381585,-54.63391219545173,-24.531808948743898,8.257713526404089,12.99490062258,6.051637480444665,-2042.9457099013143,-2.042945709901314,-87.98299390616897,-141.96338263436292,-63.744631137609545
673.6740000000002,-0.2078468219178112,-0.8025362054794636,1.0093109315068955,,-0.0008025362054794,-802.5362054794638,-802.5362054794638,1.0093109315068955,2.4132294776120133,2.4132294776120133,-34.47470682302876,-55.62604520078688,-24.97729813962508,8.2375764321146,12.96399256823359,6.036710707532414,-2085.348638567669,-2.0853486385676687,-89.58073473516603,-144.54138870789282,-64.90221165716463
673.7239999999999,-0.2106769589041152,-0.8134437397260491,1.0529417534247445,,-0.000813443739726,-813.4437397260492,-813.4437397260492,1.0529417534247445,2.4471797272727938,2.4471797272727938,-34.959710389611345,-56.40861401147347,-25.328688471774985,8.241293781831127,12.969698540011017,6.0394661579889775,-2113.691299666252,-2.113691299666252,-90.84099130722836,-146.57485310838777,-65.81528118069704
673.7739999999999,-0.2121655454545466,-0.8189984242424285,1.105746454545529,,-0.0008189984242424,-818.9984242424288,-816.716,1.105746454545529,2.4765259393939587,2.4765259393939587,-35.378941991342266,-57.08505764730171,-25.632426303679942,8.281806936739951,13.031876260049565,6.069498003087838,-2128.124858818869,-2.128124858818869,-91.93034284544564,-148.33255675516523,-66.60452815786748
673.8240000000002,-0.2130842307692327,-0.8198121846153781,1.1469620769231097,,-0.0008198121846153,-819.8121846153782,-816.716,1.1469620769231097,2.503850727272733,2.503850727272733,-35.76929610389619,-57.71490652812621,-25.915242082196592,8.361400266360484,13.153988545907565,6.128509319696847,-2130.2393728735174,-2.1302393728735174,-92.9446577282082,-149.96918635164062,-67.33941026619902
673.8739999999999,-0.2138945999999997,-0.8161781538461499,1.1617949384615398,,-0.0008161781538461,-816.1781538461497,-816.0167384615344,1.1617949384615398,2.5338492121211766,2.5338492121211766,-36.19784588744538,-58.406385349189634,-26.22573103765973,8.493398664147932,13.356372707646164,6.2264031560768425,-2120.7965327058314,-2.120796532705832,-94.0582220778052,-151.76595814618102,-68.14619968721777
673.9240000000002,-0.2133645999999985,-0.8073050769230528,1.1644441692307763,,-0.000807305076923,-807.3050769230529,-807.2759692307454,1.1644441692307763,2.552631212121233,2.552631212121233,-36.46616017316047,-58.83931905510397,-26.420127641054467,8.643613000759903,13.586491889416516,6.3378502884214925,-2097.7403032732523,-2.097740303273252,-94.75542281043748,-152.8909138903012,-68.65132916232875
673.9739999999999,-0.2156896363636373,-0.7964007272727237,1.1777433636363688,,-0.0007964007272727,-796.4007272727237,-796.4007272727237,1.1777433636363688,2.5738131818181973,2.5738131818181973,-36.76875974025996,-59.32757316219825,-26.6393643018088,8.826237713548664,13.865983661413354,6.473406234888475,-2069.405917182603,-2.069405917182603,-95.54171206564322,-154.15961682301912,-69.22100423605957
674.0239999999999,-0.217745523076922,-0.7847810153846314,1.1972080307691992,,-0.0007847810153846,-784.7810153846315,-784.7810153846315,1.1972080307691992,2.5975904999999924,2.5975904999999924,-37.108435714285605,-59.87565124105664,-26.885463220580128,9.030030903710792,14.177512261935586,6.624756332620954,-2039.2126994798512,-2.039212699479851,-96.42434243814505,-155.58376923853947,-69.86047949176614
674.0740000000002,-0.2185568805970156,-0.7731429253731262,1.2245905074627237,,-0.0007731429253731,-773.1429253731262,-773.1429253731262,1.2245905074627237,2.6178064090909543,2.6178064090909543,-37.39723441558506,-60.34163720853354,-27.09470100472496,9.227731399597433,14.47936528581395,6.771663843742223,-2008.9717271781456,-2.008971727178145,-97.17477086051774,-156.79460956728084,-70.40417300406402
674.1239999999999,-0.219456134328358,-0.7622862089552268,1.2740561791044642,,-0.0007622862089552,-762.2862089552267,-762.2862089552267,1.2740561791044642,2.6429553134328314,2.6429553134328314,-37.75650447761189,-60.92133097684266,-27.35499605227823,9.438622174460043,14.800965254003833,6.928462162006412,-1980.761113567441,-1.980761113567441,-98.10831545278717,-158.30091370941904,-71.0805361629284
674.1740000000002,-0.2205956923076945,-0.7535991692307543,1.344860538461676,,-0.0007535991692307,-753.5991692307542,-753.5991692307542,1.344860538461676,2.6699653333333644,2.6699653333333644,-38.142361904762346,-61.54392431154199,-27.63455393356203,9.63505396769032,15.100152304326327,7.0745932015404485,-1958.188292130944,-1.958188292130944,-99.11094593212944,-159.9186901462103,-71.80695279454659
674.2239999999999,-0.2217188000000009,-0.7462147999999941,1.4379094000000996,,-0.0007462147999999,-746.2147999999939,-746.2147999999939,1.4379094000000996,2.6932813582089645,2.6932813582089645,-38.47544797441377,-62.08136936832798,-27.875878395305737,9.806531449507355,15.361045052791518,7.202225572097782,-1939.000392299251,-1.939000392299251,-99.9764527804572,-161.31521320625592,-72.43402187169764
674.2739999999999,-0.2224602835820898,-0.7403574925373155,1.544895895522321,,-0.0007403574925373,-740.3574925373155,-740.3574925373155,1.544895895522321,2.701632850746269,2.701632850746269,-38.59475501066099,-62.27387509796704,-27.962317634072843,9.909402054401005,15.517428699912069,7.278822506954576,-1923.7804831417925,-1.9237804831417924,-100.28646591620236,-161.8154293441428,-72.658629743157
674.3240000000002,-0.2220752089552236,-0.7372097313432817,1.6438272388060278,,-0.0007372097313432,-737.2097313432815,-737.2097313432815,1.6438272388060278,2.7261729253731297,2.7261729253731297,-38.94532750533042,-62.839535062379205,-28.21631119996044,10.035450277964792,15.70891636328724,7.372707389523237,-1915.6011892037784,-1.9156011892037783,-101.197410331528,-163.2852673759041,-73.31861882927207
674.3739999999999,-0.2239796666666649,-0.7345940000000019,1.7320263333332682,,-0.000734594,-734.5940000000019,-734.5940000000019,1.7320263333332682,2.7414138787878777,2.7414138787878777,-39.163055411255385,-63.19084602199453,-28.37405742380857,10.122829934116712,15.841575917889076,7.43781004924757,-1908.8043471942544,-1.9088043471942544,-101.76316498421382,-164.19813065402877,-73.72851419710081
674.4240000000002,-0.2246674776119401,-0.7321080149253723,1.8144391940298776,,-0.0007321080149253,-732.1080149253723,-732.1080149253723,1.8144391940298776,2.751766238806047,2.751766238806047,-39.310946268657815,-63.42947266386504,-28.48120595030445,10.19185377756619,15.94631897387488,7.4892478537925244,-1902.3446441235608,-1.9023446441235607,-102.14745169431497,-164.81818958638976,-74.00693407688581
674.4739999999999,-0.2248408333333323,-0.7298740000000006,1.8921406666666392,,-0.000729874,-729.8740000000005,-729.9026666666672,1.8921406666666392,2.774250567164233,2.774250567164233,-39.63215095948904,-63.94774673484125,-28.713922224526065,10.30067164767224,16.11136177558047,7.570361030880566,-1896.5396723959857,-1.8965396723959855,-102.98208539701037,-166.1648978357322,-74.61163522595193
674.5239999999999,-0.2274491666666665,-0.7283740000000001,1.9651800606060583,,-0.000728374,-728.3739999999998,-728.5329696969699,1.9651800606060583,2.787484373134326,2.787484373134326,-39.821205330490365,-64.25279202618226,-28.850894162049407,10.367470417459486,16.21262179693261,7.620165259879902,-1892.642000320264,-1.892642000320264,-103.47333335877346,-166.95754217832533,-74.96754968997992
