Repository: DunklesArchipel/ORR_on_Ru0001

This project contains the evaluated data files for the article "Impact of the potential dependent surface adlayer composition on the ORR activity and H2O2 formation on Ru(0001) in acid electrolytes".

The subfolders contain the final figures found in the submitted manuscript (and supporting information).

Among the final PNG, also the SVG files are included which are based on the raw PNG obtained from the data evaluation. The CSV contain the data for the individual traces in the figures, where ***r*** and ***b*** refer to the red and blue curves, respectively.

The YAML files contain the metadata associated with the investigated system, such as the electrolyte composition or the suppliers of the electrodes.

For convenience the CSV and YAML have been packed into a frictionless based [unitpackage](https://echemdb.github.io/unitpackage/) (JSON file).
See [example notebook](./doc/explorer.ipynb).

Therefore, raw data is not included but can be provided upon request.

File: data/SI/figure_S3_4/figure_S3_4_ORR_H2SO4_5mVs_b.csv (part 1 of 59)
t,E,current1_mA,coll_current,potential2,current1,current1_muA,cur1muA_filt,coll_cur_filt,coll_cur_norm,coll_cur_norm_filt,cur_H2O2,cur_H2O2_min,cur_H2O2_max,yield,yield_min,yield_max,j,current1_mA_geo,cur_H2O2_uAcm,cur_H2O2_min_uAcm,cur_H2O2_max_uAcm
2408.024,-0.2511062105263223,-0.8468168421052626,3.4142835263157707,,-0.0008468168421052,-846.8168421052627,-846.672,3.4142835263157707,3.477215,3.477215,-49.6745,-80.15139901003309,-35.989712771335526,11.081980977830211,17.293235184324704,8.153476562340725,-2200.409572481986,-2.200409572481986,-129.07660768356502,-208.26924650085903,-93.51739898800923
2408.074,-0.2490186153846296,-0.8470491538461554,3.4214596153846246,,-0.0008470491538461,-847.0491538461556,-846.672,3.4214596153846246,3.477215,3.477215,-49.6745,-80.15139901003309,-35.989712771335526,11.079109999371624,17.288902333617305,8.151331528406054,-2201.0132224722124,-2.2010132224722123,-129.07660768356502,-208.26924650085903,-93.51739898800923
2408.124,-0.2515570769230633,-0.8473254358974344,3.4231147435897347,,-0.0008473254358974,-847.3254358974344,-846.672,3.4231147435897347,3.477215,3.477215,-49.6745,-80.15139901003309,-35.989712771335526,11.075697558506832,17.28375221749439,8.148781966566528,-2201.7311270297405,-2.2017311270297406,-129.07660768356502,-208.26924650085903,-93.51739898800923
2408.174,-0.2514688947368513,-0.8465587368421121,3.4289176315789085,,-0.0008465587368421,-846.5587368421121,-846.0692631578993,3.4289176315789085,3.477215,3.477215,-49.6745,-80.15139901003309,-35.989712771335526,11.085172465825671,17.29805165804749,8.155861083229789,-2199.738899364133,-2.1997388993641334,-129.07660768356502,-208.26924650085903,-93.51739898800923
2408.224,-0.249474532467531,-0.8450024675324682,3.43772879220779,,-0.0008450024675324,-845.0024675324684,-845.0024675324684,3.437617,3.477215,3.477215,-49.6745,-80.15139901003309,-35.989712771335526,11.10445485972506,17.32714998199728,8.170268380571715,-2195.695014410468,-2.195695014410468,-129.07660768356502,-208.26924650085903,-93.51739898800923
2408.274,-0.2512628441558383,-0.8441641558441587,3.440523597402588,,-0.0008441641558441,-844.1641558441588,-844.1641558441588,3.437617,3.477215,3.477215,-49.6745,-80.15139901003309,-35.989712771335526,11.114869484602098,17.342864909955296,8.178050237499566,-2193.5167050382856,-2.1935167050382858,-129.07660768356502,-208.26924650085903,-93.51739898800923
2408.324,-0.2512628441558435,-0.8434375324675323,3.4424797662337667,,-0.0008434375324675,-843.4375324675322,-843.4375324675322,3.4387348571428578,3.477215,3.477215,-49.6745,-80.15139901003309,-35.989712771335526,11.123912385942656,17.356509217105106,8.184807320032503,-2191.628611941857,-2.191628611941857,-129.07660768356502,-208.26924650085903,-93.51739898800923
2408.374,-0.2494745324675468,-0.8428225974026022,3.44359729870129,,-0.0008428225974026,-842.8225974026022,-842.8225974026022,3.440970571428553,3.477215,3.477215,-49.6745,-80.15139901003309,-35.989712771335526,11.1315768184716,17.36807305981775,8.190534509971146,-2190.030735121218,-2.1900307351212183,-129.07660768356502,-208.26924650085903,-93.51739898800923
2408.424,-0.2497288947368405,-0.8427436842105266,3.4387491578947613,,-0.0008427436842105,-842.7436842105266,-842.7436842105266,3.4416037894736813,3.475537727272726,3.475537727272726,-49.65053896103893,-80.11273710514301,-35.972352739328926,11.127489997544163,17.361907064791367,8.187480648286318,-2189.825683291112,-2.189825683291112,-129.01434616858916,-208.1687855494696,-93.4722898466854
2408.474,-0.2503618571428571,-0.8424659999999999,3.437370714285714,,-0.000842466,-842.4660000000001,-842.4660000000001,3.442412714285714,3.474632,3.474632,-49.6376,-80.09185967650241,-35.962978322045394,11.128214256729825,17.362999802437724,8.188021845713935,-2189.1041352956204,-2.1891041352956204,-128.9807249505023,-208.11453663571936,-93.44793091037064
2408.524,-0.2513683506493481,-0.8419069090909105,3.4407246103896023,,-0.0008419069090909,-841.9069090909106,-841.9069090909106,3.443530246753244,3.474632,3.474632,-49.6376,-80.09185967650241,-35.962978322045394,11.135192801672778,17.373528553313438,8.193236569037975,-2187.651366612856,-2.187651366612856,-128.9807249505023,-208.11453663571936,-93.44793091037064
2408.574,-0.248614460526312,-0.8406283026315774,3.4481960526315887,,-0.0008406283026315,-840.6283026315774,-840.6283026315774,3.4477198289473736,3.4735903421052567,3.4735903421052567,-49.62271917293224,-80.06784898474089,-35.952197001811314,11.148028580152284,17.392893158981632,8.202828380701497,-2184.3289741512704,-2.18432897415127,-128.94205789441855,-208.05214610052096,-93.4199162098268
2408.624,-0.2476251428571285,-0.839786,3.4524746363636463,,-0.000839786,-839.7860000000003,-839.7860000000003,3.4511663636363545,3.472469461538461,3.472469461538461,-49.606706593406585,-80.04201217408874,-35.94059571467492,11.155186280627936,17.403690932373948,8.20817727600108,-2182.1402945203345,-2.1821402945203343,-128.90045003836696,-207.98501049025128,-93.38977086788417
2408.674,-0.250196571428559,-0.839786,3.450797363636372,,-0.000839786,-839.7860000000003,-839.7860000000003,3.452843636363629,3.471365615384612,3.471365615384612,-49.5909373626373,-80.01656801446015,-35.92917073634576,11.151837939421837,17.398639837935786,8.205675072668818,-2182.1402945203345,-2.1821402945203343,-128.85947451141692,-207.91889516326825,-93.360083655218
2408.724,-0.250608,-0.8388936363636355,3.4594504545454634,,-0.0008388936363636,-838.8936363636356,-838.8936363636356,3.459215636363642,3.4707193636363614,3.4707193636363614,-49.581705194805146,-80.0016716155504,-35.92248193085128,11.161076256283213,17.412575931307842,8.2125788904952,-2179.8215339691037,-2.179821533969103,-128.83548520291177,-207.88018764456208,-93.34270314162085
2408.774,-0.2505736000000002,-0.8379090000000015,3.467573599999996,,-0.000837909,-837.9090000000015,-837.9090000000015,3.4648185999999965,3.470328,3.470328,-49.57611428571428,-79.99265050440945,-35.91843125671644,11.17226948096254,17.429459999434883,8.220943855026249,-2177.263007529587,-2.177263007529587,-128.8209575160842,-207.85674675590468,-93.332177675312
2408.824,-0.2504589333333329,-0.8371056666666633,3.4698689333333435,,-0.0008371056666666,-837.1056666666632,-837.1056666666632,3.4665406000000067,3.470328,3.470328,-49.57611428571428,-79.99265050440945,-35.91843125671644,11.18239155257368,17.444727355112537,8.228508546821072,-2175.1755875956883,-2.1751755875956884,-128.8209575160842,-207.85674675590468,-93.332177675312
2408.874,-0.249273402597407,-0.836945,3.467197610389622,,-0.000836945,-836.945,-836.945,3.4686735714285644,3.470328,3.470328,-49.57611428571428,-79.99265050440945,-35.91843125671644,11.184418168237002,17.44778403644028,8.230023156085805,-2174.7581036089205,-2.1747581036089203,-128.8209575160842,-207.85674675590468,-93.332177675312
2408.924,-0.2484629605263141,-0.8366357368421073,3.4669524605262985,,-0.0008366357368421,-836.6357368421072,-836.6357368421072,3.471358763157888,3.470328,3.470328,-49.57611428571428,-79.99265050440945,-35.91843125671644,11.18832121746558,17.45367078058199,8.232940158884986,-2173.9544993592085,-2.1739544993592084,-128.8209575160842,-207.85674675590468,-93.332177675312
2408.974,-0.2494820394736859,-0.8354462631578928,3.477146539473701,,-0.0008354462631578,-835.4462631578931,-835.4462631578931,3.475323236842112,3.470328,3.470328,-49.57611428571428,-79.99265050440945,-35.91843125671644,11.203358366805412,17.47634917209081,8.244178697381528,-2170.8637137833653,-2.170863713783365,-128.8209575160842,-207.85674675590468,-93.332177675312
2409.024,-0.2481752207792243,-0.8347232727272738,3.481451909090905,,-0.0008347232727272,-834.7232727272739,-834.7232727272739,3.4771814545454527,3.4731453506493466,3.4731453506493466,-49.61636215213353,-80.05759172778707,-35.94759127145414,11.22111012448276,17.50311901757537,8.257446701812835,-2168.985060708407,-2.168985060708408,-128.92553950611727,-208.02549315118603,-93.40794845875917
2409.074,-0.2467889870129929,-0.834264831168831,3.482346584415568,,-0.0008342648311688,-834.264831168831,-834.264831168831,3.478076,3.476354,3.476354,-49.6622,-80.13155256552287,-35.98080128823881,11.236719378143889,17.526655614771613,8.269113902163431,-2167.7938241346124,-2.167793824134612,-129.0446467725441,-208.21767654581248,-93.49424296212968
2409.124,-0.2483539220779149,-0.8342089870129873,3.4778745064935275,,-0.0008342089870129,-834.2089870129872,-834.2089870129872,3.478076,3.476354,3.476354,-49.6622,-80.13155256552287,-35.98080128823881,11.237429329002504,17.52772607073983,8.269644569946081,-2167.648715996729,-2.1676487159967293,-129.0446467725441,-208.21767654581248,-93.49424296212968
2409.174,-0.2488122857142857,-0.8338209999999999,3.4770920000000003,,-0.000833821,-833.821,-833.821,3.478076,3.476354,3.476354,-49.6622,-80.13155256552287,-35.98080128823881,11.242364314341236,17.535166861909516,8.27333335823142,-2166.640551899221,-2.166640551899221,-129.0446467725441,-208.21767654581248,-93.49424296212968
2409.224,-0.2485418461538381,-0.8332562307692275,3.4780097692307663,,-0.0008332562307692,-833.2562307692275,-833.2562307692275,3.4780097692307663,3.4758844415584185,3.4758844415584185,-49.65549202226312,-80.1207290282927,-35.97594128578228,11.248121582363408,17.543847185734588,8.277636848329983,-2165.173028392549,-2.165173028392549,-129.02721644087103,-208.18955214659744,-93.48161449822118
2409.274,-0.2471072307692385,-0.8326498205128238,3.477457846153849,,-0.0008326498205128,-832.6498205128238,-832.6498205128238,3.477457846153849,3.4719714545454643,3.4719714545454643,-49.59959220779234,-80.03053288471334,-35.93544126531355,11.243893505089623,17.537472475832807,8.274476403559456,-2163.5973028440058,-2.1635973028440056,-128.88196367693726,-207.9551821531529,-93.37637729898982
2409.324,-0.2464760000000001,-0.8320657894736866,3.4775322105263133,,-0.0008320657894736,-832.0657894736867,-832.0657894736867,3.477215,3.4693427631578952,3.4693427631578952,-49.562039473684216,-79.96994034376337,-35.90823390309894,11.24330195721234,17.536580581063394,8.274034230517808,-2162.0797285289404,-2.1620797285289406,-128.7843848482038,-207.79773558324777,-93.30568038168455
2409.374,-0.2464624210526349,-0.8314993421052687,3.478030684210537,,-0.0008314993421052,-831.4993421052685,-831.4993421052685,3.477215,3.467712454545458,3.467712454545458,-49.5387493506494,-79.93236098323923,-35.8913599569408,11.24554087526147,17.539956249574768,8.275707791566036,-2160.6078444687746,-2.160607844468774,-128.72386667340854,-207.70008756715555,-93.26183430918606
2409.424,-0.2461229473684212,-0.8309328947368424,3.4768977894736848,,-0.0008309328947368,-830.9328947368424,-830.9328947368424,3.477215,3.467153363636363,3.467153363636363,-49.53076233766232,-79.91947368160912,-35.88557327960524,11.251063445875095,17.54828256534622,8.279835883451508,-2159.1359604085883,-2.159135960408588,-128.70311283508312,-207.66660058335884,-93.2467979287447
2409.474,-0.2457273506493487,-0.8301085844155799,3.47664472727273,,-0.0008301085844155,-830.1085844155798,-830.1085844155798,3.477215,3.466590447368418,3.466590447368418,-49.52272067669168,-79.90649820370474,-35.879747009214235,11.259881359383144,17.561576666116547,8.286427358710934,-2156.994032861313,-2.156994032861313,-128.68221699681132,-207.63288447809416,-93.23165866780565
2409.524,-0.2452799480519498,-0.829046246753251,3.4772038181818163,,-0.0008290462467532,-829.046246753251,-829.046246753251,3.477215,3.466024,3.466024,-49.51462857142857,-79.8934413323165,-35.873884191387475,11.271758158620484,17.579481318631856,8.295305637575384,-2154.2336036336837,-2.154233603633683,-128.66119008166612,-207.59895687609003,-93.21642444025336
2409.574,-0.2464921315789465,-0.829025,3.477215,,-0.000829025,-829.025,-829.025,3.477215,3.464347376623376,3.464347376623376,-49.49067680890536,-79.85479439525642,-35.8565308802605,11.266885296497804,17.572135476592837,8.291662985048687,-2154.1783950491194,-2.15417839504912,-128.59895267103215,-207.49853481782924,-93.17133276278612
2409.624,-0.2465992597402658,-0.8287681168831197,3.47747218181818,,-0.0008287681168831,-828.7681168831198,-828.7681168831198,3.477215,3.462413272727284,3.462413272727284,-49.46304675324691,-79.81021241424504,-35.83651260595469,11.26424312898265,17.56815231901141,8.289687883612599,-2153.510897614861,-2.153510897614861,-128.52715740677178,-207.3826908561837,-93.1193163169422
2409.674,-0.2453693896103876,-0.8282096753246744,3.4780312727272737,,-0.0008282096753246,-828.2096753246742,-828.2096753246742,3.477215,3.4601769090909054,3.4601769090909054,-49.43109870129864,-79.75866320772461,-35.81336589661244,11.26454015452016,17.5686000982464,8.28990991860371,-2152.05981623601,-2.1520598162360107,-128.44414205347016,-207.24874292099688,-93.0591707951768
2409.724,-0.2462085526315843,-0.8271227368420992,3.4843283684210884,,-0.000827122736842,-827.1227368420994,-827.1747894736786,3.477215,3.4454093421051795,3.4454093421051795,-49.22013345864541,-79.41826402220394,-35.660519295482594,11.23307671613828,17.521163178827198,8.26639113399671,-2149.235463054973,-2.1492354630549726,-127.89595982997884,-206.36423332099577,-92.66200684244848
2409.774,-0.2467306493506497,-0.8264653376623377,3.4848283376623512,,-0.0008264653376623,-826.4653376623377,-826.5066623376625,3.4765440909090937,3.4341291025641034,3.4341291025641034,-49.05898717948719,-79.15824933217598,-35.54376707248942,11.206767370706771,17.481490206075108,8.246726601205324,-2147.5272454379337,-2.1475272454379337,-127.47722959505808,-205.68859865659647,-92.35863225622268
2409.824,-0.2465072727272729,-0.8265211818181818,3.475884181818189,,-0.0008265211818181,-826.5211818181817,-826.4508181818182,3.47486681818182,3.4297143589743424,3.4297143589743424,-48.99591941391918,-79.0564874695963,-35.498073793887265,11.192452858994534,17.459902148817992,8.236028038302269,-2147.6723535758174,-2.147672353575817,-127.31335128256978,-205.4241757431631,-92.23990064551886
2409.874,-0.2453222597402653,-0.8260481818181842,3.4736709220779267,,-0.0008260481818181,-826.0481818181842,-826.0102077922099,3.474632,3.4172698181818064,3.4172698181818064,-48.8181402597401,-78.76963510223935,-35.3692708729593,11.16013704671829,17.411159159162963,8.211877008635613,-2146.443287647947,-2.146443287647947,-126.85140138597716,-204.67880476842885,-91.90521294673746
2409.924,-0.2446998947368434,-0.8254867368421045,3.472548473684209,,-0.0008254867368421,-825.4867368421045,-825.4867368421045,3.4742696842105247,3.407488,3.407488,-48.6784,-78.54415971111928,-35.268027542666346,11.137117679126227,17.376432599943794,8.194674953178877,-2144.9844020444007,-2.144984402044401,-126.48829358048197,-204.0929186779417,-91.64213741251363
2409.974,-0.245605815789478,-0.8249202894736815,3.471415578947364,,-0.0008249202894736,-824.9202894736815,-824.9202894736815,3.473137447368416,3.407488,3.407488,-48.6784,-78.54415971111928,-35.268027542666346,11.144339062442358,17.387327145410087,8.200071273926888,-2143.5125179842225,-2.1435125179842225,-126.48829358048197,-204.0929186779417,-91.64213741251363
2410.024,-0.2432270000000015,-0.8239244358974365,3.477369512820509,,-0.0008239244358974,-823.9244358974364,-824.0126410256413,3.4720279230769235,3.4049717179487167,3.4049717179487167,-48.642453113553096,-78.48615825687669,-35.241983634458954,11.149277774838982,17.394777668901227,8.203761886704102,-2140.924844200465,-2.140924844200465,-126.39488746347315,-203.94220491224007,-91.57446367000529
2410.074,-0.2414925584415663,-0.8231128051948056,3.481228584415562,,-0.0008231128051948,-823.1128051948056,-823.2311948051946,3.4710548181818166,3.4023230000000004,3.4023230000000004,-48.60461428571429,-78.42510409451613,-35.21456899424068,11.151461058258786,17.398071292717635,8.205393432199841,-2138.815863983504,-2.138815863983504,-126.29656523504298,-203.78355884308056,-91.50322815157548
2410.124,-0.2443990519480354,-0.823224493506493,3.472843519480567,,-0.0008232244935064,-823.2244935064929,-823.1195064935073,3.4704957272727297,3.4023230000000004,3.4023230000000004,-48.60461428571429,-78.42510409451613,-35.21456899424068,11.150032466522964,17.395916174793257,8.204325858997263,-2139.1060802592697,-2.13910608025927,-126.29656523504298,-203.78355884308056,-91.50322815157548
2410.174,-0.2443195526315832,-0.822861486842107,3.4691389210526364,,-0.0008228614868421,-822.861486842107,-822.7686973684224,3.470328,3.4057437532467536,3.4057437532467536,-48.65348218923934,-78.50395402424304,-35.249974319137834,11.165265983512764,17.418895925006563,8.2157099431898,-2138.1628262998847,-2.138162826299885,-126.4235459436887,-203.98844628925997,-91.59522704903112
2410.224,-0.243164792207792,-0.8222159480519472,3.467746,,-0.0008222159480519,-822.2159480519472,-822.2159480519472,3.470328,3.4101482727272736,3.4101482727272736,-48.71640389610391,-78.60548021641998,-35.29556177662886,11.187184351835796,17.451956125759995,8.232090501895362,-2136.485427289085,-2.136485427289085,-126.5870447302238,-204.2522568253948,-91.713683689075
2410.274,-0.2429414155844159,-0.8212101038961055,3.467746,,-0.0008212101038961,-821.2101038961057,-821.2101038961057,3.470328,3.410707363636363,3.410707363636363,-48.7243909090909,-78.61836751804998,-35.301348453964366,11.20185282916082,17.47407867512675,8.243053459963813,-2133.871793503252,-2.133871793503252,-126.607798568549,-204.2857438091912,-91.7287200695162
2410.324,-0.2435856315789506,-0.8208117894736842,3.473182631578972,,-0.0008208117894736,-820.811789473684,-820.811789473684,3.470328,3.410591131578945,3.410591131578945,-48.722730451127774,-78.61568831586897,-35.3001454342025,11.206623620955453,17.481273422750235,8.246619161547052,-2132.8367941688325,-2.1328367941688327,-126.6034839547918,-204.27878204150707,-91.72559408516128
2410.374,-0.2445417922077933,-0.8207016103896121,3.4805238181818217,,-0.0008207016103896,-820.7016103896121,-820.7016103896121,3.4707975584415465,3.41024656410256,3.41024656410256,-48.717808058608,-78.60774587765745,-35.29657910755733,11.206974913342007,17.481803192603653,8.246881720226826,-2132.550499542622,-2.132550499542622,-126.59069337354512,-204.2581440284203,-91.71632717064276
2410.424,-0.2442067272727281,-0.8201983636363649,3.4794056363636385,,-0.0008201983636363,-820.198363636365,-820.198363636365,3.474710545454536,3.41245361538462,3.41245361538462,-48.74933736263743,-78.65861942097992,-35.319422429501174,11.220315631560288,17.501920973775576,8.25685286846437,-2131.2428389977367,-2.131242838997737,-126.67262063213336,-204.3903362878876,-91.77568435601424
2410.474,-0.2430147500000004,-0.8194283684210529,3.4756513684210537,,-0.000819428368421,-819.4283684210528,-819.4283684210528,3.476354,3.4152799736842296,3.4152799736842296,-48.78971390977471,-78.72376827482341,-35.34867567481153,11.239045788770792,17.530163333894087,8.270852830916017,-2129.24204643163,-2.12924204643163,-126.77753699232736,-204.55962220014823,-91.85169739426117
2410.524,-0.241311,-0.8184928441558471,3.4705627792207565,,-0.0008184928441558,-818.492844155847,-818.492844155847,3.476354,3.418678,3.418678,-48.83825714285714,-78.80209433837767,-35.383845772459786,11.261733165045928,17.56436840502358,8.287811621940559,-2126.811135228529,-2.1268111352285293,-126.90367406169436,-204.76314840729256,-91.94308506593045
2410.574,-0.241311,-0.8179902467532463,3.4744757662337697,,-0.0008179902467532,-817.9902467532463,-817.9902467532463,3.476354,3.42259098701299,3.42259098701299,-48.894156957328434,-78.89229048195787,-35.424345792928904,11.280432950009017,17.592558045595812,8.301790501903614,-2125.5051619875653,-2.125505161987565,-127.04892682562952,-204.99751840073927,-92.04832226516282
2410.624,-0.2420666883116815,-0.8174582727272753,3.476354,,-0.0008174582727272,-817.4582727272752,-817.4582727272752,3.4743192467532653,3.424704,3.424704,-48.92434285714285,-78.94099639949108,-35.44621580398217,11.293934568190975,17.612909585790273,8.311883987155996,-2124.1228551168747,-2.1241228551168745,-127.12736331815424,-205.12407819720036,-92.10515035274815
2410.674,-0.2435199350649292,-0.8168991818181841,3.476354,,-0.0008168991818181,-816.899181818184,-816.899181818184,3.470406259740275,3.424704,3.424704,-48.92434285714285,-78.94099639949108,-35.44621580398217,11.301227435576756,17.623901744739488,8.317336118167209,-2122.670086434105,-2.122670086434105,-127.12736331815424,-205.12407819720036,-92.10515035274815
2410.724,-0.2418842894736854,-0.8165546710526318,3.4702489868421096,,-0.0008165546710526,-816.5546710526319,-816.5546710526319,3.4686632894736853,3.4267432105263267,3.4267432105263267,-48.95347443609038,-78.98800113648925,-35.467321948158705,11.312077117067007,17.640254024614144,8.325447521194631,-2121.7748931069877,-2.1217748931069877,-127.20306021267788,-205.24621756441653,-92.15999357193682
2410.774,-0.2409156233766239,-0.8163196233766239,3.4658565714285827,,-0.0008163196233766,-816.319623376624,-816.319623376624,3.4674888181818213,3.428148,3.428148,-48.973542857142846,-79.020382177532,-35.481861736369,11.31952609086299,17.6514802616518,8.331016640963536,-2121.1641339314947,-2.1211641339314946,-127.25520696223784,-205.3303580173866,-92.19777445626625
2410.824,-0.2408039350649349,-0.8162079350649348,3.4636208571428537,,-0.0008162079350649,-816.2079350649349,-816.2079350649349,3.4669297272727264,3.428148,3.428148,-48.973542857142846,-79.020382177532,-35.481861736369,11.320987355106933,17.653682452971346,8.332109148102614,-2120.8739176557247,-2.1208739176557247,-127.25520696223784,-205.3303580173866,-92.19777445626625
2410.874,-0.2402738684210548,-0.8153135000000037,3.466047052631568,,-0.0008153135,-815.3135000000038,-815.3135000000038,3.466363868421055,3.42723109090909,3.42723109090909,-48.960444155844144,-78.99924700285874,-35.472371585538724,11.329843850300197,17.667029183607486,8.338730759463992,-2118.5497746049737,-2.1185497746049737,-127.22117066738444,-205.2754393639603,-92.17311479234256
2410.924,-0.2399786753246751,-0.8146240519480524,3.46573353246754,,-0.000814624051948,-814.6240519480525,-814.6240519480525,3.465353350649353,3.426426,3.426426,-48.948942857142846,-78.98068928851154,-35.464038770175584,11.336376461884324,17.676873374512006,8.343615010583784,-2116.758279658474,-2.1167582796584736,-127.19128514019604,-205.22721810729345,-92.1514624045072
2410.974,-0.2400903636363635,-0.8143441818181821,3.460702363636368,,-0.0008143441818181,-814.3441818181822,-814.3441818181822,3.4636767272727287,3.426426,3.426426,-48.948942857142846,-78.98068928851154,-35.464038770175584,11.340051590368455,17.682411369710657,8.346362840694187,-2116.0310516651243,-2.116031051665124,-127.19128514019604,-205.22721810729345,-92.1514624045072
2411.024,-0.2411636883116832,-0.8139207922077941,3.4633631688311537,,-0.0008139207922077,-813.9207922077942,-813.9207922077942,3.461518727272737,3.4260065384615386,3.4260065384615386,-48.94295054945054,-78.97102050785271,-35.45969727841052,11.34430574010571,17.688821732538848,8.349543630289952,-2114.9308957574185,-2.1149308957574187,-127.17571443995512,-205.20209428304003,-92.1401812636941
2411.074,-0.241528842105261,-0.8132182631578929,3.4596810526315505,,-0.0008132182631578,-813.218263157893,-813.218263157893,3.454923684210504,3.4236644805194447,3.4236644805194447,-48.9094925788492,-78.91703499915641,-35.43545661666548,11.346228503466511,17.69171899423355,8.350981275632366,-2113.105410517297,-2.113105410517297,-127.08877564147303,-205.06181574321397,-92.07719316344036
2411.124,-0.2400564736842169,-0.8119722105263212,3.4398593421053483,,-0.0008119722105263,-811.9722105263213,-811.9722105263213,3.4390664473684893,3.4141618831169267,3.4141618831169267,-48.77374118738465,-78.69799577493792,-35.337103264601176,11.332900512695616,17.671635408520498,8.341016129399183,-2109.8676074859945,-2.1098676074859943,-126.73603270297204,-204.4926536980648,-91.82162708751068
2411.174,-0.2407327692307687,-0.8103542820512829,3.432363205128208,,-0.0008103542820512,-810.354282051283,-810.354282051283,3.432363205128208,3.410562,3.410562,-48.72231428571428,-78.61501681962619,-35.29984391785714,11.34294997523168,17.686778816653423,8.34852993294455,-2105.663504394215,-2.105663504394215,-126.60240257058445,-204.2770371934041,-91.7248106106015
2411.224,-0.2412258051947978,-0.8088662077922046,3.425654233766176,,-0.0008088662077922,-808.8662077922047,-808.8662077922047,3.425654233766176,3.409868805194796,3.409868805194796,-48.71241150278279,-78.59903836174435,-35.292669244466545,11.36045381887648,17.713152983144482,8.361617748629891,-2101.796820736744,-2.101796820736744,-126.5766707035818,-204.2355180006714,-91.70616759451688
2411.274,-0.2394374935064906,-0.8080837402597391,3.4116802077921844,,-0.0008080837402597,-808.0837402597389,-808.0837402597389,3.4116802077921844,3.408192181818186,3.408192181818186,-48.6884597402598,-78.5603914246846,-35.27531593333971,11.365555451089534,17.720839425269215,8.365432415600644,-2099.7636195024443,-2.0997636195024443,-126.51443329294835,-204.13509594241145,-91.66107591704998
2411.324,-0.2386659999999986,-0.8073794545454517,3.4031834545454287,,-0.0008073794545454,-807.3794545454518,-807.3794545454518,3.407488,3.407488,3.407488,-48.6784,-78.54415971111928,-35.268027542666346,11.372689296997848,17.73158733939611,8.370766730417467,-2097.9335696611743,-2.097933569661174,-126.48829358048197,-204.0929186779417,-91.64213741251363
2411.374,-0.2385782564102519,-0.8068071794871797,3.397929794871797,,-0.0008068071794871,-806.8071794871797,-806.8071794871797,3.4069582564102685,3.4073873636363734,3.4073873636363734,-48.67696233766248,-78.5418399968261,-35.266985940746046,11.379980050554565,17.742571182289538,8.376218482566568,-2096.446542651669,-2.0964465426516687,-126.48455788958378,-204.08689102085893,-91.63943086403448
2411.424,-0.2397923589743592,-0.8067520512820513,3.3973785128205134,,-0.000806752051282,-806.7520512820512,-806.7520512820512,3.4036473589743585,3.4057100909090896,3.4057100909090896,-48.65300129870128,-78.5031780919358,-35.249625908739354,11.37542995611621,17.735716319337584,8.372816079498634,-2096.303294874526,-2.096303294874526,-126.42229637460755,-203.98643006946887,-91.5943217227104
2411.474,-0.2402101052631575,-0.8060506578947325,3.4025947105263508,,-0.0008060506578947,-806.0506578947325,-806.1185526315752,3.4023230000000004,3.4049050000000003,3.4049050000000003,-48.6415,-78.4846203775886,-35.241293093376214,11.382226817153244,17.74595593991122,8.377898552811503,-2094.480760594628,-2.094480760594628,-126.39241084741924,-203.93820881280203,-91.57266933487504
2411.524,-0.2400970649350652,-0.8050179350649348,3.4104838311688432,,-0.0008050179350649,-805.0179350649347,-805.1720649350654,3.402725441558432,3.4049050000000003,3.4049050000000003,-48.6415,-78.4846203775886,-35.241293093376214,11.395996577089322,17.766699121380068,8.388195431216737,-2091.797283970854,-2.091797283970854,-126.39241084741924,-203.93820881280203,-91.57266933487504
2411.574,-0.2399853766233768,-0.8051296233766232,3.4048942207792288,,-0.0008051296233766,-805.1296233766233,-805.0603766233768,3.4077559610389536,3.401551103896101,3.401551103896101,-48.59358719851573,-78.40731153563844,-35.20657975024264,11.383920829745051,17.74850794289082,8.379165295804228,-2092.0875002466223,-2.092087500246622,-126.2679119218094,-203.7373258031518,-91.48246851608396
2411.624,-0.239934,-0.8042451168831284,3.4062467662337186,,-0.0008042451168831,-804.2451168831284,-804.4051818181891,3.4103719090909057,3.3981972077922245,3.3981972077922245,-48.54567439703178,-78.33000269368874,-35.17186640710929,11.385131005966382,17.750331038392954,8.380070240953946,-2089.789156072964,-2.089789156072964,-126.1434129962004,-203.53644279350277,-91.39226769729348
2411.674,-0.239934,-0.802512,3.413513,,-0.000802512,-802.5120000000003,-803.2869999999997,3.410931,3.3948433116883066,3.3948433116883066,-48.49776159554722,-78.25269385173813,-35.13715306397551,11.397698072139477,17.769262187276233,8.389467818465496,-2085.2857418867457,-2.0852857418867456,-126.01891407058982,-203.33555978385127,-91.30206687850186
2411.724,-0.2381214999999939,-0.8029087105263171,3.4112478684210448,,-0.0008029087105263,-802.9087105263171,-803.1738421052628,3.4103645526315773,3.3940538684210497,3.3940538684210497,-48.48648383458642,-78.23449682270494,-35.12898220412421,11.389889009411808,17.757498706272415,8.383628208814615,-2086.3165735804587,-2.0863165735804587,-125.98960939460746,-203.28827574923548,-91.28083532365052
2411.774,-0.2378146923076895,-0.8031679230769228,3.4145727692307504,,-0.0008031679230769,-803.1679230769228,-802.9823846153853,3.4111293846153803,3.3921490649350714,3.3921490649350714,-48.459272356215294,-78.1905902295721,-35.10926719359245,11.380395698042236,17.743197359320476,8.37652929152529,-2086.99012392724,-2.08699012392724,-125.91890178168332,-203.17418674790625,-91.22960689296907
2411.824,-0.2391390512820537,-0.8032781794871796,3.4239535384615563,,-0.0008032781794871,-803.2781794871796,-802.7061025641024,3.41333643589744,3.3882367272727305,3.3882367272727305,-48.403381818181856,-78.10040905382189,-35.068773894002945,11.366544496747029,17.722329557178416,8.366171965572292,-2087.2766194815244,-2.0872766194815244,-125.77367312209006,-202.93985564758813,-91.12438715759322
2411.874,-0.2388279736842123,-0.8029220263157909,3.4137626578947824,,-0.0008029220263157,-802.9220263157912,-802.6840000000003,3.416639184210513,3.387689,3.387689,-48.39555714285714,-78.08778368921679,-35.06310483206039,11.369565972369676,17.726881767360325,8.368431259402374,-2086.3511739676583,-2.086351173967658,-125.75334110974693,-202.90704929354345,-91.10965639464054
2411.924,-0.2384666493506497,-0.8025723116883122,3.4097571298701177,,-0.0008025723116883,-802.5723116883122,-802.5723116883122,3.420243194805189,3.387689,3.387689,-48.39555714285714,-78.08778368921679,-35.06310483206039,11.374238420853644,17.733921202763582,8.371925097846576,-2085.442458675661,-2.085442458675661,-125.75334110974693,-202.90704929354345,-91.10965639464054
2411.974,-0.2382432727272729,-0.8022930909090912,3.4175824545454483,,-0.000802293090909,-802.2930909090912,-802.2930909090912,3.4241561818181787,3.387689,3.387689,-48.39555714285714,-78.08778368921679,-35.06310483206039,11.377971777025948,17.739545676715426,8.374716759819451,-2084.716917986241,-2.0847169179862406,-125.75334110974693,-202.90704929354345,-91.10965639464054
2412.024,-0.2383068205128204,-0.8017793461538469,3.4238986410256325,,-0.0008017793461538,-801.7793461538469,-802.2539999999998,3.424704,3.387252909090908,3.387252909090908,-48.38932727272725,-78.07773159394536,-35.058591223738674,11.383465137028823,17.747821451593996,8.378824538859321,-2083.381978928532,-2.083381978928532,-125.73715311585316,-202.8809294461821,-91.09792801789636
2412.074,-0.2382821578947353,-0.8015629342105289,3.427468263157885,,-0.0008015629342105,-801.5629342105291,-802.1349868421032,3.4253837368421163,3.386284210526308,3.386284210526308,-48.3754887218044,-78.05540264817361,-35.04856504384989,11.383292581339331,17.74756149966711,8.378695505640684,-2082.819643736317,-2.0828196437363173,-125.70119436018622,-202.82290884057224,-91.07187551031058
2412.124,-0.2379426842105287,-0.8021293815789434,3.4252024736842266,,-0.0008021293815789,-802.1293815789431,-801.7382763157923,3.427649526315774,3.3840184210526365,3.3840184210526365,-48.34312030075196,-78.00317516262066,-35.025113772542895,11.368532243877391,17.725324342370623,8.367658291755887,-2084.291527796472,-2.084291527796472,-125.6170866996054,-202.68719843255573,-91.01093860010164
2412.174,-0.237782,-0.8019525000000001,3.4307300000000005,,-0.0008019525,-801.9525,-801.5219999999999,3.428148,3.3829766315789467,3.3829766315789467,-48.32823759398494,-77.97916143790414,-35.014331090446355,11.367595538089686,17.723913084449695,8.366957874502091,-2083.8319102025016,-2.083831910202502,-125.57841475922076,-202.6248000163813,-90.98292036082894
2412.224,-0.2376712857142848,-0.801564999999997,3.4362639999999827,,-0.0008015649999999,-801.564999999997,-801.3438571428554,3.427901999999992,3.3820708421052537,3.3820708421052537,-48.31529774436076,-77.95828257550275,-35.0049560293732,11.36990653215352,17.727394855817398,8.368685912536943,-2082.825011582933,-2.082825011582933,-125.54479123219132,-202.57054737707816,-90.95855975166026
2412.274,-0.2375589480519481,-0.8011740909090912,3.434027636363638,,-0.000801174090909,-801.1740909090912,-801.1204805194808,3.4267838181818187,3.3798050526315824,3.3798050526315824,-48.28292932330832,-77.9060550899498,-34.98150475806621,11.367951096595515,17.724448776263184,8.367223741450884,-2081.8092546177536,-2.081809254617754,-125.46068357161047,-202.43483696906165,-90.89762284145134
2412.324,-0.2373691052631574,-0.8003171052631558,3.4302314210526226,,-0.0008003171052631,-800.3171052631558,-800.4329736842087,3.426426,3.37908,3.37908,-48.27257142857143,-77.8893422945727,-34.974000351247895,11.377129077686794,17.7382761220169,8.374086618705832,-2079.582421936784,-2.079582421936784,-125.43376912022434,-202.391409638496,-90.87812303018428
2412.374,-0.2371260769230781,-0.7994395641025636,3.4263376923076945,,-0.0007994395641025,-799.4395641025635,-799.6454358974365,3.4263376923076945,3.378923545454554,3.378923545454554,-48.27033636363648,-77.88573594561271,-34.972381022517176,11.388409251110575,17.755269554254454,8.382521661353906,-2077.302176818827,-2.0773021768188267,-125.4279614201014,-202.3820387280715,-90.87391528860086
2412.424,-0.2367953076923076,-0.7996055897435899,3.4257857692307687,,-0.0007996055897435,-799.6055897435898,-799.4794102564102,3.4257857692307687,3.3778060129870133,3.3778060129870133,-48.2543716141002,-77.85997631018249,-34.960814388725645,11.38262774829697,17.746559938606442,8.378198359200383,-2077.7335858220813,-2.0777335858220813,-125.38647784779246,-202.3151036536068,-90.84385999157465
2412.474,-0.2365285844155839,-0.7994035584415574,3.4198634415584204,,-0.0007994035584415,-799.4035584415575,-799.2454675324669,3.4198634415584204,3.377359,3.377359,-48.2479857142857,-77.84967245601045,-34.956187735209056,11.38391973610684,17.74850629535055,8.379164478005219,-2077.2086179791795,-2.07720861797918,-125.3698844188689,-202.28832962382103,-90.8318378727642
2412.524,-0.2362308051948136,-0.7989260000000055,3.4107968571428704,,-0.000798926,-798.9260000000055,-798.9260000000055,3.410897454545458,3.377359,3.377359,-48.2479857142857,-77.84967245601045,-34.956187735209056,11.390336938546485,17.758173476218534,8.383963166343307,-2075.9677071777382,-2.075967707177738,-125.3698844188689,-202.28832962382103,-90.8318378727642
2412.574,-0.2347775584415573,-0.7979759999999992,3.408561142857141,,-0.0007979759999999,-797.9759999999992,-797.9759999999992,3.410338363636363,3.377359,3.377359,-48.2479857142857,-77.84967245601045,-34.956187735209056,11.40312412051528,17.777435602613174,8.393525487412608,-2073.4991815297662,-2.0734991815297663,-125.3698844188689,-202.28832962382103,-90.8318378727642
2412.624,-0.2348356883116814,-0.79752,3.406034363636377,,-0.00079752,-797.52,-797.52,3.409198155844164,3.3758494545454734,3.3758494545454734,-48.22642077922104,-77.81487674160981,-34.94056370640334,11.404463464306016,17.77945305487468,8.394527075453478,-2072.3142892187493,-2.0723142892187494,-125.31384905539142,-202.19791476757163,-90.79123964557336
2412.674,-0.2362889350649292,-0.79752,3.4032389090909207,,-0.00079752,-797.52,-797.52,3.4075215324675385,3.373054,3.373054,-48.18648571428572,-77.7504402334593,-34.91163031972552,11.39555780362434,17.766038165922996,8.387867315016956,-2072.3142892187493,-2.0723142892187494,-125.21007986376446,-202.0304798485882,-90.7160577433666
2412.724,-0.2360962105263159,-0.7965761052631586,3.407623302631576,,-0.0007965761052631,-796.5761052631585,-796.5761052631585,3.407488,3.373054,3.373054,-48.18648571428572,-77.7504402334593,-34.91163031972552,11.408290620097384,17.785217807677796,8.397389119696875,-2069.861627779945,-2.0698616277799453,-125.21007986376446,-202.0304798485882,-90.7160577433666
2412.774,-0.2358195714285731,-0.796056,3.4092987532467616,,-0.000796056,-796.056,-796.056,3.406716454545463,3.375368337662345,3.375368337662345,-48.21954768089064,-77.80378677700594,-34.93558407229005,11.42270383486603,17.806926913060966,8.408167962685628,-2068.5101612728467,-2.068510161272847,-125.29598966643404,-202.1690980706668,-90.77830032501956
2412.824,-0.2354838571428566,-0.796056,3.407622129870127,,-0.000796056,-796.056,-796.056,3.405039181818179,3.380399506493517,3.380399506493517,-48.29142152133596,-77.9197575238462,-34.98765744743021,11.4387562016415,17.831102717221576,8.42017314827854,-2068.5101612728467,-2.068510161272847,-125.4827501070197,-202.47044203170657,-90.91361028513444
2412.874,-0.2351446842105276,-0.795118447368425,3.4059246052631647,,-0.0007951184473684,-795.118447368425,-795.2746052631612,3.4049050000000003,3.380802,3.380802,-48.297171428571424,-77.92903518359316,-34.99182331744131,11.452757182149403,17.85218713552615,8.430644590996286,-2066.073979465108,-2.066073979465108,-125.49769094226612,-202.49454954858908,-90.92443508194332
2412.924,-0.2348963246753249,-0.7945740129870127,3.4022218831168938,,-0.000794574012987,-794.5740129870128,-794.6979870129873,3.403563441558447,3.379907714285713,3.379907714285713,-48.28439591836732,-77.9084214881171,-34.98256732205629,11.45729707580998,17.859023496555647,8.43404010104357,-2064.659295008113,-2.0646592950081137,-125.4644944426824,-202.4409859317661,-90.90038385877988
2412.974,-0.2347846363636365,-0.7947415454545452,3.3955140909090966,,-0.0007947415454545,-794.7415454545453,-794.5304545454545,3.4002095454545485,3.377671999999984,3.377671999999984,-48.252457142856905,-77.85688724942669,-34.95942733359364,11.4478767332112,17.844837746995942,8.426994418510919,-2065.0946194217654,-2.065094619421765,-125.38150319372262,-202.30707688970807,-90.84025580087096
2413.024,-0.2346729480519485,-0.7944282597402613,3.3940941818181845,,-0.0007944282597402,-794.4282597402612,-794.3143376623385,3.3968556493506634,3.377359,3.377359,-48.2479857142857,-77.84967245601045,-34.956187735209056,11.451132264505766,17.849740222132198,8.429429281344927,-2064.2805627682405,-2.064280562768241,-125.3698844188689,-202.28832962382103,-90.8318378727642
2413.074,-0.2345969999999999,-0.7937996842105247,3.3949826315789533,,-0.0007937996842105,-793.7996842105246,-793.7996842105246,3.3943937368421047,3.374317987012946,3.374317987012946,-48.20454267161351,-77.7795757132666,-34.924712780701505,11.449952656439832,17.847963871941484,8.428547031437585,-2062.647241908417,-2.062647241908417,-125.25699992933043,-202.1061868792933,-90.75005183858512
2413.124,-0.2345969999999999,-0.7926674473684259,3.398947105263141,,-0.0007926674473684,-792.6674473684258,-792.6674473684258,3.3938272894736867,3.365373831168865,3.365373831168865,-48.07676901669807,-77.57340882284801,-34.832139385093086,11.436717156000109,17.828031922646908,8.41864816434483,-2059.705183293384,-2.059705183293384,-124.92498672481274,-201.5704729248116,-90.50950467924012
2413.174,-0.2331658311688366,-0.7922617792207799,3.3934797402597643,,-0.0007922617792207,-792.2617792207798,-792.3516493506496,3.3905841298701422,3.3622437012986985,3.3622437012986985,-48.03205287569568,-77.50125789511506,-34.79974205706929,11.432204079341869,17.821235115280746,8.415272905769342,-2058.651075685992,-2.0586510756859915,-124.8087941554001,-201.3829924873036,-90.42532190539592
2413.224,-0.2321035194805186,-0.7921252077922077,3.387543636363637,,-0.0007921252077922,-792.1252077922078,-792.2397922077922,3.387689,3.361003,3.361003,-48.01432857142856,-77.47265916169069,-34.78690060683536,11.430084287962046,17.81804259319736,8.413687562076003,-2058.2962019236675,-2.0582962019236675,-124.76273847153108,-201.3086801641908,-90.39195406407023
2413.274,-0.2331093636363603,-0.7922375454545451,3.386984545454548,,-0.0007922375454545,-792.2375454545448,-792.1274545454551,3.387689,3.361003,3.361003,-48.01432857142856,-77.47265916169069,-34.78690060683536,11.428556140285234,17.815741094098332,8.412544701067647,-2058.5881055033624,-2.0585881055033624,-124.76273847153108,-201.3086801641908,-90.39195406407023
