Repository: DunklesArchipel/ORR_on_Ru0001

This project contains the evaluated data files for the article "Impact of the potential dependent surface adlayer composition on the ORR activity and H2O2 formation on Ru(0001) in acid electrolytes".

The subfolders contain the final figures found in the submitted manuscript (and supporting information).

Among the final PNG, also the SVG files are included which are based on the raw PNG obtained from the data evaluation. The CSV contain the data for the individual traces in the figures, where ***r*** and ***b*** refer to the red and blue curves, respectively.

File: data/SI/figure_S3_4/figure_S3_4_ORR_H2SO4_5mVs_b.csv (part 4 of 59)
t,E,current1_mA,coll_current,potential2,current1,current1_muA,cur1muA_filt,coll_cur_filt,coll_cur_norm,coll_cur_norm_filt,cur_H2O2,cur_H2O2_min,cur_H2O2_max,yield,yield_min,yield_max,j,current1_mA_geo,cur_H2O2_uAcm,cur_H2O2_min_uAcm,cur_H2O2_max_uAcm
2423.924,-0.1928786315789486,-0.7238430526315788,3.233237526315798,,-0.0007238430526315,-723.8430526315786,-723.6212631578946,3.2271208421052635,3.182811,3.182811,-45.46872857142856,-73.36525191411013,-32.942585861227215,11.820624532832989,18.405541311042747,8.705922571901546,-1880.8685689639628,-1.8808685689639628,-118.14812911422938,-190.635795809188,-85.59959800887337
2423.974,-0.1937423636363594,-0.7236060259740249,3.2384746623376244,,-0.000723606025974,-723.6060259740248,-723.531194805194,3.22746218181818,3.182811,3.182811,-45.46872857142856,-73.36525191411013,-32.942585861227215,11.824267615779943,18.4110152899156,8.708650137184014,-1880.2526675077304,-1.8802526675077305,-118.14812911422938,-190.635795809188,-85.59959800887337
2424.024,-0.1926241818181869,-0.7233261558441572,3.2284129740260203,,-0.0007233261558441,-723.3261558441573,-723.3071688311701,3.2269030909090937,3.182811,3.182811,-45.46872857142856,-73.36525191411013,-32.942585861227215,11.828572092019709,18.41748290484153,8.711872921507174,-1879.5254395143884,-1.8795254395143883,-118.14812911422938,-190.635795809188,-85.59959800887337
2424.074,-0.1926867142857143,-0.7230835714285715,3.2290501428571434,,-0.0007230835714285,-723.0835714285713,-723.0835714285713,3.2289265714285715,3.1834819090909114,3.1834819090909114,-45.47831298701303,-73.38071667606621,-32.949529874029864,11.834652201519154,18.42661818540334,8.7164251981189,-1878.8950965126323,-1.8788950965126323,-118.17303372021982,-190.67598018974397,-85.61764166540293
2424.124,-0.1931294155844195,-0.7228601948051955,3.233521883116908,,-0.0007228601948051,-722.8601948051953,-722.8601948051953,3.231408519480532,3.184533,3.184533,-45.49332857142856,-73.40494480313058,-32.96040882742063,11.841770015318613,18.43731218454136,8.721754519262031,-1878.3146639610984,-1.878314663961098,-118.2120509362712,-190.7389357192811,-85.64591006063243
2424.174,-0.1918995454545485,-0.7226368181818188,3.2256959090909283,,-0.0007226368181818,-722.6368181818187,-722.6368181818187,3.2274961818181915,3.184533,3.184533,-45.49332857142856,-73.40494480313058,-32.96040882742063,11.845213669511857,18.44248586352584,8.724332924799787,-1877.7342314095624,-1.8777342314095624,-118.2120509362712,-190.7389357192811,-85.64591006063243
2424.224,-0.1919016103896118,-0.7220240129870115,3.225975246753257,,-0.000722024012987,-722.0240129870116,-722.2835064935057,3.225853,3.188950263157944,3.188950263157944,-45.55643233082776,-73.50676474291132,-33.006128183942955,11.870138852212104,18.47992982814961,8.742996175690337,-1876.141888945792,-1.876141888945792,-118.37602277686,-191.00350954330435,-85.76470943345706
2424.274,-0.1926965789473699,-0.7211831315789469,3.2317194473684245,,-0.0007211831315789,-721.1831315789468,-721.8494736842107,3.2258303421052634,3.197445,3.197445,-45.6777857142857,-73.70257231940944,-33.094050023407505,11.912925716833582,18.5441937017989,8.775036771788297,-1873.956902290321,-1.873956902290321,-118.6913532395254,-191.51230535872511,-85.99316976580833
2424.324,-0.1911110526315751,-0.7216364210526326,3.2277556315789377,,-0.0007216364210526,-721.6364210526326,-721.7363157894732,3.2252638947368406,3.2007988961038984,3.2007988961038984,-45.72569851576997,-73.7798811613596,-33.12876336654107,11.917632457929528,18.551262013614217,8.778561611061901,-1875.1347514395231,-1.8751347514395231,-118.81585216513524,-191.7131883683753,-86.0833705845994
2424.374,-0.1902338441558452,-0.7217959220779225,3.22527154545455,,-0.0007217959220779,-721.7959220779227,-721.5074285714301,3.2252827272727247,3.202867181818179,3.202867181818179,-45.7552454545454,-73.82755609476236,-33.150170443407475,11.922396158067189,18.558415662725967,8.782129153803352,-1875.5492065677377,-1.8755492065677375,-118.89262835059392,-191.8370692061325,-86.13899576174937
2424.424,-0.1900104675324684,-0.7216842337662341,3.2241533636363684,,-0.0007216842337662,-721.6842337662341,-721.1717142857157,3.225841818181816,3.203426272727273,3.203426272727273,-45.76323246753248,-73.84044339639244,-33.15595712074304,11.926088620010605,18.56396049453976,8.784894477275525,-1875.258990291969,-1.875258990291969,-118.91338218891936,-191.87055618992915,-86.15403214219072
2424.474,-0.189786454545454,-0.7208598181818161,3.2246789090909105,,-0.0007208598181818,-720.8598181818161,-721.1102727272728,3.225853,3.208099077922092,3.208099077922092,-45.829986827458455,-73.94815369721252,-33.2043213768497,11.955287921665803,18.60780372456244,8.806763147836024,-1873.1167892238527,-1.8731167892238527,-119.08683992533004,-192.1504358111117,-86.27970414918397
2424.524,-0.1903007142857142,-0.7205868571428571,3.2279434285714284,,-0.0007205868571428,-720.5868571428572,-720.882142857143,3.2285584285714286,3.211218,3.211218,-45.874542857142856,-74.0200462801985,-33.23660270249108,11.970477014796272,18.630607401302573,8.818139650180106,-1872.407514144313,-1.8724075141443128,-119.2026164538006,-192.3372449532156,-86.36358549686375
2424.574,-0.19175461038962,-0.7210342597402627,3.234651220779265,,-0.0007210342597402,-721.0342597402629,-720.4347402597373,3.2347071298701704,3.211218,3.211218,-45.874542857142856,-74.0200462801985,-33.23660270249108,11.963493625779916,18.620123360049707,8.812909090734921,-1873.5700665513216,-1.8735700665513213,-119.2026164538006,-192.3372449532156,-86.36358549686375
2424.624,-0.1916983766233768,-0.7205255584415592,3.235322,,-0.0007205255584415,-720.5255584415593,-720.3397402597403,3.235322,3.211218,3.211218,-45.874542857142856,-74.0200462801985,-33.23660270249108,11.97143444511717,18.632044741124613,8.818856773612781,-1872.2482326534284,-1.8722482326534284,-119.2026164538006,-192.3372449532156,-86.36358549686375
2424.674,-0.191432789473684,-0.7201727368421053,3.235322,,-0.0007201727368421,-720.1727368421052,-720.2632631578947,3.235322,3.211218,3.211218,-45.874542857142856,-74.0200462801985,-33.23660270249108,11.976948178747742,18.640322061148623,8.822986644307113,-1871.33144405616,-1.87133144405616,-119.2026164538006,-192.3372449532156,-86.36358549686375
2424.724,-0.1910933157894724,-0.7202858947368425,3.235322,,-0.0007202858947368,-720.2858947368425,-720.1501052631575,3.235322,3.211218,3.211218,-45.874542857142856,-74.0200462801985,-33.23660270249108,11.975179246061089,18.63766653574872,8.821661679760789,-1871.6254789671364,-1.8716254789671365,-119.2026164538006,-192.3372449532156,-86.36358549686375
2424.774,-0.1907569999999997,-0.7195529090909084,3.2357910909090912,,-0.0007195529090909,-719.5529090909083,-719.4747272727268,3.235322,3.211218,3.211218,-45.874542857142856,-74.0200462801985,-33.23660270249108,11.986646870422492,18.65488126308028,8.830251267265995,-1869.720853844429,-1.869720853844429,-119.2026164538006,-192.3372449532156,-86.36358549686375
2424.824,-0.1895493376623192,-0.7186755064935018,3.2341698571428186,,-0.0007186755064935,-718.6755064935019,-718.6755064935019,3.233477389610355,3.210603142857121,3.210603142857121,-45.86575918367316,-74.00587354132756,-33.23023883601529,11.998242931478291,18.6722876064216,8.838937338203841,-1867.440968775712,-1.8674409687757123,-119.1797925345972,-192.3004178275264,-86.3470493204262
2424.874,-0.1863071298701386,-0.7178371948051969,3.2274627142857324,,-0.0007178371948051,-717.8371948051973,-717.8371948051973,3.227328688311705,3.2078083376623394,3.2078083376623394,-45.82583339517628,-73.94145200100803,-33.201312170217506,12.001584914531774,18.67730389023887,8.841440714917791,-1865.2626594035428,-1.8652626594035429,-119.07604744731364,-192.13302180167423,-86.27188488207706
2424.924,-0.1879395,-0.7173775,3.2112185,,-0.0007173774999999,-717.3774999999998,-717.3774999999998,3.2112185,3.206914,3.206914,-45.81305714285713,-73.92083710810554,-33.19205563716212,12.005666661905948,18.683430418483653,8.844498258122188,-1864.0681663331616,-1.8640681663331613,-119.04284901938249,-192.0794550734009,-86.2478322618051
2424.974,-0.1903231948051943,-0.7169446103896073,3.194571740259706,,-0.0007169446103896,-716.9446103896072,-716.9446103896072,3.19470592207789,3.207182363636373,3.207182363636373,-45.81689090909104,-73.92702301288818,-33.194833242283266,12.01342512202883,18.695075127385376,8.85031003877532,-1862.943325168964,-1.862943325168964,-119.052810861779,-192.0955288256238,-86.25504972441715
2425.024,-0.1902115064935063,-0.7162179870129858,3.186187324675311,,-0.0007162179870129,-716.2179870129856,-716.2179870129856,3.1868805974025847,3.208859636363642,3.208859636363642,-45.840851948052034,-73.96568491777816,-33.212193274289795,12.030790696043816,18.72113726092256,8.863318864889782,-1861.0552320725485,-1.861055232072548,-119.11507237675464,-192.195989777013,-86.30015886574077
2425.074,-0.1889884605263056,-0.7152470394736777,3.180103842105233,,-0.0007152470394736,-715.2470394736778,-715.2470394736778,3.184136486842102,3.2094970000000003,3.2094970000000003,-45.84995714285714,-73.98037644163625,-33.218790086452245,12.048387353171444,18.747543470936524,8.876501444554865,-1858.532275331916,-1.858532275331916,-119.13873175244522,-192.23416493854063,-86.31730033944368
2425.124,-0.1877761688311686,-0.7142643636363637,3.176930246753245,,-0.0007142643636363,-714.2643636363637,-714.2643636363637,3.183672,3.2096646623376657,3.2096646623376657,-45.85235231910951,-73.98424113534233,-33.22052541756498,12.064555707467294,18.77180389219205,8.888614580452936,-1855.9788432181929,-1.855978843218193,-119.14495549350872,-192.2442071443669,-86.3218095071905
2425.174,-0.1887826623376628,-0.7137052727272725,3.1825205064935087,,-0.0007137052727272,-713.7052727272724,-713.7052727272724,3.183672,3.2113412857142904,3.2113412857142904,-45.87630408163272,-74.02288807240241,-33.23787872869197,12.079361975672096,18.794018484055947,8.899707739177659,-1854.5260745354235,-1.8545260745354235,-119.20719290414272,-192.3446292026277,-86.36690118465779
2425.224,-0.1880715454545371,-0.7133610389610379,3.180597831168801,,-0.000713361038961,-713.3610389610377,-713.3967792207784,3.183314181818179,3.212079,3.212079,-45.88684285714285,-74.03989272470874,-33.24551418558779,12.087447052801002,18.80614811216866,8.905765438428643,-1853.6316009766415,-1.8536316009766416,-119.23457736482148,-192.38881490826216,-86.38674152274325
2425.274,-0.1866961558441584,-0.7130873376623363,3.176126012987033,,-0.0007130873376623,-713.0873376623363,-713.2404155844157,3.182811,3.212079,3.212079,-45.88684285714285,-74.03989272470874,-33.24551418558779,12.091806028430549,18.812687419872887,8.909031433701925,-1852.9204023706168,-1.8529204023706167,-119.23457736482148,-192.38881490826216,-86.38674152274325
2425.324,-0.1880377142857177,-0.7123607142857125,3.1867461428571704,,-0.0007123607142857,-712.3607142857124,-713.1845714285713,3.182811,3.212079,3.212079,-45.88684285714285,-74.03989272470874,-33.24551418558779,12.10339352230783,18.83007008506228,8.917713644573576,-1851.032309274196,-1.851032309274196,-119.23457736482148,-192.38881490826216,-86.38674152274325
2425.374,-0.1885662564102568,-0.7124735641025611,3.1883289487179707,,-0.0007124735641025,-712.4735641025612,-712.8200512820537,3.182811,3.212079,3.212079,-45.88684285714285,-74.03989272470874,-33.24551418558779,12.101592444970848,18.82736832587189,8.916364125189133,-1851.325543660784,-1.851325543660784,-119.23457736482148,-192.38881490826216,-86.38674152274325
2425.424,-0.1884559999999999,-0.713246,3.182811,,-0.000713246,-713.2460000000003,-712.2130000000002,3.182811,3.212079,3.212079,-45.88684285714285,-74.03989272470874,-33.24551418558779,12.089278784050196,18.80889608436013,8.907137871984569,-1853.332678212605,-1.8533326782126047,-119.23457736482148,-192.38881490826216,-86.38674152274325
2425.474,-0.1867793766233754,-0.7125752207792203,3.182811,,-0.0007125752207792,-712.5752207792204,-712.2130000000002,3.1839291818181827,3.2099774285714213,3.2099774285714213,-45.85682040816316,-73.99145054033991,-33.22376259643296,12.092532466421323,18.813777201164733,8.909575726707152,-1851.589693254067,-1.851589693254067,-119.15656559079956,-192.262940408728,-86.33022114830906
2425.524,-0.185925376623376,-0.712213,3.1833253636363583,,-0.000712213,-712.2130000000002,-712.2130000000002,3.184533,3.2086360000000003,3.2086360000000003,-45.83765714285714,-73.96052999712602,-33.20987860335554,12.093560426587397,18.815319309312383,8.910345940972046,-1850.648481376459,-1.850648481376459,-119.10677084142432,-192.18259498349408,-86.29414431356416
2425.574,-0.1860370649350651,-0.712213,3.1844435454545468,,-0.000712213,-712.2130000000002,-712.2130000000002,3.184533,3.2086360000000003,3.2086360000000003,-45.83765714285714,-73.96052999712602,-33.20987860335554,12.093560426587397,18.815319309312383,8.910345940972046,-1850.648481376459,-1.850648481376459,-119.10677084142432,-192.18259498349408,-86.29414431356416
2425.624,-0.186983552631575,-0.7123691578947362,3.1923481578947044,,-0.0007123691578947,-712.3691578947362,-712.2130000000002,3.1923481578947044,3.2100778961038894,3.2100778961038894,-45.858255658626994,-73.9937663629975,-33.224802450924656,12.096174535214043,18.819240856972485,8.912304610279161,-1851.0542495536024,-1.8510542495536024,-119.16029501456929,-192.26895795359783,-86.33292315618579
2425.674,-0.1874609740259745,-0.7124039870129872,3.198786558441553,,-0.0007124039870129,-712.4039870129872,-712.2800129870128,3.198786558441553,3.210674421052629,3.210674421052629,-45.86677744360898,-74.0075165363937,-33.23097657635726,12.097730677109446,18.821575270038394,8.913470585228373,-1851.144751208022,-1.851144751208022,-119.18243843014233,-192.30468706485297,-86.34896630037954
2425.724,-0.1871259090909093,-0.7122364545454547,3.2021404545454515,,-0.0007122364545454,-712.2364545454548,-712.4475454545453,3.2021404545454515,3.208975736842097,3.208975736842097,-45.84251052631567,-73.9683610870038,-33.213394932189075,12.094389275654304,18.81656271146096,8.910966969934348,-1850.7094267943703,-1.8507094267943704,-119.11938210621037,-192.2029436637201,-86.3032813113665
2425.774,-0.1858292077922138,-0.7123570779220773,3.203090818181816,,-0.000712357077922,-712.3570779220772,-712.471,3.203090818181816,3.2099772987012942,3.2099772987012942,-45.856818552875616,-73.99144754677394,-33.223761252257056,12.09601110348166,18.81899568709877,8.912182155606219,-1851.022860372197,-1.8510228603721968,-119.15656076993127,-192.26293263010237,-86.3302176555378
2425.824,-0.184841,-0.7125424805194807,3.2056174935064976,,-0.0007125424805194,-712.5424805194806,-712.4173896103896,3.2050807662337686,3.211218,3.211218,-45.874542857142856,-74.0200462801985,-33.23660270249108,12.097445453663545,18.82114739977941,8.913256874649734,-1851.5046193899736,-1.8515046193899736,-119.2026164538006,-192.3372449532156,-86.36358549686375
2425.874,-0.184841,-0.7127658571428553,3.212325285714233,,-0.0007127658571428,-712.7658571428552,-712.2498571428586,3.2101112857142464,3.211218,3.211218,-45.874542857142856,-74.0200462801985,-33.23660270249108,12.09388344125701,18.81580388213896,8.910587964919406,-1852.0850519415044,-1.8520850519415044,-119.2026164538006,-192.3372449532156,-86.36358549686375
2425.924,-0.1846662597402603,-0.7123353506493522,3.2124927272727315,,-0.0007123353506493,-712.3353506493521,-712.1258831168834,3.211218,3.211218,3.211218,-45.874542857142856,-74.0200462801985,-33.23660270249108,12.100750267181756,18.826104982358235,8.915733096737446,-1850.9664031827424,-1.8509664031827424,-119.2026164538006,-192.3372449532156,-86.36358549686375
2425.974,-0.1844166153846142,-0.7118150769230762,3.211218,,-0.000711815076923,-711.8150769230763,-712.0143846153842,3.211218,3.2103241153845685,3.2103241153845685,-45.8617730769224,-73.99944183023484,-33.227350858541215,12.105892657779494,18.833818939266845,8.91958621939867,-1849.614498932985,-1.849614498932985,-119.16943484328168,-192.2837053603763,-86.33954506098885
2426.024,-0.1840858461538466,-0.7115945641025644,3.211218,,-0.0007115945641025,-711.5945641025644,-711.9034871794875,3.211218,3.2053580897435685,3.2053580897435685,-45.790829853479536,-73.88497266377668,-33.17595172548943,12.0918175129575,18.812704648664948,8.909040038622802,-1849.04150782442,-1.84904150782442,-118.98509256263182,-191.98626317795305,-86.2059870839141
2426.074,-0.1848273157894761,-0.7117552894736848,3.211218,,-0.0007117552894736,-711.7552894736847,-711.7910526315786,3.211218,3.202084857142843,3.202084857142843,-45.7440693877549,-73.80952315253468,-33.14207326208297,12.077652304949956,18.791453478111443,8.898426795434697,-1849.45914435167,-1.84945914435167,-118.8635879216301,-191.7902115425566,-86.11795565672232
2426.124,-0.1856414805194853,-0.7120051558441566,3.210681376623388,,-0.0007120051558441,-712.0051558441568,-711.6781298701303,3.211218,3.200028,3.200028,-45.71468571428571,-73.76211165294012,-33.12078447269762,12.066382113014727,18.77454424587944,8.889982935935226,-1850.108409134904,-1.850108409134904,-118.78723597258816,-191.6670152238648,-86.0626378434469
2426.174,-0.1841882337662289,-0.7117811298701291,3.2073274805194694,,-0.0007117811298701,-711.7811298701291,-711.566441558441,3.211218,3.200028,3.200028,-45.71468571428571,-73.76211165294012,-33.12078447269762,12.06995069115106,18.77989848399044,8.892656559197516,-1849.5262892794349,-1.8495262892794349,-118.78723597258816,-191.6670152238648,-86.0626378434469
2426.224,-0.1843288701298771,-0.7107603636363542,3.210558467532513,,-0.0007107603636363,-710.7603636363542,-710.9349999999939,3.209485220779204,3.2009333766233814,3.2009333766233814,-45.7276196660483,-73.78298099895265,-33.13015526070623,12.0894503747243,18.80915350400442,8.907266437493279,-1846.8738812492868,-1.8468738812492869,-118.82084417433065,-191.72124313532584,-86.08698734927933
2426.274,-0.1852211052631611,-0.7094082631578938,3.216700315789487,,-0.0007094082631578,-709.4082631578937,-710.0337894736847,3.206914,3.20261,3.20261,-45.751571428571424,-73.82162793601259,-33.147508571833164,12.11705637221173,18.85056450869332,8.927951228395568,-1843.360518396978,-1.843360518396978,-118.88308158496444,-191.82166519358623,-86.13207902674647
2426.324,-0.1835224210526291,-0.7098615526315796,3.2099042631578847,,-0.0007098615526315,-709.8615526315795,-709.6936578947361,3.206914,3.20261,3.20261,-45.751571428571424,-73.82162793601259,-33.147508571833164,12.109787395627436,18.83966117086917,8.922504529930197,-1844.53836754618,-1.84453836754618,-118.88308158496444,-191.82166519358623,-86.13207902674647
2426.374,-0.1827124545454548,-0.7098730000000008,3.2059750909090954,,-0.000709873,-709.8730000000007,-709.544,3.2078532727272684,3.2028783636363616,3.2028783636363616,-45.75540519480517,-73.82781384079497,-33.1502861769542,12.110557221048124,18.840815917741963,8.92308136061816,-1844.5681129383368,-1.844568112938337,-118.8930434273605,-191.83773894580847,-86.13929648935822
2426.424,-0.1826211184210563,-0.7095372105263144,3.2043999605263296,,-0.0007095372105263,-709.5372105263144,-709.544,3.2094970000000003,3.2034374545454534,3.2034374545454534,-45.76339220779218,-73.84070114242499,-33.156072854289725,12.117928157910542,18.85187214051789,8.92860447138268,-1843.6955814350652,-1.8436955814350653,-118.91379726568576,-191.87122592960492,-86.15433286979948
2426.474,-0.1835270394736908,-0.7091977368421027,3.2077979868421305,,-0.0007091977368421,-709.1977368421028,-709.544,3.2094970000000003,3.2076208589743627,3.2076208589743627,-45.82315512820517,-73.93713053134742,-33.19937173681576,12.138248256581283,18.88234928916512,8.943831098794371,-1842.8134767021363,-1.8428134767021365,-119.06908810972388,-192.1217926872594,-86.26684276668722
2426.524,-0.1840358441558442,-0.7092513766233768,3.2103353116883127,,-0.0007092513766233,-709.2513766233768,-709.4323116883116,3.2103353116883127,3.210572999999997,3.210572999999997,-45.86532857142853,-74.00517873465942,-33.22992685278446,12.147878137485032,18.896791409765022,8.951047439769336,-1842.952856887216,-1.842952856887216,-119.17867361104965,-192.2986124084941,-86.34623864820827
2426.574,-0.1841475324675326,-0.7096981298701304,3.212011935064937,,-0.0007096981298701,-709.6981298701303,-709.2089350649347,3.212011935064937,3.211138789473684,3.211138789473684,-45.87341127819548,-74.01822044127266,-33.23578286129904,12.142704900842762,18.889033107925368,8.947170748769889,-1844.113721990288,-1.8441137219902883,-119.19967610469084,-192.33250060561824,-86.36145518211659
2426.624,-0.1839375584415588,-0.7093943376623383,3.2136891818181788,,-0.0007093943376623,-709.3943376623382,-709.0927792207794,3.212079,3.2107438974358984,3.2107438974358984,-45.86776996336997,-74.00911799886215,-33.23169566766402,12.146185940020988,18.89425364773192,8.949779344160639,-1843.3243337202,-1.8433243337202,-119.18501744118034,-192.30884838188203,-86.35083482178372
2426.674,-0.1837610909090906,-0.7088244545454524,3.2139575454545413,,-0.0007088244545454,-708.8244545454522,-708.7697272727257,3.212079,3.2103580000000003,3.2103580000000003,-45.86225714285714,-74.00022288614647,-33.227701569548955,12.153985602915595,18.905950468740148,8.955624290214828,-1841.843522046126,-1.841843522046126,-119.17069266346611,-192.2857348935872,-86.3404563653232
2426.724,-0.1836494025974022,-0.7079302987012959,3.212280272727268,,-0.0007079302987012,-707.9302987012958,-708.1547922077903,3.212079,3.2103580000000003,3.2103580000000003,-45.86225714285714,-74.00022288614647,-33.227701569548955,12.168402775349026,18.927569865392734,8.966428631251745,-1839.5201045360525,-1.8395201045360523,-119.17069266346611,-192.2857348935872,-86.3404563653232
2426.774,-0.1819634285714384,-0.7076750000000009,3.2076521428571687,,-0.000707675,-707.6750000000011,-707.9335714285722,3.212079,3.2073058701298622,3.2073058701298622,-45.81865528756946,-73.92986989415378,-33.196111553582995,12.16165656234565,18.91745375234558,8.96137291248184,-1838.8567241233836,-1.8388567241233835,-119.05739550759657,-192.10292629869835,-86.25837134992183
2426.824,-0.1812031038961003,-0.7076781428571421,3.2088932987012653,,-0.0007076781428571,-707.6781428571422,-707.7658181818186,3.2113188571428632,3.204332,3.204332,-45.77617142857142,-73.86132082503306,-33.16533153802658,12.151014483729632,18.901494871939025,8.953397764650099,-1838.8648906743947,-1.8388648906743947,-118.94700340700624,-191.9248051036794,-86.17839107850551
2426.874,-0.1826563506493434,-0.7080138571428556,3.2223088831168165,,-0.0007080138571428,-708.0138571428555,-707.5976363636372,3.2090831428571542,3.204332,3.204332,-45.77617142857142,-73.86132082503306,-33.16533153802658,12.14560280541939,18.89337912401832,8.94934235729224,-1839.7372268056245,-1.8397372268056245,-118.94700340700624,-191.9248051036794,-86.17839107850551
2426.924,-0.1815158311688366,-0.7074103506493532,3.216495376623409,,-0.0007074103506493,-707.4103506493532,-707.1619220779237,3.2086360000000003,3.2031424605263057,3.2031424605263057,-45.75917800751864,-73.83390139511738,-33.15301962059024,12.151096470703228,18.901617823593163,8.953459204579778,-1838.1690465341317,-1.8381690465341316,-118.90284688520065,-191.85355713946973,-86.1463992006454
2426.974,-0.1802502467532465,-0.7067607922077922,3.207037337662344,,-0.0007067607922077,-706.7607922077922,-706.79,3.209071922077922,3.202050909090924,3.202050909090924,-45.74358441558462,-73.80874063438293,-33.14172189449779,12.157692589335984,18.911509488625267,8.95840229295829,-1836.4812026679845,-1.8364812026679844,-118.8623277466397,-191.7881782097907,-86.11704264630562
2427.024,-0.180474272727272,-0.706648454545455,3.2008886363636564,,-0.0007066484545454,-706.648454545455,-706.79,3.2107485454545404,3.203728181818182,3.203728181818182,-45.76754545454546,-73.84740253927265,-33.15908192650422,12.1654896904227,18.923201672102167,8.96424550759116,-1836.189299088289,-1.836189299088289,-118.92458926161498,-191.88863916117924,-86.16215178762899
2427.074,-0.1812707368421062,-0.7062911052631575,3.20487536842106,,-0.0007062911052631,-706.2911052631575,-706.7080526315789,3.20999494736842,3.20396464,3.20396464,-45.77092342857142,-73.85285300870869,-33.161529305238645,12.172113916771874,18.93313464153556,8.969209860099927,-1835.2607455423629,-1.8352607455423624,-118.93336675163732,-191.9028019228595,-86.16851117413024
2427.124,-0.1820413246753258,-0.7060408181818152,3.211218,,-0.0007060408181818,-706.0408181818152,-706.572324675326,3.2089713246753164,3.203471,3.203471,-45.76387142857143,-73.84147438052284,-33.156420054929875,12.174404352887974,18.936569039903027,8.97092638874572,-1834.6103875637884,-1.8346103875637885,-118.91504249598532,-191.8732351486329,-86.155235052626
2427.174,-0.181817948051949,-0.7065999090909064,3.211218,,-0.0007065999090909,-706.5999090909065,-706.3489480519488,3.2106479480519403,3.203471,3.203471,-45.76387142857143,-73.84147438052284,-33.156420054929875,12.165357401169214,18.92300330156084,8.964146367821984,-1836.0631562465576,-1.836063156246558,-118.91504249598532,-191.8732351486329,-86.155235052626
2427.224,-0.1807087142857142,-0.7063104285714286,3.2078978571428567,,-0.0007063104285714,-706.3104285714287,-706.1255714285713,3.211218,3.2038021538461563,3.2038021538461563,-45.76860219780223,-73.84910762841146,-33.15984754842863,12.171221460858929,18.931796434388467,8.968541027078121,-1835.3109561550689,-1.835310956155069,-118.9273351540704,-191.89306974672783,-86.16414121642588
2427.274,-0.1794919870129837,-0.7057179090909081,3.2042088441558287,,-0.0007057179090909,-705.7179090909082,-705.9088961038965,3.211218,3.2043767012987003,3.2043767012987003,-45.77681001855286,-73.86235121045023,-33.165794203378226,12.1828693813842,18.949261537714573,8.97727045690945,-1833.7713250660388,-1.8337713250660388,-118.94866274989856,-191.92748250665787,-86.17959329038653
2427.324,-0.180833545454551,-0.7061088181818198,3.2103575454545714,,-0.0007061088181818,-706.1088181818196,-705.7413636363631,3.211218,3.2054942337662404,3.2054942337662404,-45.79277476808914,-73.88811084588045,-33.17736083716975,12.180523408238034,18.94574403978364,8.975512265411242,-1834.7870820312328,-1.8347870820312329,-118.9901463222075,-191.9944175811226,-86.20964858741273
2427.374,-0.1806931923076921,-0.7060491794871794,3.208139384615384,,-0.0007060491794871,-706.0491794871792,-705.671,3.2083377051282045,3.2074507272727284,3.2074507272727284,-45.82072467532468,-73.9332089176704,-33.197610847404235,12.18847154850909,18.95766110023894,8.98146905240643,-1834.632113981411,-1.834632113981411,-119.0627727041748,-192.1116025778456,-86.26226718702873
2427.424,-0.1795241168831209,-0.7056519870129833,3.2001956883117217,,-0.0007056519870129,-705.6519870129832,-705.6609350649331,3.203426285714277,3.2102461818181847,3.2102461818181847,-45.86065974025978,-73.99764542582055,-33.22654423408188,12.204893673683712,18.98228187303834,8.993777144398212,-1833.6000299711711,-1.8336000299711712,-119.16654189580116,-192.2790374968281,-86.33744908923502
2427.474,-0.1805299610389658,-0.7047013376623331,3.208580103896144,,-0.0007047013376623,-704.7013376623331,-705.1576883116859,3.2011905714285613,3.2151872987013363,3.2151872987013363,-45.9312471243048,-74.11154043399709,-33.277685557639444,12.238010460832964,19.03192474555624,9.0185993126041,-1831.1298170192845,-1.8311298170192845,-119.34995954626145,-192.57498775878383,-86.47033716173215
2427.524,-0.1808382467532484,-0.7044217532467515,3.2081103896104266,,-0.0007044217532467,-704.4217532467516,-704.8155844155851,3.200028,3.2183398181818195,3.2183398181818195,-45.97628311688314,-74.18420745250678,-33.31031462159109,12.253838866551492,19.055648478694582,9.03046405935433,-1830.403331439672,-1.830403331439672,-119.46698323337806,-192.7638092313645,-86.55512208934628
2427.574,-0.1803908441558454,-0.7048691558441544,3.1980487012987315,,-0.0007048691558441,-704.8691558441545,-704.6480519480525,3.200028,3.218898909090912,3.218898909090912,-45.98427012987015,-74.19709475413681,-33.31610129892662,12.248534411418117,19.04769836895295,9.026487856955132,-1831.5658838466732,-1.8315658838466733,-119.48773707170332,-192.79729621516103,-86.57015846978754
2427.624,-0.179628480519485,-0.7047385194805205,3.1984960909090847,,-0.0007047385194805,-704.7385194805205,-704.4274155844168,3.2016040259740164,3.218966,3.218966,-45.98522857142856,-74.19864123033237,-33.31679570020687,12.250905527034543,19.051252135055204,9.028265230241884,-1831.2264320422669,-1.8312264320422664,-119.49022753230226,-192.80131465321648,-86.57196283544046
2427.674,-0.1787966315789478,-0.7045472105263159,3.200073052631578,,-0.0007045472105263,-704.5472105263159,-704.293,3.20261,3.2191585921052623,3.2191585921052623,-45.987979887218025,-74.20308056660437,-33.31878905826796,12.254716494207113,19.05696380863387,9.03112193190263,-1830.7293256631744,-1.8307293256631745,-119.49737668345163,-192.8128500378979,-86.57714247280822
2427.724,-0.1778907105263132,-0.7043202368421047,3.2023381842105327,,-0.0007043202368421,-704.3202368421047,-704.293,3.20261,3.2197250394736887,3.2197250394736887,-45.99607199248126,-74.21613743799281,-33.3246518760948,12.26044841379598,19.06555426048514,9.035418637280284,-1830.1395463359256,-1.8301395463359256,-119.5184035985972,-192.84677763990257,-86.59237670036069
2427.774,-0.1787659999999941,-0.7035061428571475,3.20900485714282,,-0.0007035061428571,-703.5061428571473,-703.8998571428593,3.203101999999997,3.219827,3.219827,-45.99752857142857,-74.21848767484259,-33.32570718330357,12.27413028778256,19.08605816536237,9.045674988526631,-1828.0241654078056,-1.828024165407805,-119.5221884433232,-192.85288460826305,-86.59511886131997
2427.824,-0.179504,-0.7030661666666652,3.2115495897436124,,-0.0007030661666666,-703.066166666665,-703.4548333333348,3.2049720128204977,3.21889994871794,3.21889994871794,-45.98428498168486,-74.19711871801618,-33.31611205922708,12.27802076094941,19.091888196235782,9.048591478021848,-1826.8809101333893,-1.8268809101333892,-119.48777566337228,-192.79735848405667,-86.57018642986931
2427.874,-0.179504,-0.7035078333333296,3.204927794871851,,-0.0007035078333333,-703.5078333333296,-703.0131666666703,3.2093867564102183,3.21558905128206,3.21558905128206,-45.93698644688656,-74.12080101506584,-33.281843758954395,12.258937612073469,19.06329004388437,9.03428611820407,-1828.0285580223456,-1.8280285580223457,-119.36487287783508,-192.59905089760824,-86.48114203183249
2427.924,-0.1780902500000091,-0.7029861315789514,3.20700511842103,,-0.0007029861315789,-702.9861315789515,-702.6506973684227,3.210799315789471,3.213051818181811,3.213051818181811,-45.90074025974016,-74.0623166295448,-33.255583004151525,12.258390949501669,19.062470763643443,9.033876333123157,-1826.67294311575,-1.82667294311575,-119.2706890435072,-192.4470822600676,-86.41290482471084
2427.974,-0.177122,-0.702313,3.2105013333333337,,-0.000702313,-702.3129999999999,-702.3846666666666,3.2110746666666667,3.210815571428552,3.210815571428552,-45.86879387755074,-74.01077011723383,-33.23243750456762,12.261403378938072,19.06698544244172,9.03613449559634,-1824.9238456767068,-1.8249238456767067,-119.18767802898722,-192.3131413256441,-86.35276244643966
2428.024,-0.1785566153846163,-0.7019822307692306,3.211052615384616,,-0.0007019822307692,-701.9822307692307,-702.3295384615384,3.2105233846153847,3.2085798571428565,3.2085798571428565,-45.83685510204079,-73.95923587854419,-33.20929751610532,12.258808572299824,19.06309665291202,9.034189388323972,-1824.064359013856,-1.824064359013856,-119.10468678002869,-192.179232283588,-86.29263438853167
2428.074,-0.1787493684210505,-0.7017641842105253,3.211218,,-0.0007017641842105,-701.7641842105252,-702.1149736842087,3.2103580000000003,3.207412473684209,3.207412473684209,-45.82017819548869,-73.93232715492722,-33.197214916849674,12.258195997578586,19.062178589609672,9.033730194882336,-1823.4977763584736,-1.8234977763584737,-119.06135270471032,-192.1093113631646,-86.2612383820511
2428.124,-0.1782094155844159,-0.7017054155844156,3.210111233766235,,-0.0007017054155844,-701.7054155844154,-701.8628961038962,3.209653662337664,3.2062432467532607,3.2062432467532607,-45.803474953618014,-73.90537593842905,-33.185113237370736,12.25496459865517,19.057335649835984,9.03130791209809,-1823.3450691365292,-1.8233450691365292,-119.01795019843478,-192.03928002719687,-86.22979279660152
2428.174,-0.1767561688311681,-0.702152168831169,3.2039625324675294,,-0.0007021521688311,-702.152168831169,-701.7512077922078,3.205740675324673,3.2006536363636133,3.2006536363636133,-45.723623376623046,-73.77653285778801,-33.12725990577431,12.227598179543444,19.01631752948417,9.010794702275303,-1824.5059342396016,-1.824505934239602,-118.81046002386444,-191.70448797548733,-86.07946391990102
2428.224,-0.1759466623376601,-0.7018479610389574,3.202822454545463,,-0.0007018479610389,-701.8479610389575,-701.6752597402594,3.204332,3.1976574545454466,3.1976574545454466,-45.68082077922066,-73.70746949402866,-33.096248960794924,12.22182259474034,19.007659953686247,9.006465663783123,-1823.7154660949889,-1.8237154660949888,-118.69923969808876,-191.52503041256728,-85.9988835903758
2428.274,-0.1756799210526345,-0.7012280131578954,3.204332,,-0.0007012280131578,-701.2280131578955,-701.6079605263153,3.20416206578947,3.1963380519480573,3.1963380519480573,-45.66197217068653,-73.67705665960851,-33.082592939953585,12.227228391768644,19.0157632281229,9.01051752902102,-1822.104563732044,-1.822104563732044,-118.65026256798896,-191.44600424225865,-85.9633991296433
2428.324,-0.1770391315789548,-0.7015681447368439,3.204332,,-0.0007015681447368,-701.5681447368439,-701.4375657894728,3.202462723684201,3.1901893506493155,3.1901893506493155,-45.5741335807045,-73.53532627733736,-33.018952931021595,12.199586317971614,18.97432511329625,8.989799313341795,-1822.9883779702693,-1.8229883779702696,-118.42201855509326,-191.07772520675243,-85.79803387250145
2428.374,-0.17761,-0.7015810649350653,3.203359181818185,,-0.000701581064935,-701.5810649350653,-701.301220779221,3.202721818181815,3.183202337662335,3.183202337662335,-45.47431910946192,-73.37427242653787,-32.94663626652686,12.174283213987648,18.93638739913616,8.970835602967849,-1823.0219504341496,-1.8230219504341496,-118.1626558368833,-190.6592351421202,-85.61012277662789
2428.424,-0.177545733333335,-0.7013614133333334,3.2017260400000005,,-0.0007013614133333,-701.3614133333334,-701.194,3.2043090400000005,3.1753770129870045,3.1753770129870045,-45.3625287569572,-73.19389510720747,-32.86564294646826,12.149745361043252,18.899591626212768,8.952446703065574,-1822.4511971578447,-1.8224511971578448,-117.87217441335494,-190.1905340483553,-85.39966584201974
2428.474,-0.1759390666666684,-0.7012467466666668,3.2011520400000006,,-0.0007012467466666,-701.2467466666667,-701.194,3.2037350400000006,3.1718442597402348,3.1718442597402348,-45.31206085343192,-73.11246352616176,-32.829078404257544,12.138912674260304,18.883345755765085,8.944328987018663,-1822.1532417813892,-1.8221532417813893,-117.74103618782787,-189.9789383153396,-85.3046547785956
2428.524,-0.1756828441558382,-0.7008920909090945,3.2020956363636217,,-0.000700892090909,-700.8920909090947,-700.8920909090947,3.203471,3.169899,3.169899,-45.28427142857142,-73.06762439783128,-32.80894466524034,12.137685864693475,18.881505833635064,8.943409665370794,-1821.231687219535,-1.8212316872195349,-117.66882681097516,-189.86242616974403,-85.25233830369747
2428.574,-0.176577,-0.700333,3.204332,,-0.000700333,-700.3330000000002,-700.3330000000002,3.203471,3.169899,3.169899,-45.28427142857142,-73.06762439783128,-32.80894466524034,12.146787142365588,18.89515526438102,8.950229871303087,-1819.7789185367571,-1.8197789185367572,-117.66882681097516,-189.86242616974403,-85.25233830369747
2428.624,-0.1748109743589834,-0.6996156923076959,3.2037800769230795,,-0.0006996156923076,-699.6156923076961,-699.8919743589768,3.2040229230769204,3.1729175064935027,3.1729175064935027,-45.32739294990718,-73.1372023555863,-32.840186674060504,12.169357323246471,18.92900120094793,8.967143992267268,-1817.915031762096,-1.817915031762096,-117.78087584402378,-190.0432208784289,-85.3335190406093
2428.674,-0.1744614285714285,-0.6993371428571429,3.2076521428571434,,-0.0006993371428571,-699.3371428571428,-699.5464285714287,3.2048237142857143,3.1762872894736858,3.1762872894736858,-45.37553270676693,-73.21487739731421,-32.87506444881947,12.186050861134536,18.954031696972137,8.979654837981224,-1817.191235485343,-1.817191235485343,-117.90596450138658,-190.2450554391778,-85.42414712643682
2428.724,-0.1759146753246849,-0.6996170129870148,3.217154740259803,,-0.000699617012987,-699.6170129870147,-699.3224025974013,3.205941246753254,3.1796853157894867,3.1796853157894867,-45.42407593984981,-73.2932034608692,-32.910234546468054,12.19371028389248,18.96551550261756,8.985395330284632,-1817.9184634786964,-1.8179184634786965,-118.03210157075478,-190.448581646324,-85.51553479810697
2428.774,-0.1749537012987027,-0.6994433766233769,3.2135775324675384,,-0.0006994433766233,-699.4433766233769,-699.2497402597404,3.2085689090909058,3.182546538461535,3.182546538461535,-45.46495054945049,-73.3591559544722,-32.93984864342261,12.206857915524976,18.98522659074808,8.995249346794626,-1817.4672784081088,-1.8174672784081087,-118.1383121203858,-190.61995577475105,-85.59248549060526
2428.824,-0.1745693116883135,-0.6991994805194801,3.2093516363636323,,-0.0006991994805194,-699.1994805194803,-699.133584415584,3.2121689870129955,3.184845909090911,3.184845909090911,-45.49779870129872,-73.41215750105104,-32.96364748488226,12.219139231690436,19.00363750386587,9.004454396585198,-1816.8335270524196,-1.8168335270524196,-118.2236663365177,-190.75767754013123,-85.65432554379977
2428.874,-0.1756868441558432,-0.69892025974026,3.206556181818184,,-0.0006989202597402,-698.92025974026,-698.910207792208,3.2171995064935017,3.185963441558434,3.185963441558434,-45.51376345083477,-73.43791713648085,-32.975214118673605,12.2277494131005,19.016544223937355,9.0109080589913,-1816.107986363001,-1.816107986363001,-118.26514990882605,-190.82461261459488,-85.68438084082551
2428.924,-0.1757048311688309,-0.6981367922077913,3.2129287532467607,,-0.0006981367922077,-698.1367922077915,-698.5031298701294,3.218563454545455,3.186254,3.186254,-45.51791428571428,-73.44461464169285,-32.97822144345946,12.241679878647227,19.03742469419561,9.021349808907193,-1814.072186680644,-1.814072186680644,-118.27593563762656,-190.8420157339561,-85.69219521805248
2428.974,-0.1754814545454542,-0.6975086363636365,3.2191225454545465,,-0.0006975086363636,-697.5086363636365,-698.0715454545447,3.218966,3.1873466666667025,3.1873466666667025,-45.53352380952432,-73.46980110902024,-32.98953071236847,12.25597314664165,19.05884718381009,9.032063925476232,-1812.4399563520017,-1.8124399563520015,-118.31649617433968,-190.90746146088145,-85.72158176580145
2429.024,-0.1752580779220794,-0.6975644805194801,3.2196816363636325,,-0.0006975644805194,-697.5644805194802,-697.6806363636391,3.218966,3.1923133333333147,3.1923133333333147,-45.60447619047592,-73.5842850514125,-33.040936480134434,12.272976630339643,19.08432933739756,9.044810156438212,-1812.5850644898844,-1.8125850644898844,-118.50086225030029,-191.20494203780183,-85.85515698283633
2429.074,-0.1749483026315788,-0.6978720789473686,3.2223415394736854,,-0.0006978720789473,-697.8720789473684,-697.579,3.219385171052632,3.1969919736842005,3.1969919736842005,-45.67131390977429,-73.69212985525357,-33.08936113100842,12.28477432481177,19.10200836547749,9.053654356229906,-1813.3843430251611,-1.8133843430251613,-118.67453659170964,-191.48517115809707,-85.98098592249501
2429.124,-0.174314142857145,-0.6980581428571436,3.2235162857142945,,-0.0006980581428571,-698.0581428571436,-697.579,3.219827,3.201592363636326,3.201592363636326,-45.73703376623322,-73.79817095154891,-33.13697587815898,12.298287271468103,19.12225621045837,9.063784762533349,-1813.8678204287812,-1.8138678204287813,-118.84530622460318,-191.76071343803645,-86.10471036940248
2429.174,-0.1726375194805204,-0.6974997012987016,3.2168084935064973,,-0.0006974997012987,-697.4997012987013,-697.579,3.219827,3.2066235324675283,3.2066235324675283,-45.80890760667897,-73.91414169838987,-33.189049253299444,12.325676591890574,19.163291498949302,9.08431920656413,-1812.41673904994,-1.81241673904994,-119.03206666518996,-192.06205739907804,-86.24002032951813
