Repository: DunklesArchipel/ORR_on_Ru0001

This project contains the evaluated data files for the article "Impact of the potential dependent surface adlayer composition on the ORR activity and H2O2 formation on Ru(0001) in acid electrolytes".

The subfolders contain the final figures found in the submitted manuscript (and supporting information).

Among the final PNG, also the SVG files are included which are based on the raw PNG obtained from the data evaluation. The CSV contain the data for the individual traces in the figures, where ***r*** and ***b*** refer to the red and blue curves, respectively.

File: data/SI/figure_S3_4/figure_S3_4_ORR_H2SO4_5mVs_b.csv (part 11 of 59)
t,E,current1_mA,coll_current,potential2,current1,current1_muA,cur1muA_filt,coll_cur_filt,coll_cur_norm,coll_cur_norm_filt,cur_H2O2,cur_H2O2_min,cur_H2O2_max,yield,yield_min,yield_max,j,current1_mA_geo,cur_H2O2_uAcm,cur_H2O2_min_uAcm,cur_H2O2_max_uAcm
2460.524,-0.0555691428571428,-0.4708515714285714,2.968464285714286,,-0.0004708515714285,-470.85157142857145,-470.85157142857145,2.9688332857142856,2.6831721948051483,2.6831721948051483,-38.33103135435926,-61.84834851985099,-27.77124699136269,15.05590770181916,23.220708771962773,11.139180143967693,-1223.4833478439805,-1.2234833478439802,-99.60119369561968,-160.70972063680972,-72.16214260410285
2460.574,-0.0553323076923058,-0.468369153846139,2.9616442307692337,,-0.0004683691538461,-468.3691538461392,-468.3691538461392,2.9623727692307664,2.672551415584361,2.672551415584361,-38.17930593691945,-61.60353469237045,-27.66132028462644,15.07429553858308,23.24781484957376,11.15307293693986,-1217.0329147164323,-1.2170329147164325,-99.20694308046494,-160.0735846240624,-71.87650376728837
2460.6240000000007,-0.0550015384615372,-0.465720435897426,2.962196153846156,,-0.0004657204358974,-465.720435897426,-465.720435897426,2.961820846153844,2.661930636363575,2.661930636363575,-38.02758051947964,-61.35872086488992,-27.55139357789019,15.097858167249925,23.28254497552039,11.170876555912828,-1210.150358726327,-1.2101503587263271,-98.81269246531022,-159.43744861131506,-71.59086493047388
2460.674,-0.0551690909090895,-0.4634593636363685,2.954926272727306,,-0.0004634593636363,-463.4593636363685,-463.4593636363685,2.9543783636363954,2.652785571428572,2.652785571428572,-37.89693673469387,-61.14792292786901,-27.45674074213341,15.117766229982829,23.311884716028064,11.18591975176433,-1204.275079917588,-1.204275079917588,-98.47322137742631,-158.8897011228179,-71.34491445392926
2460.724,-0.0557348831168867,-0.4614883376623269,2.9415777662337264,,-0.0004614883376623,-461.4883376623269,-461.4883376623269,2.9415777662337264,2.64551868831164,2.64551868831164,-37.79312411873772,-60.98041794233766,-27.381527378530297,15.13900555567194,23.343182645156908,11.20196982329516,-1199.1534713178944,-1.1991534713178944,-98.20346968787985,-158.4544481197183,-71.14947643590473
2460.774,-0.056629038961035,-0.4588052207792325,2.931516077922122,,-0.0004588052207792,-458.80522077923246,-458.80522077923246,2.931516077922122,2.6407147631578893,2.6407147631578893,-37.72449661654127,-60.86968526638504,-27.331806010579665,15.195262355856874,23.426062932136976,11.244486432586394,-1192.181531483808,-1.192181531483808,-98.02514468858816,-158.1667150137648,-71.02027804428621
2460.824,-0.0562992307692296,-0.4558207692307669,2.9228406153846103,,-0.0004558207692307,-455.8207692307669,-455.8207692307669,2.9228406153846103,2.6302591168830456,2.6302591168830456,-37.575130241186365,-60.62867782897239,-27.223588455360808,15.231229234535745,23.4790367863282,11.271672268678124,-1184.4265891759458,-1.1844265891759458,-97.63702392173995,-157.54046970786874,-70.73908034890007
2460.8740000000007,-0.0546434615384441,-0.452509871794837,2.9156668974358224,,-0.0004525098717948,-452.509871794837,-452.509871794837,2.9156668974358224,2.6101357402596546,2.6101357402596546,-37.28765343228078,-60.16482477727136,-27.015308396559373,15.225741867515802,23.4709554341382,11.267524423128958,-1175.8233941882147,-1.1758233941882148,-96.89003036808104,-156.33517164996704,-70.19787543615364
2460.924,-0.054511,-0.4502395194805133,2.910464324675311,,-0.0004502395194805,-450.2395194805133,-450.2395194805133,2.910464324675311,2.598572538461553,2.598572538461553,-37.12246483516503,-59.89828767756566,-26.895627470464586,15.23404205902106,23.483179186915144,11.273798479250535,-1169.9240016431577,-1.1699240016431576,-96.46079637994411,-155.64258884285618,-69.88689076706301
2460.974,-0.0548985000000046,-0.4475107499999835,2.9071299999999978,,-0.0004475107499999,-447.5107499999836,-447.5107499999836,2.9071299999999978,2.590951363636358,2.590951363636358,-37.01359090909082,-59.722616105822354,-26.81674713291316,15.278320523441682,23.5483783585974,11.307270733832096,-1162.8334359062662,-1.1628334359062662,-96.1778931389885,-155.18611538973502,-69.68192430773131
2461.024,-0.055918236842104,-0.4438864078947412,2.9065642105263163,,-0.0004438864078947,-443.8864078947412,-443.8864078947412,2.9065642105263163,2.5892740909090897,2.5892740909090897,-36.98962987012985,-59.6839542009324,-26.799387100906625,15.384268279225957,23.70431569981596,11.387378750682045,-1153.415771228627,-1.1534157712286266,-96.11563162401288,-155.08565443834587,-69.63681516640766
2461.074,-0.055868896103895,-0.4415523376623272,2.8992738441558026,,-0.0004415523376623,-441.5523376623272,-441.5523376623272,2.8992738441558026,2.5798545897435234,2.5798545897435234,-36.85506556776462,-59.46683038305034,-26.70189380774012,15.40739767776505,23.738345427001462,11.404870266269876,-1147.3508109835277,-1.1473508109835275,-95.76597327486776,-154.5214694770575,-69.38348390884428
2461.1240000000007,-0.0551802727272564,-0.4389451948051596,2.8883846753245184,,-0.0004389451948051,-438.9451948051596,-438.9451948051596,2.8883846753245184,2.5658753636361658,2.5658753636361658,-36.655362337659504,-59.14460281599386,-26.55720665656616,15.414347938474846,23.74857027727325,11.41012659576998,-1140.5762857089976,-1.1405762857089976,-95.24705480592658,-153.6841778836287,-69.0075218629468
2461.174,-0.0535029999999978,-0.4353114285714239,2.872174285714265,,-0.0004353114285714,-435.3114285714238,-435.3114285714238,2.872174285714265,2.5435162727272624,2.5435162727272624,-36.3359467532466,-58.62921552560741,-26.32578660930431,15.408098784916945,23.7393768770687,11.405400493544668,-1131.134132923047,-1.131134132923047,-94.41707000331596,-152.34497078368187,-68.40618889229728
2461.224,-0.0542530000000065,-0.4320159999999855,2.8664559999999875,,-0.0004320159999999,-432.01599999998535,-432.01599999998535,2.8664559999999875,2.525807987012912,2.525807987012912,-36.0829712430416,-58.22103142595451,-26.14250311474553,15.416812879218266,23.75219646570088,11.411990801008436,-1122.571132976097,-1.122571132976097,-93.75972628200462,-151.2843256057019,-67.92993625317587
2461.274,-0.0553234871794873,-0.4289979230769245,2.862483076923082,,-0.0004289979230769,-428.9979230769245,-428.9979230769245,2.862483076923082,2.5106247435897173,2.5106247435897173,-35.86606776556739,-57.8710507080872,-25.985354198231004,15.4307790975876,23.7727412606257,11.422553529375593,-1114.728816879171,-1.1147288168791711,-93.19611386381943,-150.37491889165403,-67.52159295742368
2461.324,-0.0551029743589736,-0.4266248461538381,2.854206153846126,,-0.0004266248461538,-426.6248461538381,-426.6248461538381,2.854206153846126,2.4946221794871835,2.4946221794871835,-35.63745970695976,-57.502184273148366,-25.81972518603156,15.418717578798796,23.754998444285608,11.413431311406391,-1108.5624997747384,-1.1085624997747383,-92.60208769960644,-149.41643862289973,-67.09121457357112
2461.3740000000007,-0.0549542857142847,-0.4236412857142557,2.841430714285577,,-0.0004236412857142,-423.6412857142557,-423.6412857142557,2.841430714285577,2.477299753246708,2.477299753246708,-35.38999647495296,-57.1028944111691,-25.640435396675034,15.419426887932884,23.756041891665173,11.413967758703553,-1100.8098729670162,-1.1008098729670162,-91.95906734683292,-148.37890465946333,-66.62533936994669
2461.424,-0.0548291168831155,-0.4202359350649103,2.8258683766232644,,-0.0004202359350649,-420.2359350649103,-420.2359350649103,2.8258683766232644,2.458853,2.458853,-35.12647142857143,-56.67768829652952,-25.449508649001185,15.427918918060374,23.768533973530484,11.420390325934632,-1091.9612462110242,-1.0919612462110242,-91.2743112038102,-147.27402865982594,-66.12922613466911
2461.474,-0.0546050909090894,-0.4160437272726996,2.806863181818056,,-0.0004160437272726,-416.0437272726995,-416.0437272726995,2.806863181818056,2.4476737792207053,2.4476737792207053,-34.9667682745815,-56.42000213524743,-25.333801985808325,15.505966543927492,23.883315744024788,11.479425347442511,-1081.0680120461475,-1.0810680120461476,-90.85933085466957,-146.60444455640686,-65.82856838126808
2461.524,-0.0533945000000004,-0.4121808815789483,2.7834426973684274,,-0.0004121808815789,-412.1808815789482,-412.1808815789482,2.7834426973684274,2.432258447368424,2.432258447368424,-34.746549248120324,-56.06467167274676,-25.17425091817563,15.549078821955304,23.94669689158177,11.512040924015531,-1071.0306081839144,-1.0710306081839145,-90.28710315468294,-145.68113680884588,-65.41398322062591
2461.574,-0.0516721948051996,-0.4085559740259621,2.7579859870129626,,-0.0004085559740259,-408.555974025962,-408.555974025962,2.7579859870129626,2.4118702894737405,2.4118702894737405,-34.455289849624855,-55.59471529141965,-24.9632303322854,15.555040090042096,23.955459539737763,11.516551092235597,-1061.6114742196876,-1.0616114742196876,-89.53028073847842,-144.45997956597583,-64.8656571906083
2461.6240000000007,-0.0531254415584559,-0.4049222077921717,2.750719103896032,,-0.0004049222077921,-404.9222077921718,-404.9222077921718,2.750719103896032,2.394883688311633,2.394883688311633,-34.21262411873761,-55.20316635137184,-24.78741638440312,15.581831197429857,23.994836822083325,11.53682160687076,-1052.1693214335955,-1.0521693214335957,-88.89972644313617,-143.44255998604112,-64.40881378048643
2461.674,-0.0528927402597324,-0.4013758961038809,2.7388015974025266,,-0.0004013758961038,-401.375896103881,-401.375896103881,2.7388015974025266,2.374536805194784,2.374536805194784,-33.921954359925486,-54.73416137258592,-24.576822998843888,15.58562916117408,24.00041852855216,11.539695321403418,-1042.9544147407623,-1.0429544147407623,-88.14443617501735,-142.2238749132495,-63.86159780833607
2461.724,-0.0511037792207701,-0.3979103116882941,2.7225912077921253,,-0.0003979103116882,-397.9103116882941,-397.9103116882941,2.7225912077921253,2.3488238181816268,2.3488238181816268,-33.55462597402324,-54.14146524024111,-24.31068960844479,15.5538135524164,23.95365664000048,11.515623113857911,-1033.9492736723068,-1.0339492736723068,-87.18995244678372,-140.6837848036311,-63.17006401888592
2461.774,-0.0525109210526305,-0.3950660526315809,2.71005697368422,,-0.0003950660526315,-395.066052631581,-395.066052631581,2.71005697368422,2.3343091666666327,2.3343091666666327,-33.34727380952332,-53.80689587220667,-24.16046072153367,15.56780415144612,23.97422079078692,11.52620836324982,-1026.5586142713307,-1.0265586142713308,-86.65115861917612,-139.8144236815117,-62.77970206056595
2461.824,-0.0525861298701233,-0.3916342727272557,2.698957805194766,,-0.0003916342727272,-391.6342727272556,-391.6342727272556,2.698957805194766,2.319052532467412,2.319052532467412,-33.129321892391594,-53.45522346332432,-24.002552199142247,15.598946007629069,24.01998875319928,11.54977170436844,-1017.6413124692604,-1.0176413124692605,-86.08482188500682,-138.9006211962438,-62.36938496840379
2461.8740000000007,-0.0510211948051779,-0.3874979090908646,2.689455207792106,,-0.0003874979090908,-387.4979090908647,-387.4979090908647,2.689455207792106,2.2978109740258383,2.2978109740258383,-32.82587105751197,-52.965595808363226,-23.78269878566975,15.619326151817663,24.049936132838543,11.56519336443369,-1006.8931864422044,-1.0068931864422044,-85.29632065469735,-137.6283491707491,-61.79810729477483
2461.924,-0.0506904935064928,-0.3844416493506409,2.678923883116853,,-0.0003844416493506,-384.44164935064094,-384.44164935064094,2.678923883116853,2.284325230769225,2.284325230769225,-32.6332175824175,-52.65474324713028,-23.643119258285484,15.648613795592349,24.092966283336363,11.587356881208684,-998.9516542784596,-0.9989516542784596,-84.79572060791995,-136.82061493902663,-61.43541714395627
2461.974,-0.0509766623376663,-0.3812453896103769,2.6683031038960663,,-0.0003812453896103,-381.24538961037695,-381.24538961037695,2.6683031038960663,2.2710241818180967,2.2710241818180967,-32.44320259740139,-52.34814797426568,-23.505451345513745,15.684842757813607,24.14618458839309,11.614775791448126,-990.6463393875432,-0.9906463393875432,-84.30197654054285,-136.02394304996525,-61.07769422440091
2462.024,-0.0520941948051893,-0.3776674675324849,2.657682324675376,,-0.0003776674675324,-377.6674675324849,-377.6674675324849,2.657682324675376,2.248665090909194,2.248665090909194,-32.12378701298848,-51.83276068387924,-23.27403129825189,15.678122291125565,24.136313453956102,11.609689376692517,-981.3492947394756,-0.9813492947394756,-83.47199173793223,-134.6847359500185,-60.47636125375137
2462.074,-0.0520853636363634,-0.374090090909088,2.6498788181818123,,-0.000374090090909,-374.090090909088,-374.090090909088,2.6498788181818123,2.2281505714285714,2.2281505714285714,-31.83072244897959,-51.35989161009735,-23.06170285041373,15.683217712170544,24.143797729633857,11.613545859686546,-972.0536674265776,-0.9720536674265776,-82.71047869291858,-133.45601022711767,-59.92463681240488
2462.1240000000007,-0.0519289999999999,-0.3705326447368194,2.643432921052602,,-0.0003705326447368,-370.5326447368194,-370.5326447368194,2.643432921052602,2.207982623376461,2.207982623376461,-31.54260890537801,-50.8950111665417,-22.85296147043502,15.689903131142431,24.15361709351728,11.618605820770664,-962.8098283555588,-0.9628098283555588,-81.96183061723019,-132.24804254485426,-59.3822331805447
2462.174,-0.0519289999999999,-0.3670214605263133,2.6389026578947337,,-0.0003670214605263,-367.02146052631326,-367.02146052631326,2.6389026578947337,2.183387818181717,2.183387818181717,-31.19125454545309,-50.32808963746227,-22.598401434709373,15.665624609616884,24.117955616682767,11.600230707422249,-953.6861985888931,-0.9536861985888933,-81.04885456565566,-130.7749264028427,-58.7207721519833
2462.224,-0.0507954675324646,-0.3632839870129793,2.622209766233726,,-0.0003632839870129,-363.28398701297937,-363.28398701297937,2.622209766233726,2.1618899473682505,2.1618899473682505,-30.88414210526072,-49.83255386488672,-22.375895148566023,15.67054250395586,24.125179669152605,11.60395269694824,-943.9745678244504,-0.9439745678244504,-80.25083884415967,-129.48730244065072,-58.14260112653458
2462.274,-0.0495850000000024,-0.3593753076923315,2.6045321538462094,,-0.0003593753076923,-359.3753076923315,-359.3753076923315,2.6045321538462094,2.142465615384546,2.142465615384546,-30.60665164835066,-49.38481411243275,-22.17485030984636,15.696444881755758,24.16322506921083,11.623557136474725,-933.8180676637618,-0.9338180676637616,-79.52979430737494,-128.32387395376435,-57.62019655730442
2462.324,-0.049143333333334,-0.3551265897435967,2.5945994615384778,,-0.0003551265897435,-355.12658974359675,-355.12658974359675,2.5945994615384778,2.120392538461381,2.120392538461381,-30.291321978019727,-48.87601957546921,-21.946390551550053,15.718689275603184,24.195893020517,11.640394140344892,-922.7779947928328,-0.922777994792833,-78.71042654024505,-127.00179778109658,-57.026555743746265
2462.3740000000007,-0.0499142597402652,-0.3514104025973882,2.5902804545454474,,-0.0003514104025973,-351.4104025973882,-351.4104025973882,2.5902804545454474,2.102458564102452,2.102458564102452,-30.03512234432073,-48.462633249148176,-21.76077114463205,15.748053328931086,24.239010338145032,11.66262170061166,-913.1216755475488,-0.9131216755475488,-78.04470510152622,-125.92763488737263,-56.54423335770894
2462.424,-0.0510216923076918,-0.3479819102564062,2.5871384358974203,,-0.0003479819102564,-347.9819102564061,-347.9819102564061,2.5871384358974203,2.08866369230773,2.08866369230773,-29.83805274725329,-48.14465513346914,-21.617992089092088,15.794852400091042,24.307713412799902,11.698050758078288,-904.2129163080384,-0.9042129163080384,-77.53262999121746,-125.1013852725912,-56.17322939919176
2462.474,-0.0506909230769213,-0.3447812692307524,2.5749986923076285,,-0.0003447812692307,-344.7812692307524,-344.7812692307524,2.5749986923076285,2.0610380649349707,2.0610380649349707,-29.44340092764244,-47.50787176446361,-21.332062575307763,15.735681410410589,24.220844677952968,11.653256367406971,-895.8962168746425,-0.8958962168746425,-76.5071477399313,-123.44673676882071,-55.43025641152421
2462.524,-0.0495791818181847,-0.3408759610389689,2.556931727272767,,-0.0003408759610389,-340.8759610389688,-340.8759610389688,2.556931727272767,2.0351040256410307,2.0351040256410307,-29.07291465201472,-46.91008027576059,-21.06364125963144,15.71726071485574,24.193795174637604,11.639312816757714,-885.7484764171792,-0.8857484764171791,-75.54445839929689,-121.89340664040688,-54.73277756709781
2462.574,-0.0480226623376612,-0.3365073116883144,2.534863311688324,,-0.0003365073116883,-336.5073116883143,-336.5073116883143,2.534863311688324,2.013031589743508,2.013031589743508,-28.757594139192964,-46.40130051473179,-20.835188136049613,15.74615775038265,24.23622714974425,11.66118675852452,-874.3967680287406,-0.8743967680287406,-74.72511442747886,-120.57136886223792,-54.13915399350056
2462.6240000000007,-0.0493642207792285,-0.3332651038960852,2.5197711038960167,,-0.000333265103896,-333.2651038960851,-333.2651038960851,2.5197711038960167,1.995594230769104,1.995594230769104,-28.50848901098719,-45.99936140057329,-20.65470877513017,15.760403506460507,24.2571427642676,11.671970901678796,-865.9720595117718,-0.8659720595117718,-74.07782769272801,-119.52695095464117,-53.67018774996759
2462.674,-0.0492625641025655,-0.3296850256410293,2.504223717948733,,-0.000329685025641,-329.6850256410293,-329.6850256410293,2.504223717948733,1.977570999999964,1.977570999999964,-28.25101428571377,-45.58391767309967,-20.46816555056891,15.785509775151873,24.293999535656976,11.69097758664667,-856.6694121493565,-0.8566694121493565,-73.40879299479343,-118.4474420109032,-53.18546487177613
2462.724,-0.0477176923076966,-0.3257670769230879,2.4882211538461987,,-0.000325767076923,-325.767076923088,-325.767076923088,2.4882211538461987,1.9557709999999484,1.9557709999999484,-27.93958571428497,-45.08141768433856,-20.24253218064048,15.79816761491382,24.31257957892531,11.700560705857203,-846.4888259413416,-0.8464888259413416,-72.59956203050052,-117.14172189474073,-52.59916828156239
2462.774,-0.0487810779220708,-0.3217488051948285,2.469921051948159,,-0.0003217488051948,-321.7488051948285,-321.7488051948285,2.469921051948159,1.9352117012987349,1.9352117012987349,-27.645881447124783,-44.60751642900421,-20.02974026094705,15.8250153789289,24.35198400905788,11.720888000290708,-836.047555602747,-0.836047555602747,-71.83638675008051,-115.91031410169718,-52.04623953267712
2462.824,-0.049519,-0.3177688051948019,2.4543813116883024,,-0.0003177688051948,-317.76880519480204,-317.76880519480204,2.4543813116883024,1.9143057272726365,1.9143057272726365,-27.34722467532337,-44.12562414858461,-19.813360198050663,15.848133559959368,24.38590957514609,11.738392740619677,-825.7057323617682,-0.8257057323617683,-71.06034264363049,-114.65814204509957,-51.48398718008127
2462.8740000000007,-0.049519,-0.313855818181789,2.443202090909008,,-0.0003138558181817,-313.85581818178906,-313.85581818178906,2.443202090909008,1.890269363636256,1.890269363636256,-27.003848051946512,-43.5715749533034,-19.56458011878012,15.844554652253471,24.380657884738675,11.735682770760295,-815.5380388862513,-0.8155380388862513,-70.16809632603652,-113.21847399375112,-50.83754506810249
2462.924,-0.0493238026315796,-0.3098498947368541,2.424103184210588,,-0.0003098498947368,-309.84989473685414,-309.84989473685414,2.424103184210588,1.86734,1.86734,-26.67628571428571,-43.043042615252496,-19.32725766063521,15.853914057161347,24.39439164649836,11.742769824618374,-805.1288549203884,-0.8051288549203884,-69.31694260833116,-111.84511017032716,-50.22087498940074
2462.974,-0.0490980519480525,-0.3054096753246884,2.4049453766234183,,-0.0003054096753246,-305.40967532468835,-305.40967532468835,2.4049453766234183,1.8439076883115035,1.8439076883115035,-26.34153840445005,-42.50291709414663,-19.08472961240196,15.880296628519266,24.433100738693263,11.762748030186785,-793.5911754451431,-0.7935911754451431,-68.44711911368529,-110.44162206299517,-49.59067845528236
2463.024,-0.0488746753246764,-0.3001557792208053,2.3881758961039794,,-0.0003001557792208,-300.1557792208053,-300.1557792208053,2.3881758961039794,1.8126050909091689,1.8126050909091689,-25.89435844155956,-41.78137788117159,-18.76074289041129,15.883666620852017,24.438044835654416,11.765300064239886,-779.9391993565841,-0.7799391993565842,-67.2851452108988,-108.56673990169536,-48.74881578914432
2463.074,-0.0484720779220771,-0.2968691558441512,2.3642516103895685,,-0.0002968691558441,-296.8691558441513,-296.8691558441513,2.3642516103895685,1.7887588831168528,1.7887588831168528,-25.55369833024076,-41.23171186522548,-18.513930953521843,15.851046536806145,24.39018399720124,11.740598483899698,-771.3990792508558,-0.7713990792508558,-66.3999576087662,-107.1384613141451,-48.10748779289876
2463.1240000000007,-0.0477966666666566,-0.2935958333332982,2.3419241666665704,,-0.0002935958333332,-293.5958333332983,-293.5958333332983,2.3419241666665704,1.770133272727083,1.770133272727083,-25.287618181815475,-40.802383011485965,-18.32115300676888,15.86010064910311,24.40346928729805,11.747454488928836,-762.8935207539378,-0.7628935207539378,-65.70856216581912,-106.02287259113088,-47.60656431298301
2463.174,-0.0464723076923044,-0.2889605769230656,2.329232499999969,,-0.000288960576923,-288.9605769230656,-288.9605769230656,2.329232499999969,1.7472150909089583,1.7472150909089583,-24.96021558441369,-40.274108419466494,-18.08394628217016,15.902237876657374,24.46528887293012,11.779364173893716,-750.8490477712941,-0.750849047771294,-64.85782352487837,-104.65017850737982,-46.99019496188873
2463.224,-0.0468577272727318,-0.2852222727272589,2.3105559090908208,,-0.0002852222727272,-285.2222727272589,-285.2222727272589,2.3105559090908208,1.7240173636361418,1.7240173636361418,-24.62881948051631,-39.73939017662863,-17.84384621890215,15.897197137521202,24.457894399920136,11.775546722906409,-741.1352585215991,-0.7411352585215991,-63.99670796476959,-103.26074093172171,-46.36630742056986
2463.274,-0.0477617179487187,-0.2817781282051429,2.290947153846195,,-0.0002817781282051,-281.7781282051429,-281.7781282051429,2.290947153846195,1.7005400909090658,1.7005400909090658,-24.293429870129515,-39.19822828298235,-17.600852816969347,15.874346523994896,24.424371135530983,11.758242183120624,-732.1858279025357,-0.7321858279025357,-63.1252154855088,-101.85455986418252,-45.73490168903808
2463.324,-0.047541205128205,-0.2778601794871785,2.2799106153846127,,-0.0002778601794871,-277.8601794871786,-277.8601794871786,2.2799106153846127,1.670242684210394,1.670242684210394,-23.8606097744342,-38.49985917630517,-17.287269974147858,15.81635115884932,24.339268220445486,11.71432787625226,-722.0052416944611,-0.7220052416944611,-62.00055495164077,-100.0398840204218,-44.92007296244464
2463.3740000000007,-0.0474529999999999,-0.2734757272727167,2.2620805454544954,,-0.0002734757272727,-273.47572727271665,-273.47572727271665,2.2620805454544954,1.6421908974357002,1.6421908974357002,-23.459869963367144,-37.85325263781881,-16.996929644676143,15.80131865746966,24.31720468084689,11.702946380601931,-710.6124703853701,-0.7106124703853701,-60.95925337082389,-98.35971052106434,-44.16563869935316
2463.424,-0.0474597012987006,-0.2688272207792434,2.239889142857256,,-0.0002688272207792,-268.8272207792434,-268.8272207792434,2.239889142857256,1.617358846153777,1.617358846153777,-23.10512637362537,-37.28086247772372,-16.739914075273767,15.8290964320761,24.357973223743805,11.723978029756088,-698.5335677497612,-0.6985335677497613,-60.03747058163913,-96.87238442545136,-43.49779709409656
2463.474,-0.0475713896103897,-0.2649142337662305,2.220324857142841,,-0.0002649142337662,-264.9142337662305,-264.9142337662305,2.220324857142841,1.5986384285713588,1.5986384285713588,-22.837691836733693,-36.849348274753005,-16.546154859421225,15.873180892797778,24.422660962281643,11.757359492193384,-688.3658742742446,-0.6883658742742446,-59.34255583062195,-95.75111718598772,-42.994323837402014
2463.524,-0.0465785844155877,-0.2613210129870184,2.198144701298742,,-0.000261321012987,-261.32101298701843,-261.32101298701843,2.198144701298742,1.5756198441559262,1.5756198441559262,-22.50885491651323,-36.3187593568611,-16.30790895241974,15.860807802062295,24.40450687813324,11.74798997056736,-679.0290767455571,-0.679029076745557,-58.48809017634926,-94.37240944668524,-42.37525422481918
2463.574,-0.0445662467532367,-0.2580229610389447,2.1735498961037742,,-0.0002580229610389,-258.0229610389447,-258.0229610389447,2.1735498961037742,1.5426399740258376,1.5426399740258376,-22.037713914654823,-35.558558238984936,-15.966562198417522,15.737813899295952,24.223975900419088,11.654870602176562,-670.4592600907033,-0.6704592600907033,-57.26385475856913,-92.39706633396726,-41.48828241734447
2463.6240000000007,-0.0438599868420995,-0.2535173421052252,2.154187842105102,,-0.0002535173421052,-253.5173421052252,-253.5173421052252,2.154187842105102,1.5166198974356884,1.5166198974356884,-21.665998534795538,-34.95878355118199,-15.697250383425455,15.746591697306108,24.236864296229523,11.661515253180198,-658.7516433561744,-0.6587516433561744,-56.29797165444036,-90.83858296571847,-40.78848965670712
2463.674,-0.0441529230769272,-0.2495987051281958,2.13363638461532,,-0.0002495987051281,-249.5987051281958,-249.5987051281958,2.13363638461532,1.4913710526314845,1.4913710526314845,-21.30530075187834,-34.376786109423534,-15.43592093663792,15.729040759411982,24.211093682488546,11.648229641406877,-648.5692687426739,-0.6485692687426738,-55.36071720360675,-89.32629284779692,-40.10943866516905
2463.724,-0.0455875384615483,-0.2463980641025421,2.111563307692156,,-0.0002463980641025,-246.3980641025421,-246.3980641025421,2.111563307692156,1.463054605262968,1.463054605262968,-20.900780075185253,-33.724079022982075,-15.14284132910789,15.638511374398831,24.07812438295544,11.579711635635714,-640.252569309278,-0.640252569309278,-54.30959123987477,-87.63026739149869,-39.347886530347225
2463.774,-0.0458302307692303,-0.2419558846154006,2.096940615384664,,-0.0002419558846154,-241.9558846154006,-241.9558846154006,2.096940615384664,1.4382223636363858,1.4382223636363858,-20.54603376623408,-33.151684475355374,-14.885823789608866,15.654006563383296,24.100888670510464,11.59143807448567,-628.7097966810333,-0.6287097966810332,-53.38780138496564,-86.14292989511274,-38.68003980589684
2463.824,-0.0454468701298734,-0.2378878311688388,2.0781431298702,,-0.0002378878311688,-237.8878311688388,-237.8878311688388,2.0781431298702,1.4147992692307367,1.4147992692307367,-20.211418131867667,-32.611771416842515,-14.643391141677926,15.66174112216788,24.112250890655307,11.597291620180066,-618.1391711335666,-0.6181391711335666,-52.51832004218613,-84.73999386079136,-38.050091164508
2463.8740000000007,-0.0441053116883061,-0.2348138051947925,2.0496346883115706,,-0.0002348138051947,-234.8138051947925,-234.8138051947925,2.0496346883115706,1.3916229871792278,1.3916229871792278,-19.88032838827468,-32.077547496181985,-14.403513039765544,15.611139611734176,24.037906940599623,11.55899850122716,-610.1514743341813,-0.6101514743341814,-51.65800054341304,-83.35184075563126,-37.42678037824095
2463.924,-0.0434841794871796,-0.2307995128205148,2.0262750512820618,,-0.0002307995128205,-230.7995128205148,-230.7995128205148,2.0262750512820618,1.3679138571427067,1.3679138571427067,-19.54162653061009,-31.531041185315967,-14.158119878838589,15.611997757349256,24.039167915312785,11.559647864670074,-599.7205441401829,-0.5997205441401829,-50.77790136167056,-81.93177249758648,-36.7891389976292
2463.974,-0.0434668461538507,-0.2268018461538349,2.0055269230768653,,-0.0002268018461538,-226.80184615383496,-226.80184615383496,2.0055269230768653,1.3438585897434143,1.3438585897434143,-19.197979853477342,-30.976556249637927,-13.90914414269969,15.608124741443262,24.03347678534655,11.556717144958654,-589.3328149836802,-0.5893328149836803,-49.884953323421065,-80.49097219745339,-36.14218848144227
2464.024,-0.0447912051282029,-0.2236012051282104,1.9889724358974632,,-0.0002236012051282,-223.6012051282104,-223.6012051282104,1.9889724358974632,1.3195784615384107,1.3195784615384107,-18.85112087912016,-30.41688816935702,-13.65784106246183,15.550373295697062,23.948599703663948,11.513020288790814,-581.01611555036,-0.58101611555036,-48.98365829771118,-79.03670376533162,-35.4891904825186
2464.074,-0.0450626623376623,-0.220068506493506,1.9688509999999968,,-0.0002200685064935,-220.06850649350605,-220.06850649350605,1.9688509999999968,1.2984549999998896,1.2984549999998896,-18.54935714285557,-29.929982702123297,-13.439209970191802,15.547333179651291,23.944130861288865,11.510720222627947,-571.8365816700793,-0.5718365816700793,-48.19954090550892,-77.77150520323013,-34.92108894703525
2464.1240000000007,-0.0448230909090903,-0.2163951818181759,1.947285727272694,,-0.0002163951818181,-216.3951818181759,-216.3951818181759,1.947285727272694,1.2802453846152022,1.2802453846152022,-18.28921978021717,-29.510242723859854,-13.250737636047552,15.586225292906216,24.00129462684162,11.540146384955811,-562.2916383286879,-0.5622916383286879,-47.52358748270418,-76.68083267500302,-34.43135337780872
2464.174,-0.0444880259740262,-0.212817909090912,1.927162350649368,,-0.0002128179090909,-212.817909090912,-212.817909090912,1.927162350649368,1.255368636363592,1.255368636363592,-17.933837662337027,-28.93682227813333,-12.993259446099485,15.543836971699552,23.938991484688223,11.508075114513064,-552.9962809844941,-0.552996280984494,-46.60014551132309,-75.1908294356996,-33.762309677097065
2464.224,-0.0442195844155839,-0.2087707662337564,1.904691181818128,,-0.0002087707662337,-208.77076623375643,-208.77076623375643,1.904691181818128,1.230581615384522,1.230581615384522,-17.579737362636028,-28.3654700871519,-12.736709947292596,15.533199249233933,23.923353534856552,11.50002714751014,-542.4799905173045,-0.5424799905173044,-45.68003427789068,-73.70620044890646,-33.09567913207071
2464.274,-0.0439955974025986,-0.2045110129870285,1.880755454545584,,-0.000204511012987,-204.5110129870285,-204.5110129870285,1.880755454545584,1.2063021282051594,1.2063021282051594,-17.23288754578799,-27.805816782805728,-12.485413501769214,15.543054401388275,23.937841102905963,11.507483052873006,-531.4112429978187,-0.5314112429978187,-44.77876304749257,-72.25197041128351,-32.44269837310794
2464.324,-0.0437722207792206,-0.2018278961038938,1.8583963636363448,,-0.0002018278961038,-201.8278961038939,-201.8278961038939,1.8583963636363448,1.1834460512819909,1.1834460512819909,-16.906372161171294,-27.278973737071446,-12.2488495724337,15.458366258993234,23.813317999593085,11.443419072665929,-524.4393031636278,-0.5244393031636277,-43.93032978288362,-70.88299612618636,-31.827999292112203
2464.3740000000007,-0.0428512337662269,-0.198418129870112,1.8313866493505129,,-0.0001984181298701,-198.41812987011204,-198.41812987011204,1.8313866493505129,1.1565411428569337,1.1565411428569337,-16.522016326527623,-26.65880327004392,-11.970379611169614,15.373597365484557,23.688614286781142,11.37930929848108,-515.5792027408651,-0.5155792027408651,-42.931601113663184,-69.27151538517346,-31.10440956414832
2464.424,-0.0412862987013049,-0.1943376103896268,1.8000840519481778,,-0.0001943376103896,-194.3376103896268,-194.3376103896268,1.8000840519481778,1.119648285714386,1.119648285714386,-15.994975510205512,-25.808406008599786,-11.588532836703784,15.209222519446302,23.446625499608803,11.2550380006554,-504.9761848518529,-0.5049761848518528,-41.56211293196765,-67.06180227904048,-30.112200557455537
2464.474,-0.0425697272727306,-0.1908597272727187,1.781380181818136,,-0.0001908597272727,-190.8597272727187,-190.8597272727187,1.781380181818136,1.0925268571427975,1.0925268571427975,-15.607526530611391,-25.18324465298516,-11.307821858452582,15.118645928693669,23.31318110329046,11.186584500874364,-495.9390862469259,-0.4959390862469259,-40.55534688628087,-65.43735297330826,-29.38278766327039
2464.524,-0.0432718571428571,-0.1878121428571428,1.760966,,-0.0001878121428571,-187.81214285714287,-187.81214285714287,1.760966,1.0689828571428572,1.0689828571428572,-15.271183673469386,-24.64054466512492,-11.064137818930671,15.039327880191534,23.196265439139022,11.126653999479966,-488.0200964636,-0.4880200964635999,-39.68137744484738,-64.02717524785736,-28.749587345841604
2464.574,-0.043160168831168,-0.1852965584415418,1.7380478181816668,,-0.0001852965584415,-185.29655844154183,-185.29655844154183,1.7380478181816668,1.0471822077920636,1.0471822077920636,-14.959745825600908,-24.13802970853084,-10.838497728121316,14.940599129048689,23.050662186930147,11.052075992723772,-481.48348104306376,-0.4814834810430637,-38.87212237620787,-62.72141623855846,-28.16327329176793
2464.6240000000007,-0.0428468571428544,-0.1821778571428319,1.7146264545452687,,-0.0001821778571428,-182.17785714283195,-182.17785714283195,1.7146264545452687,1.0293242564100735,1.0293242564100735,-14.70463223442962,-23.726395746662032,-10.653665170766564,14.93747085476246,23.04604729014089,11.049713286441516,-473.3796977334019,-0.4733796977334019,-38.209222962577904,-61.651806772829126,-27.68299549344425
2464.674,-0.042061210526315,-0.1789564473684195,1.6885916315789324,,-0.0001789564473684,-178.95644736841945,-178.95644736841945,1.6885916315789324,1.0118649230767656,1.0118649230767656,-14.455213186810935,-23.323950113462143,-10.472958371835594,14.947612926039811,23.061008781685125,11.057373411386903,-465.00903178528273,-0.4650090317852827,-37.56112052454057,-60.60607270181672,-27.2134382640536
2464.724,-0.0404756842105202,-0.1756715789473558,1.6580100526314614,,-0.0001756715789473,-175.67157894735584,-175.67157894735584,1.6580100526314614,0.9837226153845104,0.9837226153845104,-14.053180219778714,-22.67525702634931,-10.181681136874046,14.814281785329689,22.86424879432447,10.95668823055312,-456.4734718404869,-0.4564734718404869,-36.51645874512703,-58.92047741424857,-26.456569500718583
2464.774,-0.0398510000000006,-0.1721796153846203,1.6322580769231114,,-0.0001721796153846,-172.17961538462032,-172.17961538462032,1.6322580769231114,0.9635141818182164,0.9635141818182164,-13.764488311688805,-22.20944337314128,-9.972520725565133,14.804974224049056,22.85050765209747,10.949661023500342,-447.3997859285499,-0.4473997859285499,-35.76630781936148,-57.71008483518324,-25.91307703771536
2464.824,-0.0399399090909114,-0.1687604545454493,1.6093706363636069,,-0.0001687604545454,-168.76045454544936,-168.76045454544936,1.6093706363636069,0.9492488441557296,0.9492488441557296,-13.560697773653278,-21.880620803642746,-9.824872275567357,14.875616571267646,22.954781138929352,11.003000582924848,-438.5152741117288,-0.4385152741117288,-35.23676869309681,-56.85565647051597,-25.529420210662256
2464.8740000000007,-0.0413931558441592,-0.1656299350649276,1.591483623376581,,-0.0001656299350649,-165.62993506492768,-165.62993506492768,1.591483623376581,0.9207410519479172,0.9207410519479172,-13.15344359925596,-21.22350313098129,-9.529812219371784,14.714392017350368,22.716738140755247,10.88128107869906,-430.3807818705778,-0.4303807818705777,-34.178539877584285,-55.1481703350529,-24.76272198286637
2464.924,-0.0406129480519506,-0.1628718181818225,1.5624278961039506,,-0.0001628718181818,-162.87181818182256,-162.87181818182256,1.5624278961039506,0.8995600769230676,0.8995600769230676,-12.850858241758107,-20.735271951535022,-9.310585853627597,14.62629468581622,22.586569981011703,10.814793655350137,-423.2139584326776,-0.4232139584326775,-33.39228754529022,-53.87952697863724,-24.19307366018459
2464.974,-0.0396479230769294,-0.1602843589743482,1.5311879743588668,,-0.0001602843589743,-160.28435897434818,-160.28435897434818,1.5311879743588668,0.8863164871793482,0.8863164871793482,-12.661664102562115,-20.43000113972901,-9.173512652534807,14.642330453509626,22.610268632589488,10.826894690065858,-416.4905800993194,-0.4164905800993194,-32.90067640313417,-53.08629663283149,-23.83689606803199
2465.024,-0.0410825384615374,-0.1578561538461555,1.5069078461538632,,-0.0001578561538461,-157.85615384615554,-157.85615384615554,1.5069078461538632,0.8688009480518974,0.8688009480518974,-12.411442115027103,-20.02625993722064,-8.99222411494595,14.578748287321384,22.51628984707669,10.778917032136052,-410.1810152178018,-0.4101810152178018,-32.25048756743661,-52.03719609227519,-23.36582722095987
2465.074,-0.0405118421052582,-0.155242210526308,1.4800444736841292,,-0.0001552422105263,-155.242210526308,-155.242210526308,1.4800444736841292,0.8494267532466758,0.8494267532466758,-12.134667903523944,-19.57967586970356,-8.791698203773986,14.499813854051606,22.399570526714392,10.719366833159768,-403.3888192942791,-0.403388819294279,-31.531304157133103,-50.87677059266004,-22.84477105800437
2465.1240000000007,-0.0391377012987072,-0.1525213246753085,1.4523087272725883,,-0.0001525213246753,-152.5213246753085,-152.5213246753085,1.4523087272725883,0.8276261038960111,0.8276261038960111,-11.823230055657302,-19.077160913112444,-8.56605811296596,14.38834414077434,22.234649504855213,10.63529367067162,-396.31873875917097,-0.3963187387591709,-30.722049088498363,-49.57101158336884,-22.25845700393414
2465.174,-0.0401435454545429,-0.1497823636363704,1.4288314545455127,,-0.0001497823636363,-149.7823636363704,-149.7823636363704,1.4288314545455127,0.8133385454545348,0.8133385454545348,-11.619122077921924,-18.747826144476644,-8.418179674470668,14.397788256410127,22.248626396084767,10.642415630558446,-389.2016907872018,-0.3892016907872018,-30.191685111664476,-48.71525229585189,-21.874202563718036
2465.224,-0.0396699743589689,-0.1471280897435806,1.4055287564101753,,-0.0001471280897435,-147.12808974358066,-147.12808974358066,1.4055287564101753,0.7993081558440608,0.7993081558440608,-11.41868794062944,-18.42441923523021,-8.272962973130404,14.40418797204813,22.25809726337444,10.647241866773753,-382.3046979650425,-0.3823046979650425,-29.67086741836719,-47.87489624300876,-21.496864509223297
2465.274,-0.0381537662337657,-0.1445366883116782,1.3823352857141893,,-0.0001445366883116,-144.53668831167826,-144.53668831167826,1.3823352857141893,0.7825386753247209,0.7825386753247209,-11.179123933210295,-18.03787502548288,-8.099396257464116,14.358367043199568,22.190279531090454,10.612688710309763,-375.5710759663049,-0.3755710759663049,-29.04837279032376,-46.870481194766505,-21.045860415272028
2465.324,-0.0380420779220773,-0.142021103896092,1.3582995714284578,,-0.000142021103896,-142.021103896092,-142.021103896092,1.3582995714284578,0.7617389487179385,0.7617389487179385,-10.881984981684836,-17.55843179676109,-7.88411587178178,14.233832764991886,22.00586901137031,10.518800991706929,-369.0344605458071,-0.3690344605458071,-28.276272661010776,-45.62467287177857,-20.486465516789195
2465.3740000000007,-0.037719076923073,-0.1392296153845937,1.3341465384613689,,-0.0001392296153845,-139.2296153845938,-139.2296153845938,1.3341465384613689,0.7414322820512234,0.7414322820512234,-10.591889743588904,-17.09035382557794,-7.673938732698254,14.13934499526862,21.865861299652654,10.447587573778042,-361.7809226651675,-0.3617809226651675,-27.522475255126896,-44.40839658008511,-19.94033113948216
2465.424,-0.0371671538461528,-0.136139230769225,1.3098664102563649,,-0.0001361392307692,-136.13923076922504,-136.13923076922504,1.3098664102563649,0.7281886923077016,0.7281886923077016,-10.402695604395737,-16.785083013776482,-7.536865531607507,14.197569066852855,21.952144297465207,10.491467579724096,-353.7507187861293,-0.3537507187861293,-27.03086411297818,-43.6151662342912,-19.584153547334864
2465.474,-0.0386457179487276,-0.1335566153846006,1.2911711538460475,,-0.0001335566153846,-133.5566153846006,-133.5566153846006,1.2911711538460475,0.7134041688310911,0.7134041688310911,-10.191488126158443,-16.444292973371446,-7.383843428175802,14.179648812404189,21.92559118925828,10.47796138933308,-347.0399268748125,-0.3470399268748125,-26.482052452905705,-42.72964101817775,-19.186533560992416
2465.524,-0.0396647922077922,-0.1313686233766241,1.2704613636363755,,-0.0001313686233766,-131.36862337662413,-131.36862337662413,1.2704613636363755,0.697883256410233,0.697883256410233,-9.96976080586047,-16.08652883038806,-7.223199585337284,14.107647916773026,21.818876573134848,10.423702395948425,-341.3545433072204,-0.3413545433072204,-25.9059055297393,-41.80000947831095,-18.769108880747066
