Repository: DunklesArchipel/ORR_on_Ru0001

This project contains the evaluated data files for the article "Impact of the potential dependent surface adlayer composition on the ORR activity and H2O2 formation on Ru(0001) in acid electrolytes".

The subfolders contain the final figures found in the submitted manuscript (and supporting information).

Among the final PNG, also the SVG files are included which are based on the raw PNG obtained from the data evaluation. The CSV contain the data for the individual traces in the figures, where ***r*** and ***b*** refer to the red and blue curves, respectively.

File: data/SI/figure_S3_4/figure_S3_4_ORR_H2SO4_5mVs_b.csv (part 12 of 59)
t,E,current1_mA,coll_current,potential2,current1,current1_muA,cur1muA_filt,coll_cur_filt,coll_cur_norm,coll_cur_norm_filt,cur_H2O2,cur_H2O2_min,cur_H2O2_max,yield,yield_min,yield_max,j,current1_mA_geo,cur_H2O2_uAcm,cur_H2O2_min_uAcm,cur_H2O2_max_uAcm
2465.574,-0.0395531038961038,-0.1298036883116879,1.2453068181818123,,-0.0001298036883116,-129.80368831168795,-129.80368831168795,1.2453068181818123,0.6835358205128238,0.6835358205128238,-9.76479743589748,-15.755813858957154,-7.074701405917,13.992839979015695,21.64862289853945,10.337207239963709,-337.2881408386093,-0.3372881408386093,-25.37331886063917,-40.94066380553179,-18.38324407593261
2465.6240000000007,-0.0394425897435893,-0.1276670128205046,1.2208698205127329,,-0.0001276670128205,-127.66701282050464,-127.66701282050464,1.2208698205127329,0.6653149230768327,0.6653149230768327,-9.504498901097609,-15.335813824241724,-6.886112300797736,13.85783211369363,21.448266700824867,10.2355293414252,-331.7361005740358,-0.3317361005740358,-24.696946640345665,-39.84931553412398,-17.893205083393703
2465.674,-0.0392461666666673,-0.1254190000000033,1.197020666666701,,-0.000125419,-125.41900000000334,-125.41900000000334,1.197020666666701,0.6437944102563049,0.6437944102563049,-9.197063003661498,-14.839756143028842,-6.663371666381215,13.664139031329588,21.16054148932513,10.089721409926907,-325.8947560431503,-0.3258947560431503,-23.898090432005255,-38.56033541945077,-17.31442511613143
2465.724,-0.0388044999999989,-0.1232113076923022,1.174396307692252,,-0.0001232113076923,-123.21130769230228,-123.21130769230228,1.174396307692252,0.6307646363635621,0.6307646363635621,-9.010923376622312,-14.539413884558268,-6.528511492398512,13.629967220754445,21.109746240342904,10.064005844041391,-320.158182270145,-0.320158182270145,-23.414416281008226,-37.77991166345117,-16.963997959958697
2465.774,-0.0385156363636374,-0.1209840000000111,1.1417840000001829,,-0.000120984,-120.98400000001112,-120.98400000001112,1.1417840000001829,0.6184001428571428,0.6184001428571428,-8.83428775510204,-14.254406643823955,-6.400537073255874,13.610236135246026,21.0804119888287,10.04915858755214,-314.37063893929206,-0.314370638939292,-22.955437794623563,-37.03933515439244,-16.631463080026208
2465.824,-0.038256415584417,-0.1187661558441628,1.106948285714365,,-0.0001187661558441,-118.76615584416288,-118.76615584416288,1.106948285714365,0.6066618311687535,0.6066618311687535,-8.666597588125049,-13.98383318091176,-6.27904373272745,13.601836819338743,21.06792367157244,10.042838515950333,-308.6076861162599,-0.3086076861162599,-22.51970360715755,-36.33626406717664,-16.31576894618383
2465.8740000000007,-0.0378090129870115,-0.1166421298701228,1.0829125714284922,,-0.0001166421298701,-116.64212987012286,-116.64212987012286,1.0829125714284922,0.5954261168830284,0.5954261168830284,-8.506087384043264,-13.724844818421126,-6.162752353010052,13.59362134063496,21.055708090504915,10.03665691696607,-303.0885149648469,-0.3030885149648469,-22.1026261802791,-35.66329626156587,-16.013591837269537
2465.924,-0.0368072337662326,-0.1144138311688292,1.0602625974025794,,-0.0001144138311688,-114.41383116882928,-114.41383116882928,1.0602625974025794,0.5827663157894664,0.5827663157894664,-8.325233082706662,-13.433030602493222,-6.031721454690696,13.565743120943637,21.014251607553188,10.01568148148104,-297.29839654858364,-0.2972983965485836,-21.632685673550096,-34.90503218108568,-15.673114854978971
2465.974,-0.0356701282051369,-0.1121152051281879,1.0389257948716792,,-0.0001121152051281,-112.11520512818798,-112.11520512818798,1.0389257948716792,0.567475526315731,0.567475526315731,-8.10679323308187,-13.080570898883355,-5.873459419928192,13.486372450274484,20.89618566053685,9.955972368062485,-291.32553619449686,-0.2913255361944968,-21.06508107214543,-33.989183951367885,-15.26187917928536
2466.024,-0.0368842307692333,-0.1097427692307642,1.0229232307691971,,-0.0001097427692307,-109.74276923076424,-109.74276923076424,1.0229232307691971,0.5565771818181735,0.5565771818181735,-7.951102597402477,-12.82935906459283,-5.760659869670254,13.511498048107557,20.93356661585976,9.974872459693202,-285.1608847619476,-0.2851608847619475,-20.66052704338633,-33.33642305029819,-14.968775407822603
2466.074,-0.0367783333333293,-0.1080299999999966,1.000607999999915,,-0.0001080299999999,-108.02999999999666,-108.02999999999666,1.000607999999915,0.5465154935064365,0.5465154935064365,-7.807364192949092,-12.59743253874136,-5.656519840269104,13.47987196936676,20.88651357923224,9.95108276375554,-280.71034289333755,-0.2807103428933375,-20.287030266555337,-32.73377402134485,-14.698172951448267
2466.1240000000007,-0.0354539743589728,-0.1069261538461525,0.9724656923076594,,-0.0001069261538461,-106.92615384615256,-106.92615384615256,0.9724656923076594,0.5364538051947411,0.5364538051947411,-7.6636257884963,-12.36550601289085,-5.552379810868383,13.375757965379709,20.731551606377334,9.872781286070408,-277.8420560068516,-0.2778420560068516,-19.91353348972589,-32.13112499239401,-14.427570495075042
2466.174,-0.0364744545454527,-0.1045212727272768,0.9579243116883348,,-0.0001045212727272,-104.5212727272768,-104.5212727272768,0.9579243116883348,0.5206186666666585,0.5206186666666585,-7.437409523809407,-12.000498814157526,-5.388483679245807,13.285989749557366,20.59786536954638,9.805287274617283,-271.59309735187287,-0.2715930973518728,-19.325722277763376,-31.182672748434268,-14.001694911379158
2466.224,-0.0369819999999991,-0.1026019090909062,0.9378457272726566,,-0.0001026019090909,-102.60190909090618,-102.60190909090618,0.9378457272726566,0.5045054615384176,0.5045054615384176,-7.207220879120251,-11.629082052880426,-5.221709515326982,13.126815376986482,20.36064282807892,9.6856506632307,-266.6057306527836,-0.2666057306527836,-18.727589042728223,-30.217565589178214,-13.568340910273866
2466.274,-0.0366462857142877,-0.10142788311689,0.9093379350651034,,-0.0001014278831168,-101.42788311689009,-101.42788311689009,0.9093379350651034,0.4945727692307762,0.4945727692307762,-7.065325274725374,-11.400128944029332,-5.1189046145089225,13.024456331353909,20.207976256594947,9.608745084673066,-263.5550851493887,-0.2635550851493887,-18.358880686116684,-29.622642829832778,-13.3012077161634
2466.324,-0.036508974358974,-0.0991016666666597,0.8942626410256039,,-9.910166666665971e-05,-99.10166666665972,-99.10166666665972,0.8942626410256039,0.4852731558441114,0.4852731558441114,-6.932473654915878,-11.185768594383536,-5.022652178386758,13.07592749635425,20.284756042984483,9.647414233482309,-257.51053254929326,-0.2575105325492932,-18.013672653619597,-29.065638597195463,-13.051100761167817
2466.3740000000007,-0.0363267792207759,-0.0971626103896028,0.8795331558439826,,-9.71626103896028e-05,-97.1626103896028,-97.1626103896028,0.8795331558439826,0.4762178311687206,0.4762178311687206,-6.803111873838866,-10.9770392114657,-4.928928168189372,13.087220914216838,20.3015993707404,9.655899475741949,-252.47199554640383,-0.2524719955464038,-17.677532785773426,-28.52326613907473,-12.807563789587258
2466.424,-0.0359917142857138,-0.0963801428571418,0.8616461428571197,,-9.638014285714184e-05,-96.38014285714183,-96.38014285714183,0.8616461428571197,0.4661561428571167,0.4661561428571167,-6.659373469387381,-10.745112685617295,-4.824788138789599,12.925863215980211,20.060839306615943,9.53468984427955,-250.4387943121168,-0.2504387943121168,-17.30403600894737,-27.920617110129367,-12.536961333216498
2466.474,-0.0358303766233764,-0.0949873506493475,0.8407064935064498,,-9.498735064934748e-05,-94.98735064934748,-94.98735064934748,0.8407064935064498,0.4595661794871597,0.4595661794871597,-6.565231135530852,-10.593211010418344,-4.756580999208534,12.929717827239813,20.066593402969467,9.537584734414054,-246.81969611504996,-0.2468196961150499,-17.059412045070243,-27.525908498344016,-12.359728624343266
2466.524,-0.0356913896103907,-0.0932612727272838,0.8210524415585053,,-9.326127272728385e-05,-93.2612727272838,-93.2612727272838,0.8210524415585053,0.455704,0.455704,-6.510057142857143,-10.504186003588536,-4.7166068444857965,13.049955636214165,20.24601660718785,9.627901451022613,-242.33457230348716,-0.2423345723034871,-16.91604529137005,-27.29458164290314,-12.255857859934386
2466.574,-0.0354680129870126,-0.0910249090909054,0.8081959480519268,,-9.10249090909054e-05,-91.02490909090538,-91.02490909090538,0.8081959480519268,0.4467598441558378,0.4467598441558378,-6.3822834879405415,-10.298019113168085,-4.624033448876536,13.104337203383462,20.327124957200112,9.668760210189102,-236.52349757237545,-0.2365234975723754,-16.584032086849312,-26.75886768841661,-12.015310700587197
2466.6240000000007,-0.0353228181818177,-0.0892976363636301,0.7926003636362944,,-8.929763636363011e-05,-89.29763636363012,-89.29763636363012,0.7926003636362944,0.4355843589742819,0.4355843589742819,-6.222633699632598,-10.040419059125524,-4.508365449697736,13.028928196101983,20.21464788372641,9.612104476362386,-232.0352691215399,-0.2320352691215399,-16.169190405661006,-26.089507330186198,-11.71475341361813
2466.674,-0.0349818205128262,-0.0878887692307725,0.7749824102564926,,-8.788876923077254e-05,-87.88876923077251,-87.88876923077251,0.7749824102564926,0.4217894871794005,0.4217894871794005,-6.025564102562862,-9.722440943442772,-4.365586394156106,12.832043605476048,19.920746656229912,9.464239091116593,-228.3744010667808,-0.2283744010667807,-15.657115295346284,-25.263257715395067,-11.343749455096615
2466.724,-0.0334369487179483,-0.0870060769230767,0.7529099743589692,,-8.700607692307671e-05,-87.0060769230767,-87.0060769230767,0.7529099743589692,0.4133666233765615,0.4133666233765615,-5.905237476808021,-9.528290073430847,-4.27840845175788,12.711557284384616,19.74072109215896,9.373791031827093,-226.080770960675,-0.226080770960675,-15.34445280923279,-24.7587667657136,-11.117222100627094
2466.774,-0.0326201538461554,-0.0856264615384699,0.7361348461539109,,-8.562646153846991e-05,-85.62646153846991,-85.62646153846991,0.7361348461539109,0.4063715384615346,0.4063715384615346,-5.805307692307638,-9.367050160991331,-4.206008241560086,12.698666428853194,19.72145253588821,9.36411578543751,-222.49591205413137,-0.2224959120541313,-15.084790455512891,-24.339793229575587,-10.929093915584302
2466.824,-0.0323601298701286,-0.0839325714285725,0.7227949480519609,,-8.393257142857249e-05,-83.93257142857252,-83.93257142857252,0.7227949480519609,0.400853589743564,0.400853589743564,-5.726479853479486,-9.239858914717814,-4.148896619343248,12.773902403818576,19.83389052034792,9.420589168850537,-218.09442660034125,-0.2180944266003412,-14.879960411386332,-24.00929338365805,-10.780692332175212
2466.8740000000007,-0.033813376623385,-0.0826468571428497,0.7071436493505587,,-8.264685714284969e-05,-82.6468571428497,-82.6468571428497,0.7071436493505587,0.3979838461538271,0.3979838461538271,-5.6854835164832425,-9.173710010057768,-4.119194329573415,12.872937531249562,19.98181953021684,9.494944761621705,-214.75356482113065,-0.2147535648211306,-14.773433559441626,-23.837408891302776,-10.703512475228
2466.924,-0.0343746153846156,-0.0813693846153858,0.6921442820512954,,-8.136938461538579e-05,-81.36938461538578,-81.36938461538578,0.6921442820512954,0.3949984556961869,0.3949984556961869,-5.6428350813740975,-9.104895392103147,-4.088295076843642,12.970212921908074,20.12703586334039,9.567999251951107,-211.43411882260037,-0.2114341188226003,-14.662613816376249,-23.65859768143407,-10.623222372211035
2466.974,-0.034043846153847,-0.0801001538461574,0.6777968461538862,,-8.010015384615741e-05,-80.10015384615741,-80.10015384615741,0.6777968461538862,0.3895503544303565,0.3895503544303565,-5.565005063290807,-8.979314161605572,-4.031906386553746,12.992458390635235,20.160233019853813,9.584708553199343,-208.13608860468972,-0.2081360886046897,-14.460376557618904,-23.33228137787077,-10.476699289858136
2467.024,-0.0337124743589752,-0.0796612564102575,0.6567067179487782,,-7.96612564102575e-05,-79.66125641025751,-79.66125641025751,0.6567067179487782,0.3843778571428571,0.3843778571428571,-5.491112244897958,-8.860085729090274,-3.9783702400435015,12.897145039230812,20.01796519339479,9.51312290447481,-206.995636418015,-0.206995636418015,-14.26836990772154,-23.022472489839625,-10.337588394328384
2467.074,-0.0331247792207756,-0.0789970909090869,0.6384785324674871,,-7.899709090908697e-05,-78.99709090908695,-78.99709090908695,0.6384785324674871,0.3784082207791448,0.3784082207791448,-5.405831725416354,-8.722482875619116,-3.916583580869615,12.8095842103138,19.887198487824577,9.44737669621441,-205.26983686630237,-0.2052698368663023,-14.04677290813065,-22.664918623497016,-10.177038970252331
2467.1240000000007,-0.0321189350649307,-0.0778789090909043,0.6256220389609842,,-7.787890909090435e-05,-77.87890909090434,-77.87890909090434,0.6256220389609842,0.3655517272726422,0.3655517272726422,-5.222167532466316,-8.426134809448465,-3.783516885670852,12.568230749004949,19.526401769002565,9.266236804564564,-202.36429950076365,-0.2023642995007636,-13.569531044016657,-21.894873568692397,-9.8312720755293
2467.174,-0.0312063636363628,-0.0761978181818167,0.6137048181818084,,-7.619781818181669e-05,-76.1978181818167,-76.1978181818167,0.6137048181818084,0.3562614805194924,0.3562614805194924,-5.089449721707034,-8.211990364996979,-3.6873613956534976,12.522132562623405,19.4574315624531,9.2316532682451,-197.99607210536533,-0.1979960721053653,-13.224670707385236,-21.33843035448632,-9.581417029950764
2467.224,-0.031016168831177,-0.0748620389610373,0.6021340389609756,,-7.486203896103736e-05,-74.86203896103738,-74.86203896103738,0.6021340389609756,0.3498219999999999,0.3498219999999999,-4.997457142857144,-8.063557388452482,-3.6207117768369614,12.515624031375353,19.44769225286877,9.226770832561233,-194.5251191932597,-0.1945251191932597,-12.98563277021412,-20.95273497595734,-9.408231457871706
2467.274,-0.0324700649350609,-0.0745821688311696,0.5909541688311992,,-7.45821688311696e-05,-74.5821688311696,-74.5821688311696,0.5909541688311992,0.3498219999999999,0.3498219999999999,-4.997457142857144,-8.063557388452482,-3.6207117768369614,12.559639685886982,19.513549598498177,9.259791324020018,-193.7978911999172,-0.1937978911999172,-12.98563277021412,-20.95273497595734,-9.408231457871706
2467.324,-0.0316995,-0.073224,0.57665,,-7.322400000000003e-05,-73.22399999999999,-73.22399999999999,0.57665,0.3448806493506078,0.3448806493506078,-4.926866419294397,-7.949656991856951,-3.5695680337626685,12.608603448772564,19.58679031216848,9.296528668112648,-190.268760048342,-0.1902687600483419,-12.802206442190531,-20.656770712474795,-9.275337098386062
2467.3740000000007,-0.030928935064941,-0.0716914415584374,0.5626141948051532,,-7.169144155843743e-05,-71.6914415584374,-71.6914415584374,0.5626141948051532,0.3353780519480037,0.3353780519480037,-4.791115027828623,-7.7306177676364705,-3.4712146816974783,12.528647685631794,19.467180360805745,9.236540738015965,-186.2864865536171,-0.1862864865536171,-12.449463503686356,-20.087608667320453,-9.019771022454105
2467.424,-0.0323828311688335,-0.0706849480519463,0.5525525064934899,,-7.068494805194641e-05,-70.68494805194639,-70.68494805194639,0.5525525064934899,0.3329675263157911,0.3329675263157911,-4.756678947368443,-7.675054047311042,-3.446265368775708,12.610223656527564,19.589213480594765,9.297744390657346,-183.67116546385483,-0.1836711654638548,-12.359983137548433,-19.943229226563428,-8.954941528931716
2467.474,-0.032427636363634,-0.0703048181818177,0.5424908181817766,,-7.030481818181773e-05,-70.30481818181772,-70.30481818181772,0.5424908181817766,0.3299671025640913,0.3299671025640913,-4.71381575091559,-7.605892905040095,-3.4152105191285136,12.567053020832958,19.52463993445204,9.26535319996336,-182.6834177438898,-0.1826834177438898,-12.248605348288176,-19.763517591260523,-8.874247115408016
2467.524,-0.0317107179487237,-0.0700697692307725,0.5312136666667326,,-7.006976923077254e-05,-70.06976923077252,-70.06976923077252,0.5312136666667326,0.3261042820512906,0.3261042820512906,-4.658632600732722,-7.5168531222755455,-3.3752297296913003,12.468171368730273,19.376673179742404,9.191176465284506,-182.07265525527905,-0.182072655255279,-12.105214799276162,-19.532152341320824,-8.77035911103824
2467.574,-0.0301652051282047,-0.0691870769230767,0.5135553333333293,,-6.918707692307673e-05,-69.18707692307672,-69.18707692307672,0.5135553333333293,0.325718,0.325718,-4.6531142857142855,-7.507949143998848,-3.3712316507474704,12.603202157364708,19.57871202086191,9.292475850143123,-179.77902514917326,-0.1797790251491732,-12.090875744374571,-19.509015816326222,-8.759970310600982
2467.6240000000007,-0.0292823846153827,-0.0680063076923019,0.500532384615343,,-6.800630769230191e-05,-68.0063076923019,-68.0063076923019,0.500532384615343,0.3221071558440856,0.3221071558440856,-4.601530797772651,-7.424717531716106,-3.333858855555509,12.67502488288968,19.686110614739466,9.346372504804972,-176.71085764339978,-0.1767108576433997,-11.956838730695676,-19.292742795651836,-8.662859043793445
2467.674,-0.0288679350649348,-0.0666775064935066,0.4906392597402672,,-6.66775064935066e-05,-66.67750649350657,-66.67750649350657,0.4906392597402672,0.3114870259739821,0.3114870259739821,-4.4498146567711725,-7.179918672066346,-3.223938869699212,12.512251508445274,19.44264549155476,9.224240937931174,-173.25803675891464,-0.1732580367589146,-11.562612219884048,-18.656645676035204,-8.377237670836369
2467.724,-0.0290913116883129,-0.0665651688311681,0.4816957532467015,,-6.656516883116819e-05,-66.56516883116818,-66.56516883116818,0.4816957532467015,0.308038384615378,0.308038384615378,-4.400548351648257,-7.100425908582933,-3.188244898533348,12.401899188341613,19.277454919539064,9.141473450713049,-172.96613317921597,-0.1729661331792159,-11.43459628538306,-18.450087859734467,-8.284488741046543
2467.774,-0.0297620909090913,-0.066145688311688,0.4721931558441523,,-6.614568831168805e-05,-66.14568831168805,-66.14568831168805,0.4721931558441523,0.3066475384615408,0.3066475384615408,-4.380679120879154,-7.068366267451229,-3.1738494258387577,12.422812290928436,19.308768809712127,9.15715692697288,-171.87613484115852,-0.1718761348411585,-11.382967121426546,-18.366782547736708,-8.247082853087548
2467.824,-0.0308802727272739,-0.0654190649350641,0.4621314675324568,,-6.541906493506417e-05,-65.41906493506416,-65.41906493506416,0.4621314675324568,0.3060956153846123,0.3060956153846123,-4.37279450549446,-7.055644187636854,-3.1681369366741445,12.53095859759618,19.47063816618158,9.238274343364315,-169.98804174473705,-0.169988041744737,-11.362479357951406,-18.333724884244997,-8.23223924675437
2467.8740000000007,-0.0308191538461533,-0.0640127692307622,0.4580213076922888,,-6.401276923076221e-05,-64.0127692307622,-64.17153846153225,0.4580213076922888,0.3051590779220676,0.3051590779220676,-4.35941539888668,-7.034056570003703,-3.1584436291632265,12.75201435349856,19.80118461514117,9.40415840264681,-166.33385541349534,-0.1663338554134953,-11.327714444469256,-18.27763058129163,-8.207051690749923
2467.924,-0.0306187142857148,-0.0632190129870127,0.4521263376623514,,-6.321901298701273e-05,-63.21901298701273,-63.34298701298728,0.4521263376623514,0.3039661923076902,0.3039661923076902,-4.342374175824146,-7.006560010012072,-3.146097078653552,12.854603370881444,19.9544402729442,9.48117791273331,-164.27132104936825,-0.1642713210493682,-11.28343371162462,-18.20618219858647,-8.174969820647908
2467.974,-0.0302830000000002,-0.0633865454545453,0.4431821818181893,,-6.338654545454532e-05,-63.38654545454533,-63.17545454545469,0.4431821818181893,0.3023104230769144,0.3023104230769144,-4.318720329670207,-6.968393770569173,-3.128959611159813,12.757413414296206,19.809252476993613,9.408211237572276,-164.7066454630204,-0.1647066454630204,-11.221970421199565,-18.107009208111915,-8.130439001648638
2468.024,-0.0303308205128203,-0.062888487179488,0.4300664102564297,,-6.288848717948802e-05,-62.88848717948803,-62.772717948718565,0.4300664102564297,0.2980944743589737,0.2980944743589737,-4.258492490842481,-6.8712142208727895,-3.0853238902114777,12.684092454344997,19.699666377405823,9.353177693348403,-163.4124669091724,-0.1634124669091723,-11.065471510813042,-17.854493196656833,-8.01705384761915
2468.074,-0.0297707922077801,-0.0620782857142784,0.4180622077921635,,-6.207828571427842e-05,-62.07828571427842,-62.11179220778555,0.4180622077921635,0.292134818181816,0.292134818181816,-4.173354545454513,-6.73384141527464,-3.023640527511207,12.598494253405027,19.571670564976987,9.288943360235937,-161.3072004914025,-0.1613072004914025,-10.844244982597813,-17.497537097761363,-7.856772834063586
2468.1240000000007,-0.0276467662337526,-0.0607925714285632,0.4102362337661838,,-6.079257142856325e-05,-60.79257142856322,-60.93776623375874,0.4102362337661838,0.2915757272727246,0.2915757272727246,-4.165367532467493,-6.720954113644608,-3.017853850175678,12.824814330905305,19.90994859079854,9.458811274154606,-157.96633871221167,-0.1579663387122116,-10.82349114427253,-17.46405011396486,-7.841736453622325
2468.174,-0.0273045897435898,-0.0605677948717949,0.4024865128205092,,-6.0567794871794936e-05,-60.56779487179492,-60.57220512820507,0.4041643589743564,0.2904905384615373,0.2904905384615373,-4.149864835164818,-6.695940014313191,-3.006621978227209,12.82452070719282,19.90951000758685,9.458590820644428,-157.38226850648348,-0.1573822685064834,-10.783208190689214,-17.399052276322628,-7.812551017854584
2468.224,-0.0276797179487223,-0.0604352307692258,0.3967475384615482,,-6.043523076922588e-05,-60.43523076922587,-60.28528205127764,0.3993084615384517,0.2888354102563929,0.2888354102563929,-4.126220146519898,-6.6577885508048125,-2.989491145447849,12.782303024461806,19.84644190492445,9.426895554921495,-157.0378075725993,-0.1570378075725993,-10.721768695575618,-17.299917680346326,-7.768037438815959
2468.274,-0.028673307692307,-0.0593313846153853,0.3989552307692292,,-5.9331384615385376e-05,-59.33138461538538,-59.291692307693005,0.3971007692307708,0.2840743246753105,0.2840743246753105,-4.0582046382187205,-6.548043346631284,-2.940213173696632,12.804009888699465,19.87887129319524,9.443191689589618,-154.16952068612272,-0.1541695206861227,-10.54503393062802,-17.0147504685121,-7.639991189187405
2468.324,-0.0288916582278477,-0.0585852405063282,0.3948681772151776,,-5.858524050632824e-05,-58.58524050632823,-58.79465822784775,0.3928192151898646,0.2794683116882978,0.2794683116882978,-3.9924044526899687,-6.441872636805332,-2.89254022726576,12.759842449502775,19.81288212080364,9.410034626331775,-152.2307039805661,-0.1522307039805661,-10.37405556681962,-16.738871394546784,-7.516115514473471
2468.3740000000007,-0.028687,-0.0580931428571439,0.3873961688311522,,-5.809314285714397e-05,-58.09314285714397,-58.56985714285604,0.3873961688311522,0.2755559740259574,0.2755559740259574,-3.9365139146565338,-6.351691461055133,-2.852046927676257,12.692360781999763,19.71202666048729,9.35938320233642,-150.95201380339748,-0.1509520138033974,-10.228826907226363,-16.504540294228693,-7.410895779097627
2468.424,-0.028687,-0.0584288571428574,0.3823656493506452,,-5.842885714285741e-05,-58.42885714285742,-58.23414285714258,0.3823656493506452,0.2698307692307777,0.2698307692307777,-3.854725274725396,-6.219722867237207,-2.79279017302186,12.377981885759985,19.24163799503723,9.123538145297454,-151.82434993462786,-0.1518243499346278,-10.016303375245895,-16.161626758897928,-7.256920180488143
2468.474,-0.0283381948051918,-0.0583573506493487,0.3732656233765672,,-5.835735064934869e-05,-58.35735064934871,-58.01492207792159,0.3732656233765672,0.265301578947367,0.265301578947367,-3.7900225563909578,-6.115322955929448,-2.745912353448819,12.196887369138002,18.9702787676198,8.987776490178936,-151.63854402597352,-0.1516385440259735,-9.848176722929024,-15.890349012890004,-7.135110601607824
2468.524,-0.0276674155844182,-0.0579099480519498,0.3604091298701815,,-5.790994805194986e-05,-57.90994805194986,-57.903233766234216,0.3604091298701815,0.2647357894736861,0.2647357894736861,-3.781939849624087,-6.102281249316344,-2.7400563449342967,12.260736308339164,19.065985721561606,9.035634447786007,-150.47599161898282,-0.1504759916189828,-9.827174229288048,-15.856460815766251,-7.11989406769967
2468.574,-0.0279823636363625,-0.0575179090909103,0.3535783636363858,,-5.751790909091038e-05,-57.51790909091039,-57.51790909091039,0.3535783636363858,0.2633252727272686,0.2633252727272686,-3.761789610389551,-6.069768192012599,-2.725457278565745,12.277441600115932,19.09102030887575,9.0481573086416,-149.45729874495763,-0.1494572987449576,-9.774814879432364,-15.771977325400194,-7.0819591521554806
2468.6240000000007,-0.0272729210526291,-0.0568254210526302,0.3498219999999999,,-5.682542105263029e-05,-56.82542105263029,-56.975078947367535,0.3498219999999999,0.2617741538461444,0.2617741538461444,-3.7396307692306334,-6.0340141910799625,-2.7094029583681585,12.34913751986857,19.19843589967261,9.101909691939706,-147.65790455190802,-0.147657904551908,-9.71723628182208,-15.679072411379927,-7.040242835136281
2468.674,-0.0252341052631549,-0.0557491052631563,0.3498219999999999,,-5.574910526315635e-05,-55.749105263156345,-56.23889473684104,0.3498219999999999,0.260670307692304,0.260670307692304,-3.723861538461485,-6.008570031451594,-2.6979779800391044,12.522871276568589,19.45853694391311,9.23220742705996,-144.8611538870487,-0.1448611538870486,-9.676260754872418,-15.612957084397491,-7.010555622470375
2468.724,-0.025071,-0.055971857142858,0.3410796103895834,,-5.59718571428581e-05,-55.9718571428581,-55.87114285714191,0.3410796103895834,0.2599264285714235,0.2599264285714235,-3.71323469387748,-5.9914232768698605,-2.6902787161462807,12.442754395133624,19.338625186675245,9.172113073456517,-145.43996307460046,-0.1454399630746004,-9.648647451280356,-15.568402133382529,-6.990549485217937
2468.774,-0.0255014999999948,-0.0560507500000015,0.3343270000000103,,-5.605075000000155e-05,-56.050750000001536,-55.663,0.3343270000000103,0.2593679090909058,0.2593679090909058,-3.705255844155797,-5.9785491469302805,-2.6844979531848225,12.40128349213648,19.2765329582996,9.141011732254684,-145.6449620654416,-0.1456449620654416,-9.627914824775978,-15.534949375539403,-6.975528472970449
2468.824,-0.0266343947368407,-0.055710618421053,0.3320612105263185,,-5.571061842105304e-05,-55.71061842105304,-55.663,0.3320612105263185,0.2588088181818145,0.2588088181818145,-3.6972688311687785,-5.965661845300254,-2.678711275849294,12.447063856930892,19.34507664709068,9.175345186370258,-144.76114782721623,-0.1447611478272162,-9.6071609864507,-15.501462391742912,-6.960492092529189
2468.8740000000007,-0.0256540512820477,-0.0553785384615375,0.328421974358964,,-5.537853846153758e-05,-55.37853846153757,-55.37853846153757,0.328421974358964,0.2579254545454464,0.2579254545454464,-3.684649350649234,-5.945299908724719,-2.6695683256591187,12.476974193692136,19.38984925512349,9.197779129802488,-143.89825530380983,-0.1438982553038098,-9.574369921896622,-15.448552957344218,-6.936734611431893
2468.924,-0.0250912307692278,-0.0548323846153871,0.325718,,-5.483238461538718e-05,-54.832384615387184,-54.9648846153861,0.325718,0.2567625714285733,0.2567625714285733,-3.668036734693904,-5.91849492004771,-2.6575323056365145,12.5402062072116,19.484474843184973,9.245211849191842,-142.47910290701822,-0.1424791029070182,-9.531202902354122,-15.378901586773308,-6.90545963866862
2468.974,-0.0263053333333351,-0.053783666666665,0.325718,,-5.378366666666508e-05,-53.78366666666508,-54.35783333333242,0.325718,0.2545268571428442,0.2545268571428442,-3.636097959183489,-5.866960681357293,-2.6343923171738632,12.664969920641688,19.67107788197236,9.338826484365542,-139.75406379765798,-0.1397540637976579,-9.448211653394369,-15.244992544715227,-6.845331580759716
2469.024,-0.0254624675324701,-0.0538420779220771,0.3178591038961215,,-5.38420779220772e-05,-53.84207792207719,-53.99289610389658,0.3178591038961215,0.253409,0.253409,-3.6201285714285714,-5.8411935620125535,-2.6228223229427465,12.600033282180728,19.573972460841684,9.290098137290425,-139.90584241040963,-0.1399058424104096,-9.406716028915245,-15.178038023687405,-6.815267551805807
2469.074,-0.0241879487179483,-0.0541447435897426,0.3089214615384543,,-5.4144743589742686e-05,-54.14474358974269,-53.73592307692255,0.3090318461538408,0.253409,0.253409,-3.6201285714285714,-5.8411935620125535,-2.6228223229427465,12.534013963808164,19.47520982204621,9.24056644238341,-140.69230342450228,-0.1406923034245022,-9.406716028915245,-15.178038023687405,-6.815267551805807
2469.1240000000007,-0.0240776923076921,-0.0538684615384611,0.3067137692307661,,-5.386846153846116e-05,-53.86846153846116,-53.57053846153824,0.3073760769230746,0.2485155263157675,0.2485155263157675,-3.550221804510964,-5.728396751401181,-2.572174113858864,12.366085733122269,19.22382124084418,9.11461780729655,-139.9743988669672,-0.1399743988669672,-9.225066926702834,-14.884941371053932,-6.683660811651492
2469.174,-0.0247444615384592,-0.0532040769230787,0.3062722307692296,,-5.320407692307878e-05,-53.20407692307879,-53.19305128205232,0.3064267692307704,0.246399,0.246399,-3.519985714285714,-5.679609850030309,-2.55026773930985,12.410908353969258,19.290945120046608,9.148229630363629,-138.24802995835802,-0.138248029958358,-9.146500017002896,-14.758171142297831,-6.626738235411524
2469.224,-0.0257420779220763,-0.0523741298701283,0.3066458701298584,,-5.237412987012831e-05,-52.37412987012832,-52.71812987012832,0.3058295974025896,0.2480762727272838,0.2480762727272838,-3.543946753246911,-5.718271754920622,-2.567627771316539,12.67549589416832,19.686814781143266,9.346725993271358,-136.0914556566173,-0.1360914556566173,-9.208761531979096,-14.858632093687904,-6.671847376735574
2469.274,-0.0255180519480522,-0.0521507532467535,0.3049692467532492,,-5.215075324675357e-05,-52.15075324675357,-52.49475324675357,0.3047120649350665,0.248244,0.248244,-3.546342857142857,-5.722137945409372,-2.5693637745170816,12.73439049866287,19.77484735092777,9.39092938532396,-135.5110231050864,-0.1355110231050864,-9.21498768347626,-14.868678188826182,-6.67635829086765
2469.324,-0.024521230769229,-0.0522861538461543,0.2997281153846067,,-5.228615384615432e-05,-52.28615384615431,-52.392,0.3033038846153829,0.2461534415584132,0.2461534415584132,-3.5164777365487603,-5.6739496154368485,-2.547726171480054,12.603268472516804,19.578811204837987,9.292525608841522,-135.86285452863308,-0.1358628545286331,-9.137384719091184,-14.743463316753196,-6.620134103439028
2469.3740000000007,-0.0228661025640942,-0.0527271794871817,0.2914505512820098,,-5.27271794871817e-05,-52.7271794871817,-52.392,0.3016481153846071,0.2400047402597076,0.2400047402597076,-3.4286391465672503,-5.532219233166535,-2.4840861625484365,12.211162547300772,18.99167981366172,8.998475703520041,-137.00883674577236,-0.1370088367457723,-8.909140706196823,-14.375184281249126,-6.454768846298141
2469.424,-0.0239147692307691,-0.0525198974358974,0.2977743589743582,,-5.251989743589746e-05,-52.51989743589746,-52.17589743589746,0.2956665256410264,0.2361262820512836,0.2361262820512836,-3.3732326007326225,-5.442818994352678,-2.443943520544188,12.070294143562698,18.78041378858541,8.892913879439357,-136.47022510371335,-0.1364702251037133,-8.765169675189009,-14.14288240499082,-6.350460276441088
2469.474,-0.024555,-0.0522981818181812,0.2990325454545302,,-5.229818181818127e-05,-52.29818181818128,-52.048,0.2919111818181804,0.2336099999999999,0.2336099999999999,-3.337285714285714,-5.384817540110069,-2.417899612336796,11.996971940024366,18.6703798346646,8.837985283749521,-135.89410858909775,-0.1358941085890977,-8.671763558180215,-13.99216863928911,-6.282786533932713
2469.524,-0.024555,-0.0520748051948065,0.2928838441558805,,-5.207480519480653e-05,-52.07480519480653,-52.048,0.2913520909090942,0.2336099999999999,0.2336099999999999,-3.337285714285714,-5.384817540110069,-2.417899612336796,12.045334003947936,18.74296169660671,8.874213973756868,-135.31367603756686,-0.1353136760375668,-8.671763558180215,-13.99216863928911,-6.282786533932713
2469.574,-0.024360384615384,-0.0511736410256382,0.2902037948717887,,-5.117364102563825e-05,-51.173641025638254,-51.65933333333209,0.2898284871794825,0.2336099999999999,0.2336099999999999,-3.337285714285714,-5.384817540110069,-2.417899612336796,12.244465151760028,19.04159935281936,9.023437593146811,-132.9720477590292,-0.1329720477590292,-8.671763558180215,-13.99216863928911,-6.282786533932713
2469.6240000000007,-0.0241742597402586,-0.0506769090909144,0.2858410779219913,,-5.06769090909145e-05,-50.676909090914506,-51.323259740258656,0.2870930259739773,0.2336099999999999,0.2336099999999999,-3.337285714285714,-5.384817540110069,-2.417899612336796,12.357069197537742,19.2103164269297,9.107856950198348,-131.68131563163516,-0.1316813156316351,-8.671763558180215,-13.99216863928911,-6.282786533932713
2469.674,-0.0240625714285712,-0.0512360000000007,0.2768975714285598,,-5.123600000000072e-05,-51.23600000000072,-51.21157142857129,0.2820618571428506,0.2336099999999999,0.2336099999999999,-3.337285714285714,-5.384817540110069,-2.417899612336796,12.230473832042206,19.02062800946103,9.012950148290091,-133.1340843143913,-0.1331340843143912,-8.671763558180215,-13.99216863928911,-6.282786533932713
2469.724,-0.0239508831168828,-0.0512718831168828,0.2779816233766312,,-5.127188311688289e-05,-51.2718831168829,-50.92514285714219,0.2779033766233688,0.2346159740259837,0.2346159740259837,-3.3516567717997674,-5.408005702346327,-2.428311599013081,12.271840230897192,19.08262636009832,9.043958264435371,-133.22732472949892,-0.1332273247294989,-8.709106004560942,-14.052421874246129,-6.309841540413328
2469.774,-0.0234686153846246,-0.0511074615384634,0.2785711538462094,,-5.110746153846339e-05,-51.10746153846341,-50.67,0.2734730769231109,0.2362255454545471,0.2362255454545471,-3.3746506493506736,-5.445107061280396,-2.4449709121124847,12.388105063611963,19.25679839520168,9.131129251202454,-132.80008379959796,-0.1328000837995979,-8.76885440085607,-14.148827828038517,-6.353129900058809
2469.824,-0.0218128461538488,-0.0507760512820518,0.2686384615384777,,-5.0776051282051816e-05,-50.77605128205182,-50.67,0.267402564102574,0.2367846363636384,0.2367846363636384,-3.382637662337692,-5.457994362910425,-2.4507575894480143,12.491578833494303,19.411707979788154,9.20873387455796,-131.9389314649162,-0.1319389314649162,-8.789608239181344,-14.18231481183501,-6.368166280500072
2469.8740000000007,-0.0219764210526335,-0.0505930526315787,0.2650752631578936,,-5.059305263157873e-05,-50.59305263157874,-50.59305263157874,0.2650752631578936,0.2367622727272685,0.2367622727272685,-3.382318181818122,-5.4574788708450805,-2.4505261223545283,12.532820547028534,19.47342415694695,9.23967115311886,-131.463418978354,-0.1314634189783539,-8.788778085648103,-14.18097533248278,-6.367564825282253
2469.924,-0.0227972597402604,-0.0504711948051953,0.2643316363636419,,-5.047119480519536e-05,-50.47119480519537,-50.47119480519537,0.2643316363636419,0.236203181818179,0.236203181818179,-3.3743311688311293,-5.444591569215094,-2.4447394450190183,12.533376200870649,19.474255562671583,9.240087998669754,-131.14677774695238,-0.1311467777469523,-8.768024247322893,-14.147488348686393,-6.352528444841041
2469.974,-0.0225738831168823,-0.0503036623376617,0.2626543636363581,,-5.030366233766178e-05,-50.30366233766179,-50.30366233766179,0.2626543636363581,0.2328619342104978,0.2328619342104978,-3.3265990601499693,-5.367574280898274,-2.410157015776547,12.40567908283849,19.28311496895613,9.144308059398243,-130.71145333329767,-0.1307114533332976,-8.643994842575037,-13.9473629260063,-6.262667798995081
2470.024,-0.0216678974358985,-0.0501032820512822,0.2606486282051299,,-5.010328205128223e-05,-50.10328205128224,-50.10328205128224,0.2613326153846163,0.2292501025640913,0.2292501025640913,-3.2750014652013046,-5.284319906507218,-2.3727739999053425,12.27091337318842,19.08123738787017,9.04326345558755,-130.19077556880012,-0.1301907755688001,-8.509921172571225,-13.731030759175937,-6.16552997428349
2470.074,-0.0204900519480556,-0.0498859090909085,0.2585069090909054,,-4.988590909090854e-05,-49.88590909090853,-49.88590909090853,0.2602614935064916,0.2253872820512555,0.2253872820512555,-3.219818315017936,-5.195280123741861,-2.3327932104677656,12.12606802428851,18.8640811784072,8.934703880629687,-129.62594322369,-0.12962594322369,-8.36653062355791,-13.499665509234138,-6.0616419699127695
2470.1240000000007,-0.0216075844155955,-0.0497177272727256,0.2573887272727162,,-4.97177272727256e-05,-49.7177272727256,-49.7177272727256,0.2597030519480464,0.225001,0.225001,-3.2143000000000006,-5.186376145465972,-2.328795131524299,12.14500998965607,18.892490078428462,8.94889811632886,-129.1889315061064,-0.1291889315061063,-8.352191568657622,-13.47652898424164,-6.051253169476454
2470.174,-0.0220859220779215,-0.0495208441558431,0.2580145714285812,,-4.952084415584318e-05,-49.52084415584318,-49.52084415584318,0.2591442727272703,0.2244309480519522,0.2244309480519522,-3.206156400742175,-5.1732361868656485,-2.322895005741171,12.161345674504677,18.916987558618978,8.961139930518017,-128.67734095487086,-0.1286773409548708,-8.331030849042236,-13.442385484433242,-6.035921999137699
2470.224,-0.0219742337662332,-0.0492974675324664,0.2602502857142971,,-4.92974675324664e-05,-49.2974675324664,-49.2974675324664,0.258585181818179,0.2227543246753177,0.2227543246753177,-3.1822046382188245,-5.134589249805334,-2.305541694614081,12.127380018186855,18.866048991474614,8.935687004098853,-128.09690840333468,-0.1280969084033346,-8.268793438407878,-13.341963426171848,-5.99083032167014
2470.274,-0.021972,-0.0491288181818187,0.2597477272727292,,-4.912881818181874e-05,-49.12881818181874,-49.12881818181874,0.2574781818181855,0.222419,0.222419,-3.1774142857142853,-5.126859862393482,-2.3020710323887585,12.149276045398745,18.89888781121,8.95209500578817,-127.65868182692957,-0.1276586818269295,-8.256345956281345,-13.321879014520116,-5.981811986176877
2470.324,-0.0211851428571428,-0.0487152857142857,0.2554995714285714,,-4.871528571428572e-05,-48.715285714285706,-48.715285714285706,0.2558682857142857,0.2219885,0.2219885,-3.171264285714285,-5.116936640138367,-2.297615290840404,12.223839456330342,19.0106832537923,9.007977376583716,-126.5841391928582,-0.1265841391928582,-8.240365500770894,-13.296094036996834,-5.970233973237113
2470.3740000000007,-0.0193968311688193,-0.0479886623376575,0.2465554155843564,,-4.798866233765754e-05,-47.98866233765754,-47.98866233765754,0.2536325714285566,0.2203327307692145,0.2203327307692145,-3.147610439560208,-5.078770400695244,-2.280477823346567,12.310676037235677,19.140818157667265,9.073072728288398,-124.6960460964256,-0.1246960460964256,-8.17890221034548,-13.1969210465217,-5.925703154237588
2470.424,-0.0187148181818188,-0.0476641168831172,0.245661,,-4.7664116883117215e-05,-47.66411688311722,-47.916,0.253409,0.2174887272727134,0.2174887272727134,-3.10698181818162,-5.013214816978391,-2.251041947520726,12.239175033264097,19.0336702911218,9.019472241522893,-123.8527315927832,-0.1238527315927831,-8.0733308483306,-13.026578267814571,-5.849215560083763
2470.474,-0.018357,-0.0474035263157893,0.2474960526315814,,-4.7403526315789365e-05,-47.40352631578936,-47.81392105263144,0.2515739473684186,0.2145836923076893,0.2145836923076893,-3.0654813186812766,-4.9462524299474655,-2.2209743865611933,12.147975410507309,18.896937287820982,8.951120334218261,-123.17560054113665,-0.1231756005411366,-7.965493956309991,-12.85257998377858,-5.7710865649257785
2470.524,-0.018357,-0.0471772105263169,0.2525934210526047,,-4.717721052631698e-05,-47.177210526317,-47.530368421054135,0.2464765789473952,0.2140317692307691,0.2140317692307691,-3.057596703296701,-4.933530350133282,-2.2152618973966662,12.173219613727234,18.934792586542663,8.970038504624863,-122.58753071918936,-0.1225875307191893,-7.945006192835157,-12.819522320287364,-5.756242958592826
2470.574,-0.0195777272727284,-0.0476106363636368,0.2585739090909141,,-4.761063636363683e-05,-47.61063636363685,-47.485,0.2470699090909105,0.213811,0.213811,-3.054442857142857,-4.928441518207584,-2.2129769017308445,12.057389050287371,18.76105069560299,8.883245339691499,-123.71376524120078,-0.1237137652412007,-7.936811087445187,-12.806299254890815,-5.750305516059616
