Repository: DunklesArchipel/ORR_on_Ru0001

This project contains the evaluated data files for the article "Impact of the potential dependent surface adlayer composition on the ORR activity and H2O2 formation on Ru(0001) in acid electrolytes".

The subfolders contain the final figures found in the submitted manuscript (and supporting information).

Among the final PNG, also the SVG files are included which are based on the raw PNG obtained from the data evaluation. The CSV contain the data for the individual traces in the figures, where ***r*** and ***b*** refer to the red and blue curves, respectively.

File: data/SI/figure_S3_4/figure_S3_4_ORR_HClO4_SCV_r.csv (part 12 of 74)
t,E,current1_mA,coll_current,potential2,current1,current1_muA,cur1muA_filt,coll_cur_filt,coll_cur_norm,coll_cur_norm_filt,cur_H2O2,cur_H2O2_min,cur_H2O2_max,yield,yield_min,yield_max,j,current1_mA_geo,cur_H2O2_uAcm,cur_H2O2_min_uAcm,cur_H2O2_max_uAcm
3485.1259999999875,0.5615150487809152,-0.0122119756097427,0.7005565121937865,,-1.2211975609742756e-05,-12.211975609742757,-12.211975609742757,0.706205,0.706205,0.706205,-10.088642857142856,-13.077870370370368,-8.211686046511627,90.47859252983118,103.42388309248112,80.4134555763848,-31.73218421564445,-0.0317321842156444,-26.21481436413107,-33.98216676831805,-21.33763959871133
3485.175999999988,0.5598351707321261,-0.0122644146341332,0.7058052926816181,,-1.2264414634133266e-05,-12.264414634133264,-12.264414634133264,0.706205,0.706205,0.706205,-10.088642857142856,-13.077870370370368,-8.211686046511627,90.26633480525176,103.20987525825925,80.20751777484423,-31.868444296341035,-0.031868444296341,-26.21481436413107,-33.98216676831805,-21.33763959871133
3485.225999999988,0.5602991325298396,-0.0128685180720976,0.7031239879530834,,-1.2868518072097604e-05,-12.868518072097604,-12.316373493963154,0.7030519156636716,0.7030519156636716,0.7030519156636716,-10.043598795195308,-13.019479919697622,-8.175022275158971,87.6706316868745,100.583134499809,77.6962634638115,-33.43817569700769,-0.0334381756970076,-26.097769709177765,-33.830442215600804,-21.242370693516783
3485.275999999988,0.5611620119051756,-0.0134972142858953,0.6991231309507004,,-1.3497214285895383e-05,-13.497214285895383,-12.38865476184004,0.6997791309512176,0.6997791309512176,0.6997791309512176,-9.996844727874535,-12.958872795392915,-8.136966638967646,85.1010438172081,97.96515074641091,75.22324665054693,-35.07181014809464,-0.0350718101480946,-25.97628169409609,-33.67295775160605,-21.143485099845662
3485.325999999988,0.5595221309527855,-0.0127793571430341,0.7057844404745475,,-1.27793571430342e-05,-12.7793571430342,-12.645202380889105,0.7043904404750531,0.7043904404750531,0.7043904404750531,-10.062720578215044,-13.044267416204685,-8.190586517151779,88.10687627469213,101.02584465849394,78.11739172864462,-33.206495654703915,-0.0332064956547039,-26.1474566689871,-33.894851237575864,-21.282813567780195
3485.3759999999875,0.558919397590153,-0.0127334096383324,0.7070343855437329,,-1.2733409638332523e-05,-12.733409638332525,-12.99008433723204,0.7072828433733636,0.7072828433733636,0.7072828433733636,-10.10404061961948,-13.097830432840064,-8.2242191089926,88.48659115175303,101.4107754544631,78.48425228013716,-33.08710345068743,-0.0330871034506874,-26.254824650020208,-34.03403195372989,-21.37020611048156
3485.425999999988,0.5597489156624442,-0.0136153373491782,0.7008114939774515,,-1.361533734917822e-05,-13.61533734917822,-13.456951807112787,0.7078015180721602,0.7078015180721602,0.7078015180721602,-10.111450258173717,-13.107435519854818,-8.230250210141397,85.23235783541638,98.09936703869542,75.34931425206976,-35.37874679159865,-0.0353787467915986,-26.274078210876223,-34.05899027335806,-21.3858776135039
3485.475999999988,0.5588311707320662,-0.0133482926830806,0.7033070731694498,,-1.3348292683080666e-05,-13.348292683080668,-13.688560975571336,0.707926,0.707926,0.707926,-10.113228571428571,-13.10974074074074,-8.231697674418605,86.21119203414688,99.098376139607,76.29009594583071,-34.684845099586404,-0.0346848450995864,-26.278699065486443,-34.06498027007502,-21.389638774233152
3485.525999999988,0.5575002439025171,-0.0129010487802663,0.7081149999996091,,-1.290104878026637e-05,-12.90104878026637,-13.827,0.707926,0.707926,0.707926,-10.113228571428571,-13.10974074074074,-8.231697674418605,87.88656204044362,100.80232843492053,77.90466508524922,-33.522705052229554,-0.0335227050522295,-26.278699065486443,-34.06498027007502,-21.389638774233152
3485.575999999988,0.557185609756174,-0.0137931219510025,0.7096899999996171,,-1.3793121951002627e-05,-13.793121951002629,-13.827,0.707926,0.707926,0.707926,-10.113228571428571,-13.10974074074074,-8.231697674418605,84.6070466668627,97.45981972962446,74.74928570963196,-35.84071084361463,-0.0358407108436146,-26.278699065486443,-34.06498027007502,-21.389638774233152
3485.6259999999875,0.556870682926908,-0.0143073414633883,0.7072335853675581,,-1.4307341463388435e-05,-14.307341463388438,-13.952853658471094,0.707926,0.707926,0.707926,-10.113228571428571,-13.10974074074074,-8.231697674418605,82.82549143619408,95.63191767186906,73.04390949488821,-37.17688353309227,-0.0371768835330922,-26.278699065486443,-34.06498027007502,-21.389638774233152
3485.675999999988,0.5565554390244691,-0.0144122195121687,0.7004098048797562,,-1.441221951216888e-05,-14.412219512168878,-14.215048780422196,0.707926,0.707926,0.707926,-10.113228571428571,-13.10974074074074,-8.231697674418605,82.4713052088314,95.2674927241404,72.70559776905058,-37.44940369448395,-0.0374494036944839,-26.278699065486443,-34.06498027007502,-21.389638774233152
3485.725999999988,0.5563288048781004,-0.0138558536587043,0.7041679756083357,,-1.385585365870444e-05,-13.85585365870444,-14.345097560949808,0.7048400243911477,0.7048400243911477,0.7048400243911477,-10.069143205587824,-13.052593044280512,-8.195814237106367,84.17257701392542,97.01483841378766,74.33282848109044,-36.00371592719568,-0.0360037159271956,-26.16414553256286,-33.916484949618514,-21.29639752650465
3485.775999999988,0.5560779879519112,-0.0134656626504073,0.7076461566279348,,-1.3465662650407449e-05,-13.465662650407449,-14.428999999999998,0.701901,0.701901,0.701901,-10.027157142857142,-12.998166666666664,-8.16163953488372,85.36358965075735,98.2334529967696,75.47533635919224,-34.98982486237157,-0.0349898248623715,-26.05504692971299,-33.77506083481313,-21.20759633813848
3485.825999999988,0.5556629277109463,-0.0142439759034215,0.70194193976045,,-1.424397590342154e-05,-14.243975903421545,-14.428999999999998,0.701901,0.701901,0.701901,-10.027157142857142,-12.998166666666664,-8.16163953488372,82.62619733275726,95.42690435031064,72.85351797059192,-37.012231417328735,-0.0370122314173287,-26.05504692971299,-33.77506083481313,-21.20759633813848
3485.8759999999875,0.5554720000000001,-0.0147139036144057,0.700158253011657,,-1.471390361440574e-05,-14.71390361440574,-14.485277108407535,0.7030210120476714,0.7030210120476714,0.7030210120476714,-10.043157314966734,-13.018907630512432,-8.174662930786877,81.13368015386067,93.8881205770154,71.43009951843258,-38.23331416180211,-0.0382333141618021,-26.0966225457385,-33.82895515188324,-21.241436955833663
3485.925999999988,0.5554720000000001,-0.01492113253007,0.7017142771080552,,-1.4921132530070072e-05,-14.921132530070071,-14.589493975878264,0.7050951084332303,0.7050951084332303,0.7050951084332303,-10.07278726333186,-13.057316822837596,-8.198780330618957,80.60190115510369,93.33838811535574,70.92397259471863,-38.77178773371316,-0.0387717877337131,-26.173614427303683,-33.92875944280107,-21.304104766409974
3485.975999999988,0.555195121951296,-0.014391707317226,0.7088293902419918,,-1.439170731722603e-05,-14.39170731722603,-14.602,0.7048820000001274,0.7048820000001274,0.7048820000001274,-10.069742857144677,-13.053370370372727,-8.196302325582876,82.33152806038598,95.1235811314244,72.57215182031092,-37.39610382152364,-0.0373961038215236,-26.16570369598173,-33.91850479108742,-21.297665799054894
3486.025999999988,0.5548812530121265,-0.0140872168672873,0.7134439879532417,,-1.408721686728733e-05,-14.08721686728733,-14.651734939706923,0.7046074819275804,0.7046074819275804,0.7046074819275804,-10.065821170394004,-13.048286702362596,-8.193110254971865,83.35035248725433,96.17132528144148,73.54569086902252,-36.60490120549067,-0.0366049012054906,-26.15551339668985,-33.90529514385721,-21.28937136939872
3486.075999999988,0.5545698072289932,-0.014813120481747,0.7077397710857568,,-1.481312048174707e-05,-14.81312048174707,-14.85896385537012,0.7051261566263769,0.7051261566263769,0.7051261566263769,-10.07323080894824,-13.057891789377347,-8.199141356120661,80.95385853300635,93.70231452200171,71.25889157604315,-38.49112403731991,-0.0384911240373199,-26.174766957545867,-33.93025346348538,-21.30504287242105
3486.1259999999875,0.55503349999974,-0.014939857142935,0.70504675000013,,-1.4939857142935027e-05,-14.939857142935027,-15.005380952354992,0.705344,0.705344,0.705344,-10.076342857142857,-13.061925925925925,-8.20167441860465,80.55854092237418,93.29352987132653,70.88272785052405,-38.8204426675081,-0.038820442667508,-26.18285345311017,-33.9407359577354,-21.31162490369432
3486.175999999988,0.5560584999997459,-0.0146327142857904,0.704534250000127,,-1.463271428579044e-05,-14.63271428579044,-15.107761904736522,0.705344,0.705344,0.705344,-10.076342857142857,-13.061925925925925,-8.20167441860465,81.55991383122974,94.32818643659438,71.83616364580865,-38.02234790914191,-0.0380223479091419,-26.18285345311017,-33.9407359577354,-21.31162490369432
3486.225999999988,0.5545008214290184,-0.0151087857141492,0.7049442499998758,,-1.5108785714149267e-05,-15.108785714149269,-15.348357142795123,0.705344,0.705344,0.705344,-10.076342857142857,-13.061925925925925,-8.20167441860465,80.01819667999327,92.73408561922336,70.3690478171243,-39.2593947840501,-0.0392593947840501,-26.18285345311017,-33.9407359577354,-21.31162490369432
3486.275999999988,0.553015719512247,-0.0155712073170471,0.70592136585301,,-1.5571207317047105e-05,-15.571207317047104,-15.571207317047104,0.70592136585301,0.70592136585301,0.70592136585301,-10.084590940757286,-13.072617886166851,-8.208387975035,78.61451699472725,91.27703994437204,69.03723864272955,-40.46097329659978,-0.0404609732965997,-26.20428566989828,-33.96851846097925,-21.32906973131255
3486.325999999988,0.5528053536585886,-0.0156766951219251,0.7085457560969113,,-1.5676695121925105e-05,-15.676695121925109,-15.676695121925109,0.7085457560969113,0.7085457560969113,0.7085457560969113,-10.122082229955874,-13.121217705498356,-8.238904140661758,78.46947234666433,91.12617142866952,68.89983437337948,-40.73507787753444,-0.0407350778775344,-26.301704837226325,-34.094802566774874,-21.40836440239352
3486.3759999999875,0.5525982380952901,-0.0158100714285324,0.7099452499998701,,-1.5810071428532488e-05,-15.810071428532488,-15.721000000000002,0.7099452499998701,0.7099452499998701,0.7099452499998701,-10.142074999998142,-13.147134259256852,-8.255177325579885,78.1598163984494,90.8038876472168,68.60662368319966,-41.0816492814186,-0.0410816492814186,-26.353655011566357,-34.16214538536379,-21.45064942801913
3486.425999999988,0.5523934761905269,-0.0159636428571047,0.710457749999873,,-1.596364285710478e-05,-15.963642857104778,-15.721000000000002,0.710457749999873,0.710457749999873,0.710457749999873,-10.149396428569611,-13.156624999997646,-8.261136627905499,77.73431746137318,90.3606042675102,68.20401921938894,-41.48069666060168,-0.0414806966606016,-26.37267936336461,-34.18680658213932,-21.46613436552934
3486.475999999988,0.5521864939759544,-0.0160256265060114,0.7128424939752684,,-1.6025626506011403e-05,-16.025626506011402,-15.721000000000002,0.7128424939752684,0.7128424939752684,0.7128424939752684,-10.183464199646693,-13.200786925467932,-8.28886620901475,77.70940483218104,90.3346348426698,68.18045768968315,-41.64175795226473,-0.0416417579522647,-26.461202696704053,-34.30155905128302,-21.538188241503292
3486.525999999988,0.55197912048198,-0.0157538674702055,0.7168042771063472,,-1.5753867470205534e-05,-15.753867470205533,-15.758301204780192,0.7168042771063472,0.7168042771063472,0.7168042771063472,-10.240061101519244,-13.27415327974717,-8.334933454724966,78.78809909986441,91.4575154406199,69.20172972245204,-40.93560621547466,-0.0409356062154746,-26.608266806037985,-34.49219771153073,-21.65789158630999
3486.575999999988,0.5517712891566783,-0.0144574819280334,0.7251012650581762,,-1.445748192803345e-05,-14.45748192803345,-15.913722891527588,0.7251012650581762,0.7251012650581762,0.7251012650581762,-10.358589500831089,-13.42780120478104,-8.431410058816,83.48291171327472,96.30744031413217,73.67250510562215,-37.56701573074726,-0.0375670157307472,-26.91625669415636,-34.89144386279528,-21.908581030127262
3486.6259999999875,0.5519247349396544,-0.0143941204817185,0.7288868313251704,,-1.4394120481718558e-05,-14.394120481718558,-16.00904819275802,0.7288868313251704,0.7288868313251704,0.7288868313251704,-10.412669018931004,-13.49790428379945,-8.475428271222912,83.95015419998909,96.78683707814903,74.1197682803672,-37.402374304094735,-0.0374023743040947,-27.05677951253397,-35.0736030718033,-22.02296006834161
3486.675999999988,0.5523397951806216,-0.0152236385540144,0.7294055060239699,,-1.5223638554014442e-05,-15.22363855401444,-16.060855421674102,0.7294055060239699,0.7294055060239699,0.7294055060239699,-10.420078657485284,-13.507509370814256,-8.481459372371743,81.26808271628016,94.02693833295416,71.5581044947384,-39.55783392188984,-0.0395578339218898,-27.076033073390104,-35.098561391431616,-22.03863157136404
3486.725999999988,0.5512279879521071,-0.0160054939757162,0.7332638915652654,,-1.6005493975716217e-05,-16.005493975716217,-16.350975903539556,0.7294470000000001,0.7294470000000001,0.7294470000000001,-10.420671428571428,-13.508277777777778,-8.481941860465117,78.86631502639936,91.53881036014042,69.27586797742742,-41.58944461816798,-0.0415894446181679,-27.07757335826328,-35.10055805700795,-22.039885291609647
3486.775999999988,0.5502003690477207,-0.016621083333295,0.736334,,-1.662108333329509e-05,-16.62108333329509,-16.62108333329509,0.7302463452373327,0.7302463452373327,0.7302463452373327,-10.432090646247609,-13.52308046735801,-8.491236572527123,77.12285925589535,89.7227108821975,67.62606246154468,-43.18902158426499,-0.0431890215842649,-27.107245602171957,-35.13902207688957,-22.06403711804694
3486.825999999988,0.5497902500001017,-0.0167752499999617,0.736334,,-1.6775249999961794e-05,-16.77524999996179,-16.77524999996179,0.7333207499992381,0.7333207499992381,0.7333207499992381,-10.47601071427483,-13.58001388887478,-8.526985465107419,76.88459498537583,89.47386482032171,67.40104428226729,-43.58961565871407,-0.043589615658714,-27.22136961731423,-35.28696061503697,-22.156928758279022
3486.8759999999875,0.550339855421373,-0.016930144578274,0.7339276987962269,,-1.6930144578274065e-05,-16.930144578274064,-16.930144578274064,0.7352136626503409,0.7352136626503409,0.7352136626503409,-10.503052323576298,-13.615067826858164,-8.548996077329544,76.57184367650473,89.14698412488728,67.1058431120939,-43.9921011737595,-0.0439921011737595,-27.291635834285472,-35.37804645185154,-22.21412219069748
3486.925999999988,0.5515844337346361,-0.0170855662650223,0.7297789036154704,,-1.7085566265022313e-05,-17.08556626502231,-17.08556626502231,0.7362510120479396,0.7362510120479396,0.7362510120479396,-10.51787160068485,-13.63427800088777,-8.561058279627204,76.20696850772791,88.7652807277918,66.7616766855445,-44.39595635269279,-0.0443959563526927,-27.33014295599771,-35.42796309110815,-22.245465196742323
3486.975999999988,0.5514956190476689,-0.0171450952380827,0.7322754523802047,,-1.714509523808279e-05,-17.14509523808279,-17.14509523808279,0.7358625000001247,0.7358625000001247,0.7358625000001247,-10.512321428573207,-13.62708333333564,-8.556540697675867,76.01810071615942,88.56755657847793,66.58362696493698,-44.55063929668886,-0.0445506392966888,-27.315721122094384,-35.40926812123347,-22.23372649472799
3487.025999999988,0.5509711428575282,-0.0172085714285457,0.7362107142840439,,-1.7208571428545756e-05,-17.208571428545756,-17.184,0.7354729999999999,0.7354729999999999,0.7354729999999999,-10.506757142857142,-13.619870370370368,-8.552011627906975,75.8191057759869,88.35912278154272,66.39610298544693,-44.71557888004925,-0.0447155788800492,-27.30126261472316,-35.39052561167817,-22.221957942216523
3487.075999999988,0.5494342380956148,-0.0173109523809272,0.742872023807891,,-1.7310952380927284e-05,-17.310952380927286,-17.184,0.7354729999999999,0.7354729999999999,0.7354729999999999,-10.506757142857142,-13.619870370370368,-8.552011627906975,75.54005935588447,88.06665428774582,66.13326782642378,-44.98161046617131,-0.0449816104661713,-27.30126261472316,-35.39052561167817,-22.221957942216523
3487.1259999999875,0.5485814634147126,-0.0174147317072909,0.742275682928397,,-1.741473170729097e-05,-17.414731707290972,-17.24273170729097,0.7372366585358014,0.7372366585358014,0.7372366585358014,-10.531952264797162,-13.652530713625952,-8.572519285300016,75.37174911568036,87.89014319094942,65.9748065522133,-45.25127565444115,-0.0452512756544411,-27.36673083020981,-35.47539181693865,-22.275246024589386
3487.175999999988,0.548266219512272,-0.0175196097560719,0.7359769024405599,,-1.7519609756071992e-05,-17.519609756071993,-17.347609756071993,0.74038604877972,0.74038604877972,0.74038604877972,-10.576943553996,-13.71085275518,-8.609140102089768,75.2899719568514,87.80435288295926,65.89783398611821,-45.52379581583433,-0.0455237958158343,-27.48363835791711,-35.62693861211477,-22.37040331458369
3487.225999999988,0.5491000361443533,-0.0170990361446906,0.7383355301197322,,-1.7099036144690665e-05,-17.099036144690665,-17.356,0.7420689879514324,0.7420689879514324,0.7420689879514324,-10.600985542163318,-13.742018295396894,-8.628709162225958,76.54135193110255,89.115100277083,67.07707231465963,-44.43095713525722,-0.0444309571352572,-27.546110215200137,-35.70792064933352,-22.421252500744306
3487.275999999988,0.5496577500001272,-0.0169271785712632,0.7410375952377141,,-1.692717857126335e-05,-16.927178571263347,-17.382619047593654,0.74322,0.74322,0.74322,-10.61742857142857,-13.763333333333332,-8.642093023255812,77.09261211405999,89.6911291419152,67.5974909281989,-43.9843941586248,-0.0439843941586248,-27.58883657253842,-35.76330666810536,-22.45602976834522
3487.325999999988,0.549145250000127,-0.0175932499998348,0.7425744999996191,,-1.7593249999834923e-05,-17.593249999834924,-17.484999999974626,0.74322,0.74322,0.74322,-10.61742857142857,-13.763333333333332,-8.642093023255812,75.27240824503882,87.78592480625784,65.88130382476474,-45.71514616367699,-0.0457151461636769,-27.58883657253842,-35.76330666810536,-22.45602976834522
3487.3759999999875,0.5480876024100048,-0.0175421204820715,0.7483330843351267,,-1.754212048207155e-05,-17.542120482071553,-17.467903614483955,0.7468292771068648,0.7468292771068648,0.7468292771068648,-10.66898967295521,-13.830171798275272,-8.684061361707728,75.63679425819525,88.16806674301695,66.22436627211556,-45.582288767922776,-0.0455822887679227,-27.72281541628091,-35.93698294703081,-22.565082315577484
3487.425999999988,0.5466351927714388,-0.016971638554356,0.7571487469858006,,-1.6971638554356083e-05,-16.97163855435608,-17.364289156651793,0.7530521686731803,0.7530521686731803,0.7530521686731803,-10.757888123902577,-13.945410530984818,-8.756420565967211,77.59157412764137,90.21178245369435,68.06903330729894,-44.09992111501648,-0.0440999211150164,-27.953813422835783,-36.236424807379706,-22.753103948819817
3487.475999999988,0.5464236746988201,-0.0176891566263061,0.7554686506030345,,-1.7689156626306142e-05,-17.689156626306143,-17.64253012040688,0.7559353493969656,0.7559353493969656,0.7559353493969656,-10.79907641995665,-13.998802766610472,-8.789945923220529,75.81429429069712,88.35408170675517,66.39156978058271,-45.96435455025924,-0.0459643545502592,-28.06083907042008,-36.37516175795196,-22.84021784801634
3487.525999999988,0.5462661807229685,-0.0181546746989363,0.7559769277085339,,-1.815467469893633e-05,-18.154674698936333,-17.859530120494746,0.7585282771077921,0.7585282771077921,0.7585282771077921,-10.83611824439703,-14.046819946440593,-8.820096245439442,74.75558371637345,87.24327923987997,65.3951521117804,-47.17397907854832,-0.0471739790785483,-28.1570903269234,-36.49993190527108,-22.91856189400742
3487.575999999988,0.5459553373494738,-0.0175841927712239,0.765311265057956,,-1.758419277122399e-05,-17.58419277122399,-17.807722891578948,0.7611216506017748,0.7611216506017748,0.7611216506017748,-10.87316643716821,-14.094845381514348,-8.850251751183428,76.41725542798551,88.98531144510767,66.95999791999733,-45.69161142565015,-0.0456916114256501,-28.25335813120348,-36.62472350341192,-22.99691940911912
3487.6259999999875,0.5463842142854843,-0.0178481428569382,0.7665857142867368,,-1.784814285693824e-05,-17.848142856938242,-17.971285714209095,0.7646182857132632,0.7646182857132632,0.7646182857132632,-10.92311836733233,-14.159597883578948,-8.890910298991432,75.93075800318351,88.47608457197315,66.50130987917781,-46.377472011298366,-0.0463774720112983,-28.38315562675615,-36.79297951616538,-23.10256853340617
3487.675999999988,0.5473062380950132,-0.0186683809521809,0.7624869047629043,,-1.8668380952180952e-05,-18.66838095218096,-18.27842857135368,0.7687170952370957,0.7687170952370957,0.7687170952370957,-10.981672789101369,-14.23550176364992,-8.93857087484995,74.07523025033429,86.52779300602641,64.75594213264712,-48.508818090811175,-0.0485088180908111,-28.535306249848887,-36.99021180535966,-23.226412063830484
3487.725999999988,0.5458536867473878,-0.0182091566266434,0.77026940963643,,-1.820915662664349e-05,-18.209156626643487,-18.54186746981696,0.7714303493969655,0.7714303493969655,0.7714303493969655,-11.020433562813793,-14.285747211054916,-8.97012034182518,75.4060080307846,87.92607777765788,66.00705642193229,-47.31554753738536,-0.0473155475373853,-28.636024106737025,-37.12077199021466,-23.30839171478595
3487.775999999988,0.5448657261902475,-0.0180001071426538,0.7762600000005085,,-1.800010714265383e-05,-18.000107142653828,-18.760619047593654,0.7738819999994915,0.7738819999994915,0.7738819999994915,-11.055457142849876,-14.331148148138729,-8.99862790697083,76.09872611123663,88.65197481039357,66.6596260190044,-46.7723433132586,-0.0467723433132586,-28.727031060002616,-37.23874396667006,-23.382467141862595
3487.825999999988,0.5457877499997714,-0.0188197499997967,0.7742100000005081,,-1.8819749999796863e-05,-18.819749999796866,-18.862999999974623,0.7759319999994919,0.7759319999994919,0.7759319999994919,-11.084742857135598,-14.3691111111017,-9.02246511627316,74.13429754630286,86.58996199410512,64.81140296244287,-48.902142697491726,-0.0489021426974917,-28.80312846719526,-37.337388753771634,-23.44440689190312
3487.8759999999875,0.5452728554220789,-0.019284192771032,0.7796654096358083,,-1.9284192771032088e-05,-19.28419277103209,-18.996144578274063,0.780702759034445,0.780702759034445,0.780702759034445,-11.152896557634929,-14.457458500637868,-9.077939058540055,73.28490866654998,85.69502650735168,64.01450436158558,-50.10897311096738,-0.0501089731109673,-28.98022231739074,-37.56695485587688,-23.588553049038968
3487.925999999988,0.5437174337353193,-0.0194914216866964,0.7905557710816797,,-1.949142168669642e-05,-19.49142168669642,-19.15156626502232,0.7874437228899213,0.7874437228899213,0.7874437228899213,-11.249196041284588,-14.58229116462817,-9.15632235918513,73.1878333794525,85.59261638586766,63.92351414841308,-50.64744668287843,-0.0506474466828784,-29.23045152294242,-37.8913260482587,-23.792227983790344
3487.975999999988,0.5448333373490728,-0.0191743614458705,0.7895182771089336,,-1.917436144587052e-05,-19.17436144587052,-19.35465060235971,0.7898917228910664,0.7898917228910664,0.7898917228910664,-11.284167469872376,-14.627624497982708,-9.184787475477515,74.09528871921326,86.54890586771982,64.77477515951436,-49.82358211821968,-0.0498235821182196,-29.32132296337885,-38.00912235993555,-23.86619310972697
3488.025999999988,0.5453725542173038,-0.0190543253010636,0.788926831324403,,-1.9054325301063668e-05,-19.054325301063667,-19.562036144526893,0.7918314096381693,0.7918314096381693,0.7918314096381693,-11.311877280545277,-14.66354462292906,-9.207341972536852,74.50307459515024,86.97788238689941,65.15781169879892,-49.51167443175918,-0.0495116744317591,-29.39332546690102,-38.1024589385754,-23.924799798640365
3488.075999999988,0.5436093012052509,-0.019624807228776,0.7925569518063402,,-1.962480722877601e-05,-19.62480722877601,-19.769867469828643,0.7933868313249204,0.7933868313249204,0.7933868313249204,-11.334097590356004,-14.692348728239264,-9.225428271220004,73.22027479054586,85.62684359183201,63.9539200379926,-50.99404208465735,-0.0509940420846573,-29.45106378760977,-38.17730490986451,-23.971796106194
3488.1259999999875,0.5433395421684923,-0.0199151686746727,0.795564662649951,,-1.991516867467276e-05,-19.91516867467276,-19.91516867467276,0.795564662649951,0.795564662649951,0.795564662649951,-11.365209466427867,-14.732678937962053,-9.2507518912785,72.66670124741641,85.04239052696353,63.435349968538056,-51.74853121768229,-0.0517485312176822,-29.531906381335475,-38.28210086469414,-24.03759821736609
3488.175999999988,0.5440654457829521,-0.0200187831325043,0.7981574337342952,,-2.001878313250436e-05,-20.01878313250436,-20.01878313250436,0.7981574337342952,0.7981574337342952,0.7981574337342952,-11.402249053347072,-14.78069321730176,-9.280900392259245,72.57717687887661,84.94779098814865,63.35154019267944,-52.01776800363635,-0.0520177680036363,-29.628151823756266,-38.4068634752396,-24.1159375309644
3488.225999999988,0.5426469036148406,-0.0201710963855039,0.8007507710836994,,-2.017109638550393e-05,-20.171096385503933,-20.025,0.8007507710836994,0.8007507710836994,0.8007507710836994,-11.439296729767133,-14.828717983031469,-9.311055477717437,72.37680776732117,84.73598075058584,63.16401544171452,-52.41354607895534,-0.0524135460789553,-29.72441828632478,-38.53165333412472,-24.19429395398529
3488.275999999988,0.5414397951808011,-0.0203265180722501,0.8059575903584529,,-2.032651807225016e-05,-20.32651807225016,-20.06851807225016,0.8049411566244241,0.8049411566244241,0.8049411566244241,-11.499159380348916,-14.906317715267113,-9.359780890981677,72.2634067882808,84.61605421240779,63.05791707194148,-52.817401257883375,-0.0528174012578833,-29.879968274025572,-38.73329220707019,-24.320904409090588
3488.325999999988,0.541128349397666,-0.0204819397589984,0.8178846987922845,,-2.04819397589984e-05,-20.481939758998404,-20.223939758998405,0.8132381445762985,0.8132381445762985,0.8132381445762985,-11.617687779661406,-15.059965640301822,-9.456257495073238,72.38518743352655,84.744841173306,63.17185644026827,-53.22125643681666,-0.0532212564368166,-30.18795816214562,-39.13253835833692,-24.571593852909228
3488.3759999999875,0.5417816385539092,-0.0202840361446807,0.8201663253021022,,-2.028403614468077e-05,-20.284036144680773,-20.283,0.8179985180716483,0.8179985180716483,0.8179985180716483,-11.68569311530926,-15.148120705030522,-9.511610675251722,73.10473617262596,85.5049314061385,63.84563981936253,-52.70701417601008,-0.05270701417601,-30.36466649398202,-39.361604714421134,-24.71542621603188
3488.425999999988,0.5430262168671655,-0.0198695783133543,0.816536204820165,,-1.986957831335438e-05,-19.86957831335438,-20.283,0.8205912891559924,0.8205912891559924,0.8205912891559924,-11.722732702228464,-15.196134984370229,-9.54175917623247,74.21256834579938,86.67232778268506,64.8849048745964,-51.63006703219388,-0.0516300670321938,-30.46091193640281,-39.4863673249666,-24.79376552963019
3488.475999999988,0.5428794285714786,-0.0205907142855265,0.8188504285708028,,-2.059071428552658e-05,-20.59071428552658,-20.43042857139106,0.8216789999997496,0.8216789999997496,0.8216789999997496,-11.73827142856785,-15.216277777773138,-9.554406976741271,72.61762885094369,84.99053900352061,63.38940814744949,-53.50390139321567,-0.0535039013932156,-30.50128850956633,-39.5387073272156,-24.826630182205143
3488.525999999988,0.5427029879518332,-0.0209697590363007,0.8218566626495614,,-2.096975903630073e-05,-20.96975903630073,-20.64271084328234,0.8232882048184963,0.8232882048184963,0.8232882048184963,-11.76126006883566,-15.24607786700919,-9.573118660680189,71.86614037929542,84.19564019858828,62.68642238400782,-54.48882948690941,-0.0544888294869094,-30.561023297053403,-39.616141310995154,-24.87525152085742
3488.575999999988,0.5425993734940011,-0.0203474698796691,0.8260054578303179,,-2.034746987966918e-05,-20.34746987966918,-21.00596385533348,0.826399650601654,0.826399650601654,0.826399650601654,-11.805709294309342,-15.30369723336396,-9.60929826280993,73.43416481729228,85.8524333009526,64.15443893751551,-52.87184344102536,-0.0528718434410253,-30.676522300330834,-39.76586224116959,-24.969262337478582
3488.6259999999875,0.5414025421691362,-0.0205931807226993,0.8291895180716482,,-2.0593180722699312e-05,-20.593180722699312,-21.144,0.8291895180716482,0.8291895180716482,0.8291895180716482,-11.845564543880688,-15.355361445771262,-9.641738582228466,73.03343237560162,85.42967541665155,63.77882795048192,-53.51031030207879,-0.0535103103020787,-30.780084095880888,-39.90010901317893,-25.05355682222863
3488.675999999988,0.5395356746992518,-0.0213708915660748,0.8317822891559924,,-2.137089156607485e-05,-21.37089156607485,-21.144,0.8317822891559924,0.8317822891559924,0.8317822891559924,-11.88260413079989,-15.403375725110967,-9.671887083209214,71.4667969895066,83.77257718362699,62.31328189064851,-55.531151526885054,-0.055531151526885,-30.876329538301672,-40.02487162372439,-25.131896135826945
3488.725999999988,0.5390625421687751,-0.0215512048192395,0.8363661927699552,,-2.1551204819239505e-05,-21.551204819239505,-21.144,0.8363661927699552,0.8363661927699552,0.8363661927699552,-11.948088468142217,-15.488262829073244,-9.725188288022734,71.33337629330072,83.63113085821456,62.18868176180193,-55.99968614804644,-0.0559996861480464,-31.04648718700581,-40.24544635352605,-25.270396547562868
3488.775999999988,0.5391453734936668,-0.0215201204820435,0.8410332409626959,,-2.152012048204353e-05,-21.52012048204353,-21.190626505985488,0.8410332409626959,0.8410332409626959,0.8410332409626959,-12.014760585181367,-15.57468964745733,-9.779456290263903,71.65530458328607,83.97233787198196,62.4893835556036,-55.9189151126591,-0.0559189151126591,-31.21973121954756,-40.47002195126536,-25.411409132189878
3488.825999999988,0.5403899518069231,-0.0210538554218013,0.8457007108422263,,-2.105385542180135e-05,-21.053855421801348,-21.346048192732884,0.8457007108422263,0.8457007108422263,0.8457007108422263,-12.081438726317517,-15.66112427485604,-9.83372919583984,72.92187401332241,85.3119048641711,63.67431650983409,-54.7073495758659,-0.0547073495758659,-31.392990905392413,-40.694617840323495,-25.55243445787755
3488.8759999999875,0.5406386746988738,-0.0209854698794788,0.8487084216862237,,-2.098546987947887e-05,-20.98546987947887,-21.50146987947887,0.8487084216862237,0.8487084216862237,0.8487084216862237,-12.124406024088907,-15.716822623818956,-9.868702577746786,73.2373993753473,85.64490963286147,63.969970942686295,-54.529653296737045,-0.054529653296737,-31.504639196520877,-40.83934710660114,-25.643310973912342
3488.925999999988,0.5403272289157405,-0.0211408915662262,0.8507825180717714,,-2.1140891566226263e-05,-21.140891566226266,-21.656891566226264,0.8507825180717714,0.8507825180717714,0.8507825180717714,-12.154035972453876,-15.755231816143914,-9.892819977578736,73.00833412737728,85.40318262092612,63.75531308019495,-54.93350847566811,-0.0549335084756681,-31.58163107808565,-40.93915139751843,-25.70597878448832
3488.975999999988,0.5385936024100739,-0.0219569277106384,0.8548898192760838,,-2.195692771063849e-05,-21.95692771063849,-22.16830120469117,0.8548898192760838,0.8548898192760838,0.8548898192760838,-12.212711703944052,-15.831292949557104,-9.94057929390795,71.48282459622352,83.78956549405923,62.32825212635641,-57.05393600423721,-0.0570539360042372,-31.73409691818678,-41.13679230135323,-25.830078886896217
3489.025999999988,0.537262180722996,-0.0225541566264799,0.8593703734926708,,-2.2554156626479945e-05,-22.554156626479944,-22.554156626479944,0.8593703734926708,0.8593703734926708,0.8593703734926708,-12.276719621323869,-15.914266175790198,-9.992678761542685,70.49331480483755,82.73937435693905,61.40491782018248,-58.60580431629568,-0.0586058043162956,-31.90041816631764,-41.35239391930064,-25.965456647002732
3489.075999999988,0.5368471204820289,-0.0226577710843121,0.8645559156613876,,-2.265777108431211e-05,-22.65777108431211,-22.65777108431211,0.8645559156613876,0.8645559156613876,0.8645559156613876,-12.350798795162678,-16.01029473447014,-10.052975763504506,70.558716552451,82.80887287976765,61.46588954556703,-58.8750411022512,-0.0588750411022512,-32.09290905116026,-41.60191914039294,-26.12213527420021
3489.1259999999875,0.5366376144578571,-0.0227959759035757,0.8755597951772479,,-2.279597590357573e-05,-22.795975903575734,-22.693,0.8741908915633049,0.8741908915633049,0.8741908915633049,-12.48844130804721,-16.188720214135273,-10.165010367015173,70.78728965903638,83.05166809691062,61.67904251144813,-59.2341591454337,-0.0592341591454337,-32.45056597042823,-42.065548480184745,-26.4132513712788
3489.175999999988,0.5365340000000255,-0.0229519999999616,0.8895609999965619,,-2.2951999999961687e-05,-22.95199999996169,-22.693,0.8861179999970712,0.8861179999970712,0.8861179999970712,-12.65882857138673,-16.409592592538353,-10.303697674384548,71.09538912313714,83.37870249520867,61.96651037234392,-59.63957965451568,-0.0596395796545156,-32.89330842267941,-42.63947388125109,-26.773623134739054
3489.225999999988,0.5362225542169431,-0.0231074216867091,0.8911170240960076,,-2.310742168670923e-05,-23.10742168670923,-22.84902409634764,0.8881920963850384,0.8881920963850384,0.8881920963850384,-12.68845851978626,-16.448001784908115,-10.327815074244633,70.89340140033111,83.16433167102983,61.778028659307104,-60.04343483344713,-0.0600434348334471,-32.97030030433399,-42.739278172284806,-26.836290945388143
3489.275999999988,0.536369698794922,-0.0230512650603573,0.8909097590370499,,-2.30512650603574e-05,-23.0512650603574,-23.004843373455216,0.890090048192383,0.890090048192383,0.890090048192383,-12.715572117034045,-16.483149040599685,-10.349884281306778,71.1025806054312,83.38633272018389,61.97322239086223,-59.89751475718169,-0.0598975147571816,-33.040753578244,-42.830606490316285,-26.89363663345441
3489.325999999988,0.5374070481925152,-0.0225843975904766,0.8872796385551127,,-2.258439759047665e-05,-22.58439759047665,-23.16026506020261,0.8916460722887727,0.8916460722887727,0.8916460722887727,-12.737801032696751,-16.511964301643935,-10.36797758475317,72.12348907601701,84.46803488879986,62.92704261601598,-58.68438389023756,-0.0586843838902375,-33.09851426081204,-42.90548144920079,-26.94065114252143
3489.3759999999875,0.5373863012049507,-0.0229286144576475,0.8885864819267917,,-2.29286144576475e-05,-22.9286144576475,-23.21,0.892144,0.892144,0.892144,-12.744914285714286,-16.521185185185185,-10.373767441860466,71.45306189024481,83.75801821435503,62.30045330189271,-59.57881353767996,-0.0595788135376799,-33.11699767924802,-42.929441436062255,-26.95569578543444
3489.425999999988,0.5368489638557853,-0.0236441566264539,0.8922269638543826,,-2.3644156626453963e-05,-23.644156626453963,-23.21518072282668,0.8922269638543826,0.8922269638543826,0.8922269638543826,-12.746099483634037,-16.522721552858936,-10.374732137841658,70.05226588718952,82.2703794857954,60.99395080024138,-61.43811269125128,-0.0614381126912512,-33.12007735447204,-42.93343360764893,-26.958202497826075
3489.475999999988,0.5353971566268579,-0.0238519879517568,0.8963751566255005,,-2.385198795175685e-05,-23.85198795175685,-23.47421686740709,0.8963751566255005,0.8963751566255005,0.8963751566255005,-12.805359380364292,-16.599539937509267,-10.42296693750582,69.86517199046503,82.07126308281663,60.819726655693,-61.97815159331324,-0.0619781515933132,-33.27406111760241,-43.1330421894846,-27.083538118978705
3489.525999999988,0.5348787469876719,-0.0238169277109578,0.9012702409623286,,-2.381692771095792e-05,-23.81692771095792,-23.714819277057444,0.9012702409623286,0.9012702409623286,0.9012702409623286,-12.875289156604692,-16.690189647450527,-10.479886522817774,70.17994689760468,82.4062077771426,61.11288617878172,-61.88704937895989,-0.0618870493789598,-33.45577000834477,-43.36859075155804,-27.23144070446668
3489.575999999988,0.5360197108430966,-0.023350060241077,0.90749313252861,,-2.335006024107717e-05,-23.35006024107717,-23.922650602359194,0.90749313252861,0.90749313252861,0.90749313252861,-12.96418760755157,-16.805428380159444,-10.55224572707686,71.40000619917073,83.70177506081563,62.2509025609589,-60.67391851201577,-0.0606739185120157,-33.68676801489838,-43.6680326119053,-27.41946233770798
3489.6259999999875,0.5352140833337448,-0.0237479166664738,0.911512083332562,,-2.3747916666473885e-05,-23.747916666473888,-23.985,0.911512083332562,0.911512083332562,0.911512083332562,-13.021601190465171,-16.879853395047444,-10.598977713169326,70.82824007172977,83.09515077734673,61.71724055174636,-61.707727764958776,-0.0617077277649587,-33.835954227491285,-43.86142214674796,-27.540892975865003
3489.675999999988,0.5336111445782613,-0.024504108433696,0.9146287228902672,,-2.450410843369601e-05,-24.504108433696008,-23.991216867392016,0.9146287228902672,0.9146287228902672,0.9146287228902672,-13.066124612718102,-16.937568942412355,-10.635217708026362,69.55572831595836,81.74171517573309,60.53171119521685,-63.67265278828607,-0.063672652788286,-33.95164602724511,-44.0113929982807,-27.63506071985067
3489.725999999988,0.5338183734939257,-0.0246595301204442,0.9198148674686224,,-2.465953012044426e-05,-24.659530120444256,-24.302060240888512,0.9198148674686224,0.9198148674686224,0.9198148674686224,-13.140212392408891,-17.033608656826342,-10.695521714751424,69.52540688837122,81.70940906042972,60.50349898853275,-64.07650796721936,-0.0640765079672193,-34.144159273947025,-44.260947206968375,-27.79175754856153
3489.775999999988,0.5341354999998739,-0.0245931428572562,0.9251630714271836,,-2.459314285725629e-05,-24.593142857256293,-24.556285714247903,0.9251630714271836,0.9251630714271836,0.9251630714271836,-13.216615306102623,-17.13264947087377,-10.757710132874228,69.9111337819173,82.12018761030711,60.862520832963405,-63.90400411261189,-0.0639040041126118,-34.34268827608549,-44.518299617147854,-27.953350922395167
3489.825999999988,0.5346479999998739,-0.0241324285715419,0.9307993809509943,,-2.4132428571541908e-05,-24.132428571541904,-24.709857142819367,0.9307993809509943,0.9307993809509943,0.9307993809509943,-13.297134013585634,-17.237025573166562,-10.823248615709238,71.05150632387665,83.33213927779772,61.92555536962471,-62.70686197506909,-0.062706861975069,-34.551911954571885,-44.789515496667256,-28.123649265349208
3489.8759999999875,0.5336129879522538,-0.0245490722889465,0.9343660843366928,,-2.454907228894657e-05,-24.54907228894656,-25.006012048100786,0.9343660843366928,0.9343660843366928,0.9343660843366928,-13.348086919095609,-17.30307563586468,-10.864721910891776,70.44373350424117,82.68667914942012,61.35870022614732,-63.789489030303926,-0.0637894890303039,-34.684310432560565,-44.961143153319256,-28.23141546836325
3489.925999999988,0.5319036746985614,-0.0253661445782613,0.9370314578297666,,-2.536614457826134e-05,-25.36614457826134,-25.36614457826134,0.9370314578297666,0.9370314578297666,0.9370314578297666,-13.386163683282378,-17.352434404254936,-10.895714625927518,69.08576177159638,81.240691135147,60.09462760623635,-65.91260892757509,-0.0659126089275751,-34.78325092623026,-45.08939934881701,-28.31194842832696
3489.975999999988,0.5328374096383279,-0.0255733734939256,0.943254349396082,,-2.5573373493925675e-05,-25.573373493925672,-25.573373493925672,0.943254349396082,0.943254349396082,0.943254349396082,-13.47506213422974,-17.46767313696448,-10.968073830187,69.01716761484656,81.16751103551508,60.030867047510064,-66.45108249948613,-0.0664510824994861,-35.014248932785115,-45.388841209165896,-28.49997006156929
3490.025999999988,0.5329121325304768,-0.0257619518071907,0.9487303493965726,,-2.5761951807190785e-05,-25.761951807190783,-25.761951807190783,0.9487303493965726,0.9487303493965726,0.9487303493965726,-13.553290705665322,-17.569080544380974,-11.031748248797356,68.94674858603958,81.09237002170656,59.96541925389723,-66.94109344995266,-0.0669410934499526,-35.217521811723735,-45.65234308927151,-28.66542473047281
3490.075999999988,0.5314597228919188,-0.0259173734939381,0.952878542167668,,-2.5917373493938183e-05,-25.91737349393818,-25.91737349393818,0.952878542167668,0.952878542167668,0.952878542167668,-13.612550602395254,-17.645898929030885,-11.079983048461251,68.87213124529057,81.01273365187758,59.89607952537611,-67.34494862888373,-0.0673449486288837,-35.371505574853266,-45.851951671106086,-28.790760351624748
