Repository: DunklesArchipel/ORR_on_Ru0001

This project contains the evaluated data files for the article "Impact of the potential dependent surface adlayer composition on the ORR activity and H2O2 formation on Ru(0001) in acid electrolytes".

The subfolders contain the final figures found in the submitted manuscript (and supporting information).

Among the final PNG, also the SVG files are included which are based on the raw PNG obtained from the data evaluation. The CSV contain the data for the individual traces in the figures, where ***r*** and ***b*** refer to the red and blue curves, respectively.

File: data/SI/figure_S3_4/figure_S3_4_ORR_H2SO4_5mVs_b.csv (part 16 of 59)
t,E,current1_mA,coll_current,potential2,current1,current1_muA,cur1muA_filt,coll_cur_filt,coll_cur_norm,coll_cur_norm_filt,cur_H2O2,cur_H2O2_min,cur_H2O2_max,yield,yield_min,yield_max,j,current1_mA_geo,cur_H2O2_uAcm,cur_H2O2_min_uAcm,cur_H2O2_max_uAcm
2486.474,0.0386670126582283,-0.0255677468354429,0.1236092784810153,,-2.5567746835442906e-05,-25.56774683544291,-25.448,0.1242849999999999,0.1242849999999999,0.1242849999999999,-1.7755,-2.8648261973912925,-1.2863689624557109,12.986753260761692,20.151719607528765,9.580423143601486,-66.43646191972088,-0.0664364619197208,-4.613544513627106,-7.444102047575219,-3.342562922690925
2486.524,0.0393117922077847,-0.0255127792207795,0.1236476363636456,,-2.5512779220779527e-05,-25.51277922077953,-25.469220779220468,0.1238600909090971,0.1242849999999999,0.1242849999999999,-1.7755,-2.8648261973912925,-1.2863689624557109,13.012912874682026,20.19075362544072,9.600073507264872,-66.2936314285593,-0.0662936314285592,-4.613544513627106,-7.444102047575219,-3.342562922690925
2486.574,0.0406533506493441,-0.0254569350649353,0.1219703636363717,,-2.5456935064935337e-05,-25.456935064935337,-25.525064935064663,0.1227419090909145,0.1242849999999999,0.1242849999999999,-1.7755,-2.8648261973912925,-1.2863689624557109,13.039597786730026,20.230565259386328,9.620119945824085,-66.14852329067526,-0.0661485232906752,-4.613544513627106,-7.444102047575219,-3.342562922690925
2486.6240000000007,0.039834909090908,-0.025448,0.1263972727272773,,-2.5448e-05,-25.448,-25.487090909090863,0.1235022727272736,0.1242849999999999,0.1242849999999999,-1.7755,-2.8648261973912925,-1.2863689624557109,13.043877532279096,20.236949694942528,9.623335147818285,-66.12530598861312,-0.0661253059886131,-4.613544513627106,-7.444102047575219,-3.342562922690925
2486.674,0.0394436753246727,-0.0254647532467531,0.1281301298701418,,-2.546475324675316e-05,-25.46475324675316,-25.448,0.1239495454545473,0.1242849999999999,0.1242849999999999,-1.7755,-2.8648261973912925,-1.2863689624557109,13.035855312480452,20.224982181889995,9.617308405947089,-66.16883842997807,-0.066168838429978,-4.613544513627106,-7.444102047575219,-3.342562922690925
2486.724,0.0410092597402675,-0.0255205974025976,0.12086389610386,,-2.552059740259768e-05,-25.52059740259768,-25.448,0.122831363636358,0.1242849999999999,0.1242849999999999,-1.7755,-2.8648261973912925,-1.2863689624557109,13.009185700158229,20.18519249712663,9.597273670866928,-66.31394656786297,-0.0663139465678629,-4.613544513627106,-7.444102047575219,-3.342562922690925
2486.774,0.0405460769230764,-0.025450205128205,0.1237331025641054,,-2.545020512820508e-05,-25.45020512820508,-25.40610256410254,0.122563,0.1234460769230764,0.1234460769230764,-1.7635153846153768,-2.845488636073621,-1.27768597892558,12.960487220294487,20.112520723318315,9.560694286012785,-66.13103589969867,-0.0661310358996986,-4.58240311314518,-7.393854399068279,-3.320000641064707
2486.824,0.0399536493506548,-0.0253508311688309,0.1278064025973878,,-2.5350831168830955e-05,-25.35083116883096,-25.35083116883096,0.1223393636363594,0.122563,0.122563,-1.7509,-2.825133308370833,-1.268545996262295,12.920945817761393,20.05349851045385,9.530996825318477,-65.87281782869451,-0.0658728178286945,-4.5496226915853,-7.34096213748209,-3.296250870931874
2486.8740000000007,0.0414068961039026,-0.0252949870129867,0.123893415584398,,-2.529498701298676e-05,-25.29498701298677,-25.29498701298677,0.1212211818181768,0.122563,0.122563,-1.7509,-2.825133308370833,-1.268545996262295,12.947624895121846,20.093323044746057,9.551033710919436,-65.72770969081047,-0.0657277096908104,-4.5496226915853,-7.34096213748209,-3.296250870931874
2486.924,0.0423380384615373,-0.0247661923076936,0.1218344615384634,,-2.476619230769365e-05,-24.766192307693657,-25.203230769230967,0.120841,0.1188473164556775,0.1188473164556775,-1.6978188065096795,-2.7394851001478724,-1.2300880971938328,12.831152459715025,19.919415613933424,9.463570003365309,-64.35366411973749,-0.0643536641197374,-4.411693967843229,-7.118409717798039,-3.1963200180718747
2486.974,0.042934,-0.0241380779220791,0.120841,,-2.413807792207919e-05,-24.13807792207919,-25.09841558441548,0.120841,0.113094,0.113094,-1.6156285714285712,-2.6068685196747063,-1.1705403825076734,12.546765428392645,19.494288577859283,9.25013264983753,-62.72154151895918,-0.0627215415189591,-4.198126911728236,-6.773812422806227,-3.041588374935089
2487.024,0.042934,-0.0248088571428527,0.120841,,-2.4808857142852786e-05,-24.808857142852784,-25.042571428571787,0.120841,0.113094,0.113094,-1.6156285714285712,-2.6068685196747063,-1.1705403825076734,12.228268802638532,19.017322771345352,9.011297366422916,-64.46452647748076,-0.0644645264774807,-4.198126911728236,-6.773812422806227,-3.041588374935089
2487.074,0.0427276000000006,-0.0250696000000001,0.120841,,-2.506960000000012e-05,-25.06960000000011,-25.018,0.120841,0.113094,0.113094,-1.6156285714285712,-2.6068685196747063,-1.1705403825076734,12.108785705949623,18.83815861710477,8.921753965066284,-65.1420532463118,-0.0651420532463118,-4.198126911728236,-6.773812422806227,-3.041588374935089
2487.1240000000007,0.0422729473684162,-0.025018,0.1204785789473565,,-2.501800000000001e-05,-25.018,-25.018,0.1206598421052572,0.113094,0.113094,-1.6156285714285712,-2.6068685196747063,-1.1705403825076734,12.132245271016126,18.873346078140194,8.939332741808869,-65.00797332690675,-0.0650079733269067,-4.198126911728236,-6.773812422806227,-3.041588374935089
2487.174,0.041366368421053,-0.025018,0.1182134473684221,,-2.501800000000001e-05,-25.018,-25.018,0.1195276052631584,0.113094,0.113094,-1.6156285714285712,-2.6068685196747063,-1.1705403825076734,12.132245271016126,18.873346078140194,8.939332741808869,-65.00797332690675,-0.0650079733269067,-4.198126911728236,-6.773812422806227,-3.041588374935089
2487.224,0.0421275789473733,-0.025018,0.1181230526315822,,-2.501800000000001e-05,-25.018,-25.018,0.1187574736842089,0.113094,0.113094,-1.6156285714285712,-2.6068685196747063,-1.1705403825076734,12.132245271016126,18.873346078140194,8.939332741808869,-65.00797332690675,-0.0650079733269067,-4.198126911728236,-6.773812422806227,-3.041588374935089
2487.274,0.0434870526315822,-0.0250043421052634,0.1190520263157911,,-2.500434210526349e-05,-25.00434210526349,-25.00434210526349,0.1182589999999999,0.113094,0.113094,-1.6156285714285712,-2.6068685196747063,-1.1705403825076734,12.13846995589056,18.882681785203623,8.943997231349918,-64.972483996955,-0.064972483996955,-4.198126911728236,-6.773812422806227,-3.041588374935089
2487.324,0.0423541578947363,-0.0248905263157894,0.1184855789473681,,-2.489052631578942e-05,-24.890526315789423,-24.890526315789423,0.1182589999999999,0.1171387228915844,0.1171387228915844,-1.6734103270226348,-2.7001012356178955,-1.212403889684471,12.599113975642188,19.572597474175048,9.289408354853782,-64.67673958068228,-0.0646767395806822,-4.348269801904938,-7.016072791789756,-3.1503685235448917
2487.3740000000007,0.0419688947368425,-0.024845,0.1179191315789452,,-2.4845e-05,-24.845,-24.845,0.1185988684210548,0.1209736153845771,0.1209736153845771,-1.7281945054939594,-2.7884972647292514,-1.2520956197994508,13.007051185634896,20.182007641055435,9.595670246535066,-64.55844181417372,-0.0645584418141737,-4.490623643650896,-7.245765281304325,-3.253505422282336
2487.424,0.0420640649350651,-0.0247824025974042,0.1179346233766091,,-2.478240259740426e-05,-24.78240259740426,-24.78240259740426,0.1190752727272739,0.1149037435897365,0.1149037435897365,-1.64148205128195,-2.648583938642708,-1.1892715084186056,12.424229617302425,19.31089088000689,9.158219863477884,-64.39578571543372,-0.0643957857154337,-4.26530583605137,-6.882207771898584,-3.090260232541645
2487.474,0.0419523766233767,-0.0239999350649361,0.124642415584406,,-2.399993506493617e-05,-23.99993506493617,-23.99993506493617,0.1185161818181826,0.112233,0.112233,-1.6033285714285712,-2.587022075164476,-1.1616288994109651,12.524407780196714,19.46083608990752,9.233360065033668,-62.362584481128174,-0.0623625844811281,-4.166166000707333,-6.722242467759662,-3.0184323490555625
2487.524,0.0420219740259725,-0.0235495324675335,0.1274260909090946,,-2.354953246753357e-05,-23.54953246753357,-23.64,0.1203720129869871,0.112233,0.112233,-1.6033285714285712,-2.587022075164476,-1.1616288994109651,12.74867752773724,19.796198239811453,9.401653626566052,-61.19223672997629,-0.0611922367299762,-4.166166000707333,-6.722242467759662,-3.0184323490555625
2487.574,0.042246,-0.023382,0.126867,,-2.3382e-05,-23.382,-23.64,0.1242849999999999,0.112233,0.112233,-1.6033285714285712,-2.587022075164476,-1.1616288994109651,12.834160390126092,19.92390832181994,9.465828416586302,-60.7569123163216,-0.0607569123163216,-4.166166000707333,-6.722242467759662,-3.0184323490555625
2487.6240000000007,0.0443427948718031,-0.0235473846153852,0.1169343076922683,,-2.354738461538527e-05,-23.54738461538527,-23.64,0.1259401282051347,0.112233,0.112233,-1.6033285714285712,-2.587022075164476,-1.1616288994109651,12.749766255289916,19.797825187284232,9.40247087335445,-61.186655647748815,-0.0611866556477488,-4.166166000707333,-6.722242467759662,-3.0184323490555625
2487.674,0.0449267142857142,-0.0239351428571428,0.1150614285714285,,-2.3935142857142857e-05,-23.935142857142854,-23.64,0.1261292857142857,0.112233,0.112233,-1.6033285714285712,-2.587022075164476,-1.1616288994109651,12.556182745023897,19.508377855030663,9.257197783676023,-62.19422529510133,-0.0621942252951013,-4.166166000707333,-6.722242467759662,-3.0184323490555625
2487.724,0.0435851558441469,-0.0246059220779265,0.1234464935065489,,-2.460592207792652e-05,-24.60592207792652,-23.64,0.1244526623376512,0.112233,0.112233,-1.6033285714285712,-2.587022075164476,-1.1616288994109651,12.234829548383315,19.027156902173186,9.016215009587956,-63.9372102536491,-0.0639372102536491,-4.166166000707333,-6.722242467759662,-3.0184323490555625
2487.774,0.043451,-0.0238682597402608,0.1268003246753213,,-2.38682597402608e-05,-23.8682597402608,-23.64,0.1242849999999999,0.1123000909090942,0.1123000909090942,-1.60428701298706,-2.5885685513601544,-1.1623233006912623,12.596204286346095,19.56824546636961,9.287225142056078,-62.02043299042914,-0.0620204329904291,-4.168656461306487,-6.726260905815435,-3.0202367147086018
2487.824,0.0440143766233792,-0.0235575844155856,0.1261741948051837,,-2.355758441558561e-05,-23.55758441558561,-23.559584415584048,0.1242849999999999,0.1128591818181855,0.1128591818181855,-1.6122740259740789,-2.6014558529901834,-1.1681099780267914,12.811148936077776,19.889535902547976,9.448551449609106,-61.21315929869468,-0.0612131592986946,-4.189410299631764,-6.759747889611931,-3.035273095149863
2487.8740000000007,0.0455793116883246,-0.0242842077922138,0.1194664025973471,,-2.42842077922138e-05,-24.2842077922138,-23.336207792205943,0.1242849999999999,0.1166602467532918,0.1166602467532918,-1.666574953618454,-2.689072141392467,-1.2074515876884515,12.844120887922804,19.93878496060931,9.473307089929282,-63.10125239512733,-0.0631012523951273,-4.3305084392085424,-6.987414263401131,-3.137500224077946
2487.924,0.0447464473684168,-0.0237649342105238,0.1229027894737018,,-2.376493421052385e-05,-23.76493421052385,-23.296,0.1242849999999999,0.122563,0.122563,-1.7509,-2.825133308370833,-1.268545996262295,13.724027092775607,21.249538432825087,10.134795368311709,-61.75194696911936,-0.0617519469691193,-4.5496226915853,-7.34096213748209,-3.296250870931874
2487.974,0.0442917307692388,-0.0232265384615387,0.1260393076922941,,-2.322653846153873e-05,-23.22653846153873,-23.296,0.1242849999999999,0.122563,0.122563,-1.7509,-2.825133308370833,-1.268545996262295,14.019852377545492,21.68869110069124,10.35755560220816,-60.3529535847823,-0.0603529535847823,-4.5496226915853,-7.34096213748209,-3.296250870931874
2488.024,0.0459474999999899,-0.0232816666666663,0.12328033333335,,-2.328166666666633e-05,-23.281666666666325,-23.296,0.1242849999999999,0.122563,0.122563,-1.7509,-2.825133308370833,-1.268545996262295,13.988977025927744,21.642892358099605,10.334297414684542,-60.49620136192255,-0.0604962013619225,-4.5496226915853,-7.34096213748209,-3.296250870931874
2488.074,0.0454103797468371,-0.023296,0.1233695063291125,,-2.3296e-05,-23.296,-23.296,0.1242849999999999,0.122563,0.122563,-1.7509,-2.825133308370833,-1.268545996262295,13.980971697096246,21.63101635001024,10.328267385485692,-60.53344578398032,-0.0605334457839803,-4.5496226915853,-7.34096213748209,-3.296250870931874
2488.1240000000007,0.0443649230769248,-0.0234019487179522,0.1250795641025907,,-2.340194871795227e-05,-23.40194871795227,-23.38430769231065,0.1241083846153787,0.1215660526315719,0.1215660526315719,-1.7366578947367413,-2.8021532147272463,-1.2582274368870858,13.816659940572384,21.38713413591664,10.2045291889788,-60.80874802359424,-0.0608087480235942,-4.512615320929255,-7.281249557954066,-3.2694386304396
2488.174,0.0446956923076923,-0.0240641282051283,0.1300455897435909,,-2.406412820512836e-05,-24.06412820512836,-23.9362307692309,0.1230045384615382,0.1206423076923073,0.1206423076923073,-1.7234615384615328,-2.780860470617234,-1.2486665339696343,13.366596534210336,20.71791129589664,9.86589230339668,-62.52938702111474,-0.0625293870211147,-4.4783252746925015,-7.225921468532038,-3.2445951208929205
2488.224,0.0448933164556968,-0.0242963417721515,0.1284361772151533,,-2.4296341772151567e-05,-24.29634177215157,-24.157,0.122563,0.120090384615382,0.120090384615382,-1.7155769230768865,-2.7681383908029344,-1.2429540448050551,13.1906987960222,20.455877032450267,9.733659484689513,-63.1327819116412,-0.0631327819116412,-4.457837511217483,-7.1928638050405205,-3.229751514559832
2488.274,0.0450305189873477,-0.0242419113924048,0.1224431392404828,,-2.4241911392404848e-05,-24.24191139240485,-24.157,0.1224431392404828,0.1195332467532484,0.1195332467532484,-1.7076178107606923,-2.755296107800168,-1.2371875818074485,13.161069685629464,20.411711898567614,9.711391937835955,-62.99134739750146,-0.0629913473975014,-4.437156171335918,-7.15949379980827,-3.2147676600255366
2488.324,0.0465564683544296,-0.0241874810126582,0.1164501012658255,,-2.418748101265825e-05,-24.18748101265825,-24.157,0.1164501012658255,0.1186839090909104,0.1186839090909104,-1.6954844155844353,-2.7357184855167307,-1.2283968057083512,13.10116045462376,20.32238765457408,9.666373237131785,-62.849912883362016,-0.062849912883362,-4.40562817429447,-7.10862236535284,-3.191925285008632
2488.3740000000007,0.0469793544303795,-0.0241330506329113,0.1123746835443034,,-2.413305063291138e-05,-24.133050632911377,-24.133050632911377,0.113094,0.1170066363636266,0.1170066363636266,-1.6715233766232378,-2.6970565806264166,-1.2110367737016623,12.955248755554896,20.104702222476025,9.556759762323628,-62.70847836922187,-0.0627084783692218,-4.3433666593182725,-7.008161413962763,-3.146816143684582
2488.424,0.0459983417721535,-0.0240786202531646,0.1107398734177243,,-2.407862025316465e-05,-24.078620253164647,-24.078620253164647,0.113094,0.1153453076923053,0.1153453076923053,-1.647790109890077,-2.6587621935316066,-1.1938417651388793,12.810105153701825,19.88797668456981,9.447767805718668,-62.567043855082105,-0.0625670438550821,-4.28169699864397,-6.90865543847193,-3.1021358072066327
2488.474,0.0460482405063292,-0.024071,0.1119169367088614,,-2.4071e-05,-24.071,-24.071,0.113094,0.113955,0.113955,-1.6279285714285714,-2.626714964184936,-1.1794518656043815,12.669233014161234,19.67745155500149,9.34202581309846,-62.54724302310226,-0.0625472430231022,-4.23008782274914,-6.825382377852792,-3.064744400814615
2488.524,0.0467059090908987,-0.0238519090909136,0.1146590909090585,,-2.385190909091362e-05,-23.85190909091362,-24.05536363636396,0.113094,0.113955,0.113955,-1.6279285714285714,-2.626714964184936,-1.1794518656043815,12.778170669702195,19.840267822973622,9.4237933578858,-61.97794667750888,-0.0619779466775088,-4.23008782274914,-6.825382377852792,-3.064744400814615
2488.574,0.0484948701298716,-0.0230694415584409,0.1202487012987059,,-2.306944155844091e-05,-23.06944155844091,-23.99951948051943,0.113094,0.1132617272727202,0.1132617272727202,-1.618024675324575,-2.6107347101635496,-1.1722763857082583,13.108065931136943,20.33268528110009,9.671561961153762,-59.94474544319133,-0.0599447454431913,-4.204353063225555,-6.783858517944746,-3.046099289067276
2488.6240000000007,0.0478983846153767,-0.0233968076923116,0.1168018717948355,,-2.3396807692311624e-05,-23.396807692311626,-23.985,0.113094,0.1120541428571272,0.1120541428571272,-1.6007734693875324,-2.5828993360689108,-1.159777700333804,12.807426918890927,19.88397585274785,9.44575706914978,-60.79538933554084,-0.0607953893355408,-4.1595267007900185,-6.711529744394152,-3.013622104422463
2488.674,0.0467779518072289,-0.023985,0.1126788433734947,,-2.3985e-05,-23.985,-23.97556626506024,0.114027397590362,0.1098184285714317,0.1098184285714317,-1.568834693877596,-2.531365097379266,-1.1366377118714992,12.278663556146984,19.09285143784245,9.04907335188875,-62.32377649076098,-0.0623237764907609,-4.076535451831509,-6.577620702338078,-2.953494046514459
2488.724,0.0470887951807237,-0.023985,0.1199390843373692,,-2.3985e-05,-23.985,-23.92315662650588,0.1192129397590503,0.10879,0.10879,-1.554142857142857,-2.507659347581757,-1.1259933171787166,12.17067358788191,18.930974914080533,8.96813043559222,-62.32377649076098,-0.0623237764907609,-4.0383594773101565,-6.516022542991576,-2.9258351398764595
2488.774,0.0480416666666619,-0.0239273333333336,0.11940666666669,,-2.392733333333367e-05,-23.927333333333674,-23.898000000000003,0.118545666666685,0.1089003589743808,0.1089003589743808,-1.555719413919726,-2.5102031725077216,-1.1271355496232751,12.20983552755393,18.989690449812453,8.997481087216329,-62.1739326531842,-0.0621739326531841,-4.042456078193482,-6.522632539911211,-2.9288031715452174
2488.824,0.0495871794871809,-0.0238164358974357,0.1116810256410184,,-2.3816435897435792e-05,-23.816435897435788,-23.898000000000003,0.1124757948717892,0.1144183076923192,0.1144183076923192,-1.634547252747418,-2.637394418780495,-1.1842471718397798,12.844668853082414,19.93960335614433,9.473718526476205,-61.88577142707212,-0.0618857714270721,-4.247286122318845,-6.853132385826811,-3.07720475495344
2488.8740000000007,0.0485667142857069,-0.0238611428571431,0.1212102857143523,,-2.386114285714319e-05,-23.8611428571432,-23.848857142856808,0.112233,0.1148267792207561,0.1148267792207561,-1.6403825602965156,-2.6468098746726336,-1.188474915302209,12.864975984336285,19.969930544623576,9.488966467261088,-62.00194013936671,-0.0620019401393667,-4.262448865843748,-6.877597958834118,-3.088190326711318
2488.924,0.0481418148148176,-0.023868271604938,0.1257620370370166,,-2.3868271604938057e-05,-23.86827160493806,-23.797135802469025,0.112233,0.1092371688311595,0.1092371688311595,-1.5605309833022796,-2.5179667940327595,-1.1306215837063047,12.273727619592703,19.085454743188947,9.04537313051831,-62.02046382017664,-0.0620204638201766,-4.054958691275328,-6.542805907127609,-2.937861450012172
2488.974,0.0495232962963018,-0.0237620987654316,0.1156657407406999,,-2.3762098765431672e-05,-23.76209876543167,-23.74404938271584,0.112233,0.1093037662337678,0.1093037662337678,-1.5614823747681117,-2.5195018946778114,-1.131310877118184,12.3322397896508,19.17312364084384,9.089240030698363,-61.74457921234734,-0.0617445792123473,-4.057430832574963,-6.546794786406035,-2.9396525431344784
2489.024,0.0502808101265807,-0.0232944936708883,0.1118733417721538,,-2.3294493670888336e-05,-23.29449367088833,-23.69007594936728,0.112233,0.10965,0.10965,-1.5664285714285713,-2.527482741633788,-1.134894450120841,12.601532285574525,19.57621447139196,9.291222886952587,-60.52953166603672,-0.0605295316660367,-4.070283267644624,-6.56753260261997,-2.948964271416985
2489.074,0.050708461538461,-0.0226885897435898,0.111416153846153,,-2.2688589743589823e-05,-22.688589743589823,-23.591435897436742,0.112233,0.10965,0.10965,-1.5664285714285713,-2.527482741633788,-1.134894450120841,12.916325612161332,20.0466011756182,9.527527047621776,-58.95512178736978,-0.0589551217873697,-4.070283267644624,-6.56753260261997,-2.948964271416985
2489.1240000000007,0.0510392307692335,-0.022633461538461,0.1119680769230815,,-2.263346153846108e-05,-22.63346153846108,-22.98438461537952,0.112233,0.10965,0.10965,-1.5664285714285713,-2.527482741633788,-1.134894450120841,12.945749458493836,20.090523737881405,9.549625145853865,-58.81187401022655,-0.0588118740102265,-4.070283267644624,-6.56753260261997,-2.948964271416985
2489.174,0.0503842337662269,-0.0229558051948081,0.1125237272727297,,-2.295580519480813e-05,-22.955805194808125,-22.693,0.1125237272727297,0.10965,0.10965,-1.5664285714285713,-2.527482741633788,-1.134894450120841,12.775578166009495,19.836394329786668,9.421847159675442,-59.649467255646094,-0.059649467255646,-4.070283267644624,-6.56753260261997,-2.948964271416985
2489.224,0.0488192987012907,-0.0236265844155878,0.113082818181821,,-2.3626584415587823e-05,-23.62658441558782,-22.693,0.113082818181821,0.10965,0.10965,-1.5664285714285713,-2.527482741633788,-1.134894450120841,12.435420663942455,19.32764587962682,9.16661283662276,-61.392452214183535,-0.0613924522141835,-4.070283267644624,-6.56753260261997,-2.948964271416985
2489.274,0.048788,-0.0228184545454573,0.1191197272727069,,-2.281845454545732e-05,-22.81845454545732,-23.240909090907245,0.1191197272727069,0.10965,0.10965,-1.5664285714285713,-2.527482741633788,-1.134894450120841,12.847538074470908,19.94388854517568,9.475872875482631,-59.29256872860834,-0.0592925687286083,-4.070283267644624,-6.56753260261997,-2.948964271416985
2489.324,0.04892643902439,-0.0227184390243896,0.1227939999999996,,-2.271843902438969e-05,-22.71843902438968,-23.554,0.122563,0.1094264935064892,0.1094264935064892,-1.5632356215212753,-2.522330814547681,-1.1325811233625072,12.875846862436438,19.98616389787477,9.49712940030572,-59.0326835928724,-0.0590326835928724,-4.061986553182731,-6.554145587726862,-2.9429532120116697
2489.3740000000007,0.0492410731707331,-0.0235580731707354,0.1233190000000023,,-2.3558073170735432e-05,-23.55807317073544,-23.554,0.122563,0.108308961038956,0.108308961038956,-1.5472708719850858,-2.4965711791176246,-1.1210144895710494,12.326227191725968,19.16411635172986,9.084732020901033,-61.21442930356092,-0.0612144293035609,-4.020502980874019,-6.487210513262558,-2.912897914985641
2489.424,0.0493950526315788,-0.0236354736842106,0.123424,,-2.363547368421064e-05,-23.63547368421064,-22.91978947368497,0.122563,0.1112491428571428,0.1112491428571428,-1.5892734693877548,-2.5643437172182417,-1.1514458258939535,12.600907035542194,19.575279307697684,9.290753741501096,-61.4155505169067,-0.0614155505169067,-4.129644548210077,-6.663313932766183,-2.9919721615273898
2489.474,0.0496037368421063,-0.0233320263157875,0.1229481842105222,,-2.333202631578757e-05,-23.332026315787573,-22.555131578949126,0.1222457894736815,0.1151394285714021,0.1151394285714021,-1.6448489795914594,-2.654016585460968,-1.1917108844119406,13.170974832834853,20.42647736361161,9.71883587467448,-60.62705829400451,-0.0606270582940045,-4.274054624353321,-6.896324222432439,-3.096598824335913
2489.524,0.0500563684210511,-0.0225392631578973,0.1212488421052688,,-2.2539263157897392e-05,-22.539263157897395,-23.29131578947122,0.1211128947368459,0.110668000000011,0.110668000000011,-1.5809714285715868,-2.5509481080816783,-1.1454309074873308,13.10908832916976,20.334209872043765,9.67233019202374,-58.56710441189247,-0.0585671044118924,-4.1080721264363005,-6.628506138320288,-2.976342708519905
2489.574,0.050081205128205,-0.0221395128205126,0.1200025641025636,,-2.2139512820512688e-05,-22.139512820512685,-22.92284615384582,0.1204215384615382,0.10879,0.10879,-1.554142857142857,-2.507659347581757,-1.1259933171787166,13.11864136363306,20.34845482864684,9.679508457841328,-57.52837392703648,-0.0575283739270364,-4.0383594773101565,-6.516022542991576,-2.9258351398764595
2489.6240000000007,0.0500601428571441,-0.0221201688311726,0.1192316883116904,,-2.212016883117264e-05,-22.12016883117264,-22.349,0.1198683116883095,0.1088120512820557,0.1088120512820557,-1.5544578754579397,-2.508167639737041,-1.1262215513567664,13.131846974571989,20.36814498372329,9.689431630668713,-57.47810957564734,-0.0574781095756473,-4.039178036036849,-6.517343313751548,-2.9264281945314656
2489.674,0.0503958571428556,-0.0231260129870083,0.1197901298701273,,-2.3126012987008355e-05,-23.126012987008355,-22.349,0.1193098701298727,0.109363333333335,0.109363333333335,-1.5623333333333569,-2.5208749436164823,-1.1319274058068167,12.656443757402158,19.6583300900716,9.3324279594823,-60.09174336146528,-0.0600917433614652,-4.059642004199863,-6.550362582743938,-2.941254560903521
2489.724,0.051764,-0.0229515714285714,0.1185044285714285,,-2.295157142857143e-05,-22.95157142857143,-22.718000000000004,0.118013,0.1099452000000035,0.1099452000000035,-1.5706457142857642,-2.5342872368945177,-1.1379498157540342,12.809981292766263,19.887791658583964,9.447674814393334,-59.638466034022166,-0.0596384660340221,-4.081241294280492,-6.585213730064714,-2.95690348029006
2489.774,0.0533963076923086,-0.0223424615384596,0.1163383846153892,,-2.2342461538459686e-05,-22.342461538459688,-23.21,0.1163383846153892,0.1105109999999999,0.1105109999999999,-1.5787285714285708,-2.547329186144016,-1.1438059332175488,13.199414946967664,20.46886785292225,9.740210398241416,-58.05572562753327,-0.0580557256275332,-4.102244178665526,-6.619102557666531,-2.97212029729651
2489.824,0.053065538461538,-0.0230046410256418,0.1146832564102544,,-2.30046410256418e-05,-23.0046410256418,-23.21,0.1146832564102544,0.1105109999999999,0.1105109999999999,-1.5787285714285708,-2.547329186144016,-1.1438059332175488,12.843874516020048,19.938416999007487,9.473122103182872,-59.77636462506942,-0.0597763646250694,-4.102244178665526,-6.619102557666531,-2.97212029729651
2489.8740000000007,0.0523563636363569,-0.0232647272727269,0.1133288181818108,,-2.3264727272726897e-05,-23.26472727272691,-23.21,0.113955,0.1105109999999999,0.1105109999999999,-1.5787285714285708,-2.547329186144016,-1.1438059332175488,12.709411937952853,19.737514445646323,9.372180815346876,-60.45218522676437,-0.0604521852267643,-4.102244178665526,-6.619102557666531,-2.97212029729651
2489.924,0.0513744805194814,-0.0232099999999999,0.1121771038960926,,-2.321e-05,-23.21,-23.21,0.1139326363636318,0.1104999615384592,0.1104999615384592,-1.5785708791208464,-2.54707474454768,-1.1436916834342343,12.736279851053936,19.77767094911933,9.39234756110665,-60.30997925163905,-0.060309979251639,-4.101834423395943,-6.61844140439657,-2.9718234251697893
2489.974,0.0515985064935075,-0.0232099999999999,0.1093822987012854,,-2.321e-05,-23.21,-23.21,0.1128144545454492,0.1099480384615339,0.1099480384615339,-1.5706862637361998,-2.5343526647333787,-1.137979194269655,12.67669706173332,19.688610529369672,9.34762745762064,-60.30997925163905,-0.060309979251639,-4.081346659920925,-6.5853837409050495,-2.9569798188367
2490.024,0.051715,-0.0228612207792234,0.1114171038960772,,-2.286122077922344e-05,-22.86122077922344,-23.15638961039002,0.1111598571428653,0.1091291710526317,0.1091291710526317,-1.5589881578947389,-2.5154773957531065,-1.1295037900038272,12.768016538344282,19.825096065756647,9.416170710013764,-59.40369456536429,-0.0594036945653642,-4.050949739602872,-6.536337335020977,-2.9349569211451305
2490.074,0.051715,-0.0221345974025995,0.1186839870129655,,-2.2134597402599552e-05,-22.134597402599542,-23.04470129870163,0.1089241428571494,0.1079969342105294,0.1079969342105294,-1.542813345864706,-2.4893788177516885,-1.117784963662521,13.03194308072537,20.219145725898365,9.61436936702336,-57.515601468942776,-0.0575156014689427,-4.008920330816554,-6.468521535892894,-2.904506159684651
2490.1240000000007,0.0534181315789579,-0.0225702763157924,0.1121992499999568,,-2.257027631579246e-05,-22.570276315792466,-22.931631578946703,0.10879,0.1068913846153776,0.1068913846153776,-1.5270197802196808,-2.4638953930205774,-1.1063423544525703,12.673785259022374,19.68425735574216,9.345442183794065,-58.64769049156414,-0.0586476904915641,-3.967881570956112,-6.402304180580787,-2.874773134090651
2490.174,0.0539593461538444,-0.0229123076923078,0.1081608076923084,,-2.2912307692307848e-05,-22.912307692307845,-22.866,0.1111075384615461,0.106207,0.106207,-1.5172428571428571,-2.448120014051068,-1.0992588678885924,12.421373484310555,19.306614560268024,9.156077885487194,-59.5364412550735,-0.0595364412550735,-3.9424767442474473,-6.361312677851883,-2.8563670622378816
2490.224,0.0527458846153851,-0.023022564102564,0.1087127307692305,,-2.302256410256405e-05,-23.022564102564047,-22.866,0.1166254871794846,0.106207,0.106207,-1.5172428571428571,-2.448120014051068,-1.0992588678885924,12.365564730269403,19.223040911210564,9.114227139757212,-59.82293680935664,-0.0598229368093566,-3.9424767442474473,-6.361312677851883,-2.8563670622378816
2490.274,0.0541139480519406,-0.0223650779220811,0.1135970649350418,,-2.236507792208116e-05,-22.36507792208116,-22.962051948051485,0.1125909350649581,0.106207,0.106207,-1.5172428571428571,-2.448120014051068,-1.0992588678885924,12.705991776668156,19.73240225103101,9.369613790733606,-58.11449312546339,-0.0581144931254633,-3.9424767442474473,-6.361312677851883,-2.8563670622378816
2490.324,0.0548649610389601,-0.0221012597402602,0.1175769090909094,,-2.210125974026024e-05,-22.101259740260232,-23.038,0.1089687012987016,0.1065381538461592,0.1065381538461592,-1.5219736263737034,-2.4557532619397424,-1.102686361387382,12.88539636173072,20.000423192509125,9.504300316480093,-57.42897528522964,-0.0574289752852296,-3.9547694023326105,-6.381147275947039,-2.865273226037844
2490.3740000000007,0.0534117142857123,-0.0229395714285725,0.1181360000000007,,-2.293957142857252e-05,-22.93957142857252,-23.038,0.1095271428571436,0.1076420000000033,0.1076420000000033,-1.5377428571429048,-2.4811974215681945,-1.114111339716474,12.564637110046895,19.521025789544208,9.263540643225369,-59.60728465741924,-0.0596072846574192,-3.99574492928241,-6.44726260292969,-2.894960438703849
2490.424,0.054211,-0.023081,0.113094,,-2.3081e-05,-23.081,-22.952,0.10965,0.107929,0.107929,-1.5418428571428568,-2.4878129030715272,-1.1170818340820086,12.523678651472876,19.459745061317825,9.23281309437217,-59.974779453127134,-0.0599747794531271,-4.006398566289253,-6.464452587945011,-2.9026791139969337
2490.474,0.0551087142857064,-0.0230134285714277,0.1081748571428658,,-2.3013428571427704e-05,-23.0134285714277,-22.866,0.10965,0.107929,0.107929,-1.5418428571428568,-2.4878129030715272,-1.1170818340820086,12.558141429044776,19.51130814991336,9.258667266540254,-59.799198606285294,-0.0597991986062853,-4.006398566289253,-6.464452587945011,-2.9026791139969337
2490.524,0.0541028701298707,-0.0229017402597403,0.1092923896103889,,-2.2901740259740326e-05,-22.901740259740325,-22.866,0.10965,0.107929,0.107929,-1.5418428571428568,-2.4878129030715272,-1.1170818340820086,12.615522444235324,19.59713813881084,9.30172037345098,-59.50898233051985,-0.0595089823305198,-4.006398566289253,-6.464452587945011,-2.9026791139969337
2490.574,0.0549211038961041,-0.0223714545454544,0.1077495324675321,,-2.237145454545445e-05,-22.37145454545446,-22.789610389610377,0.10965,0.1075757692307674,0.1075757692307674,-1.5367967032966774,-2.479670771990366,-1.1134258410166735,12.8557851204358,19.956205124036806,9.48206524958996,-58.13106245003638,-0.0581310624500363,-3.993286397665226,-6.443295683310415,-2.8931792059437456
2490.6240000000007,0.0561439090909065,-0.0217225454545451,0.1062850909091019,,-2.172254545454517e-05,-21.722545454545173,-22.60690909090808,0.10965,0.107068,0.107068,-1.5295428571428569,-2.467966458561297,-1.1081703509853005,13.156176225031862,20.40441696667153,9.70771447049294,-56.44490588782445,-0.0564449058878244,-3.97443765526835,-6.412882632898445,-2.8795230881174074
2490.674,0.0545789740259753,-0.0215550129870131,0.1129928831168775,,-2.155501298701313e-05,-21.55501298701313,-21.99197402597453,0.10965,0.107068,0.107068,-1.5295428571428569,-2.467966458561297,-1.1081703509853005,13.251655067299648,20.54671415052934,9.779476558593398,-56.009581474173714,-0.0560095814741737,-3.97443765526835,-6.412882632898445,-2.8795230881174074
2490.724,0.0541540389610397,-0.0219574805194822,0.1163469090909116,,-2.195748051948228e-05,-21.957480519482285,-21.746,0.108979480519478,0.107068,0.107068,-1.5295428571428569,-2.467966458561297,-1.1081703509853005,13.024578147821796,20.20815799833503,9.608836596101971,-57.05537244929966,-0.0570553724492996,-3.97443765526835,-6.412882632898445,-2.8795230881174074
2490.774,0.0545763376623273,-0.0226561038961074,0.1170290779221135,,-2.265610389610745e-05,-22.656103896107453,-21.77619480519189,0.108230831168802,0.1070456363636318,0.1070456363636318,-1.5292233766233123,-2.4674509664959934,-1.107938883891833,12.64587705908391,19.642530525557174,9.324498311577823,-58.87070900031103,-0.058870709000311,-3.973607501735173,-6.41154315354632,-2.8789216328996368
2490.824,0.0563652987013001,-0.0220411688311683,0.1108803766233715,,-2.204116883116832e-05,-22.041168831168324,-22.27944155844197,0.1132613506493548,0.1059274545454492,0.1059274545454492,-1.5132493506492748,-2.4416763632359366,-1.0963655292207752,12.848963952057204,19.94601806977893,9.476943499197796,-57.272832179648205,-0.0572728321796482,-3.93209982508462,-6.344569185953331,-2.848848872017114
2490.8740000000007,0.0564683116883053,-0.0220367272727297,0.1076382727272702,,-2.203672727272972e-05,-22.03672727272972,-22.521,0.1133508571428376,0.105346,0.105346,-1.504942857142857,-2.428273569540838,-1.090347384791884,12.785353365674766,19.85099927194995,9.429185497416738,-57.26129102078232,-0.0572612910207823,-3.910515833226544,-6.309742722805318,-2.833211036358356
2490.924,0.0550150649350707,-0.0225958181818159,0.107079181818184,,-2.259581818181593e-05,-22.59581818181593,-22.521,0.1088794285714465,0.105346,0.105346,-1.504942857142857,-2.428273569540838,-1.090347384791884,12.488757966689288,19.40748614310192,9.206617945194385,-58.71405970353843,-0.0587140597035384,-3.910515833226544,-6.309742722805318,-2.833211036358356
2490.974,0.0550954545454548,-0.0225522727272725,0.1207631818182164,,-2.255227272727259e-05,-22.55227272727259,-22.521,0.10879,0.105346,0.105346,-1.504942857142857,-2.428273569540838,-1.090347384791884,12.51136360201034,19.44131678057493,9.223574879803582,-58.60090910207303,-0.058600909102073,-3.910515833226544,-6.309742722805318,-2.833211036358356
2491.024,0.055158,-0.022521,0.1230046666666814,,-2.2521e-05,-22.521,-22.521,0.1090325641025634,0.105346,0.105346,-1.504942857142857,-2.428273569540838,-1.090347384791884,12.527648684517208,19.46568554609446,9.235791308497534,-58.51964854485838,-0.0585196485448583,-3.910515833226544,-6.309742722805318,-2.833211036358356
2491.074,0.055158,-0.022521,0.1103129999999644,,-2.2521e-05,-22.521,-22.521,0.1095838461538477,0.105346,0.105346,-1.504942857142857,-2.428273569540838,-1.090347384791884,12.527648684517208,19.46568554609446,9.235791308497534,-58.51964854485838,-0.0585196485448583,-3.910515833226544,-6.309742722805318,-2.833211036358356
2491.1240000000007,0.0571059428571526,-0.0221425999999981,0.1098717714285768,,-2.2142599999998103e-05,-22.1425999999981,-22.521,0.1101912000000027,0.104865181818179,0.104865181818179,-1.4980740259739862,-2.4171904901389576,-1.0853708422833042,12.673699779694724,19.684129562177453,9.345378032829505,-57.53639580255184,-0.0575363958025518,-3.892667532266716,-6.280943916740188,-2.820279749178805
2491.174,0.0581483684210531,-0.0220819473684202,0.1102391052631592,,-2.208194736842024e-05,-22.08194736842024,-22.49384210526329,0.1105109999999999,0.104485,0.104485,-1.492642857142857,-2.408427125030608,-1.081435901695176,12.663149966647651,19.668356853217283,9.337460673030494,-57.37879309027187,-0.0573787930902718,-3.878554922205641,-6.258172767758753,-2.810055010478829
2491.224,0.0579220526315787,-0.0224214210526319,0.1096726578947362,,-2.2421421052631903e-05,-22.421421052631903,-22.43726315789468,0.1105109999999999,0.104485,0.104485,-1.492642857142857,-2.408427125030608,-1.081435901695176,12.483389379358028,19.399451078378185,9.202591019438376,-58.2608978232009,-0.0582608978232009,-3.878554922205641,-6.258172767758753,-2.810055010478829
2491.274,0.0569467662337679,-0.0224886103896102,0.1144799220779137,,-2.248861038961029e-05,-22.48861038961029,-22.435,0.1105109999999999,0.104485,0.104485,-1.492642857142857,-2.408427125030608,-1.081435901695176,12.448414115679688,19.347098012077247,9.17635789365502,-58.43548582488543,-0.0584354858248854,-3.878554922205641,-6.258172767758753,-2.810055010478829
2491.324,0.0563629999999999,-0.0224978461538459,0.1171661923076901,,-2.2497846153845943e-05,-22.49784615384594,-22.435,0.1102791923076901,0.1043621428571385,0.1043621428571385,-1.4908877551019786,-2.405595211594504,-1.0801643112748276,12.429899474985378,19.31937981015628,9.162472065849046,-58.45948447845825,-0.0584594844784582,-3.873994380729127,-6.250814187811581,-2.806750848830066
2491.3740000000007,0.0563629999999999,-0.0224427179487175,0.1166142692307649,,-2.244271794871752e-05,-22.44271794871752,-22.435,0.1097272692307649,0.1038037012986965,0.1038037012986965,-1.4829100185528077,-2.392722877794476,-1.0743843548188985,12.395996632409336,19.2686161241014,9.137047081326314,-58.31623670131584,-0.0583162367013158,-3.853264646745692,-6.21736609714377,-2.7917319322452983
2491.424,0.0580190657894679,-0.0218018815789495,0.1106923947368624,,-2.180188157894957e-05,-21.80188157894957,-22.386342105263328,0.1086762763157928,0.1040047402597403,0.1040047402597403,-1.485782003710576,-2.3973569179625933,-1.0764651391430815,12.760249635492675,19.81349056308939,9.410340287323224,-56.651056685615686,-0.0566510566856156,-3.860727350979902,-6.229407409784461,-2.7971387422159406
2491.474,0.0592899999999999,-0.0215411410256401,0.1058316923076938,,-2.15411410256401e-05,-21.54114102564009,-22.330256410256485,0.1075536923076938,0.1043285454545436,0.1043285454545436,-1.4904077922077656,-2.4048207760703604,-1.079816572964354,12.94231494368978,20.08539724554797,9.54704563904908,-55.97353590318761,-0.0559735359031876,-3.872747222082357,-6.248801857333647,-2.805847268895139
2491.524,0.0592899999999999,-0.02220332051282,0.1047278461538469,,-2.2203320512820048e-05,-22.203320512820053,-22.275128205128244,0.1064498461538469,0.1032110129870139,0.1032110129870139,-1.4744430426716268,-2.3790611406403857,-1.0682499391729332,12.454242472825554,19.35582299695919,9.180729262570658,-57.69417490071818,-0.0576941749007181,-3.831263649773777,-6.181866782869555,-2.775791971869206
2491.574,0.0596389740259749,-0.0218257922077908,0.1062293636363681,,-2.182579220779086e-05,-21.82579220779086,-22.21944155844145,0.106207,0.102764,0.102764,-1.4680571428571427,-2.368757286468349,-1.0636232856563437,12.604676202358144,19.58091666084048,9.29358188251542,-56.71318721251409,-0.056713187212514,-3.8146702208502714,-6.155092753083798,-2.7637698530587778
2491.6240000000007,0.059683831168826,-0.0214635844155869,0.1075264545454476,,-2.146358441558696e-05,-21.46358441558696,-22.177000000000003,0.106207,0.102764,0.102764,-1.4680571428571427,-2.368757286468349,-1.0636232856563437,12.803768444710938,19.878510606148843,9.443010423325934,-55.77200908099323,-0.0557720090809932,-3.8146702208502714,-6.155092753083798,-2.7637698530587778
2491.674,0.058453961038959,-0.0220785194805205,0.105849181818179,,-2.207851948052049e-05,-22.07851948052049,-22.177000000000003,0.106207,0.102764,0.102764,-1.4680571428571427,-2.368757286468349,-1.0636232856563437,12.469389213883588,19.37849609218546,9.192089914948337,-57.36988590164151,-0.0573698859016415,-3.8146702208502714,-6.155092753083798,-2.7637698530587778
2491.724,0.0581621794871797,-0.0222244102564101,0.1065050384615423,,-2.222441025641013e-05,-22.224410256410128,-21.79065384615256,0.1069796923076948,0.1043950526316017,0.1043950526316017,-1.4913578947371673,-2.4063537969751407,-1.080504932527842,12.57693097041868,19.53941657481316,9.272764339779444,-57.74897550383493,-0.0577489755038349,-3.875216014147637,-6.252785332515018,-2.807635935460913
2491.774,0.0584918181818057,-0.0220830909090959,0.1077724545454628,,-2.20830909090959e-05,-22.083090909095908,-21.386454545450803,0.107929,0.1077930789473716,0.1077930789473716,-1.539901127819595,-2.4846798605294134,-1.1156750301761036,13.037308105706522,20.22714949458401,9.618399815719805,-57.3817645213112,-0.0573817645213112,-4.001353083514664,-6.456311539659384,-2.899023607130227
