Repository: DunklesArchipel/ORR_on_Ru0001

This project contains the evaluated data files for the article "Impact of the potential dependent surface adlayer composition on the ORR activity and H2O2 formation on Ru(0001) in acid electrolytes".

The subfolders contain the final figures found in the submitted manuscript (and supporting information).

Among the final PNG, also the SVG files are included which are based on the raw PNG obtained from the data evaluation. The CSV contain the data for the individual traces in the figures, where ***r*** and ***b*** refer to the red and blue curves, respectively.

File: data/SI/figure_S3_4/figure_S3_4_ORR_HClO4_SCV_r.csv (part 16 of 74)
t,E,current1_mA,coll_current,potential2,current1,current1_muA,cur1muA_filt,coll_cur_filt,coll_cur_norm,coll_cur_norm_filt,cur_H2O2,cur_H2O2_min,cur_H2O2_max,yield,yield_min,yield_max,j,current1_mA_geo,cur_H2O2_uAcm,cur_H2O2_min_uAcm,cur_H2O2_max_uAcm
3505.7259999999874,0.5064088192771877,-0.044644,1.9543862530116525,,-4.4644e-05,-44.644000000000005,-44.644000000000005,1.954106168674435,1.954106168674435,1.954106168674435,-27.915802409634782,-36.18715127174879,-22.72216475202832,76.94564065110522,89.53763667200548,67.45868593133521,-116.00511476562576,-0.1160051147656257,-72.53776234889827,-94.03043267449776,-59.04236470259164
3505.775999999988,0.5060973734940544,-0.044644,1.955942277108042,,-4.4644e-05,-44.644000000000005,-44.644000000000005,1.955143518072028,1.955143518072028,1.955143518072028,-27.93062168674325,-36.20636144577829,-22.734226954325905,76.97076757024325,89.56388270461801,67.4824137765955,-116.00511476562576,-0.1160051147656257,-72.5762694706103,-94.0803493137541,-59.0737077086363
3505.825999999988,0.5063374146340686,-0.044644,1.9556670000001293,,-4.4644e-05,-44.644000000000005,-44.644000000000005,1.9557299999998703,1.9557299999998703,1.9557299999998703,-27.938999999998146,-36.21722222221982,-22.7410465116264,76.98496893211593,89.57871579702069,67.49582493113729,-116.00511476562576,-0.1160051147656257,-72.59804008235379,-94.10857047712528,-59.09142797400891
3505.8759999999875,0.5069296829264607,-0.0444928292684507,1.955393999999868,,-4.449282926845072e-05,-44.49282926845071,-44.644000000000005,1.956129,1.956129,1.956129,-27.9447,-36.22461111111111,-22.745686046511626,77.15530963635717,89.75659025055857,67.65671710615571,-115.61230547294188,-0.1156123054729418,-72.61285123624634,-94.12777012106008,-59.10348356438655
3505.925999999988,0.50839919512159,-0.043862951219667,1.955918999999871,,-4.386295121966701e-05,-43.86295121966701,-44.644000000000005,1.956129,1.956129,1.956129,-27.9447,-36.22461111111111,-22.745686046511626,77.83209595455024,90.46251392069097,68.29650621920479,-113.97560008503976,-0.1139756000850397,-72.61285123624634,-94.12777012106008,-59.10348356438655
3505.9759999999874,0.5081159156630154,-0.0439843734938195,1.9567510481925103,,-4.398437349381955e-05,-43.98437349381955,-44.612915662663625,1.9567510481925103,1.9567510481925103,1.9567510481925103,-27.953586402750147,-36.23613052208353,-22.75291916502919,77.71581635882086,90.34131851103804,68.18652138419455,-114.29110955659628,-0.1142911095565962,-72.63594209214824,-94.15770271204404,-59.12227844709741
3506.025999999988,0.5066641084340959,-0.0446066626504476,1.9577877951804648,,-4.460666265044769e-05,-44.606662650447696,-44.56110843374782,1.9577877951804648,1.9577877951804648,1.9577877951804648,-27.96839707400664,-36.25532954037898,-22.764974362563542,77.07440319083231,89.67211555911169,67.5802915644369,-115.90809560247148,-0.1159080956024714,-72.67442685200098,-94.20759036370498,-59.153603251628695
3506.075999999988,0.5081370602405556,-0.044595301204832,1.95931266265022,,-4.459530120483203e-05,-44.595301204832026,-44.26580722899213,1.95833755421674,1.95833755421674,1.95833755421674,-27.976250774524857,-36.26551026327296,-22.771366909496976,77.09977260092978,89.69860580134704,67.60425458730226,-115.8785734762608,-0.1158785734762608,-72.69483428480159,-94.23404444326133,-59.17021395274548
3506.1259999999875,0.5093907317072642,-0.0443669512196839,1.9601390000002643,,-4.436695121968399e-05,-44.36695121968398,-44.042,1.959004999999736,1.959004999999736,1.959004999999736,-27.98578571428193,-36.27787037036547,-22.77912790697367,77.3593008370193,89.96949749552599,67.84946553321572,-115.28521790252574,-0.1152852179025257,-72.7196103304248,-94.26616153943957,-59.19038050150857
3506.175999999988,0.5096004878048264,-0.0436846341465097,1.9590890000002592,,-4.3684634146509776e-05,-43.68463414650977,-44.042,1.960054999999741,1.960054999999741,1.960054999999741,-28.00078571428201,-36.297314814810015,-22.79133720929931,78.12128538455278,90.76376679033872,68.57015172387598,-113.51225243392706,-0.113512252433927,-72.7585870511822,-94.31668691819915,-59.22210573933435
3506.2259999999874,0.5094103614458878,-0.0436714819276192,1.9593749036141963,,-4.367148192761921e-05,-43.67148192761921,-44.042,1.960433,1.960433,1.960433,-28.00618571428572,-36.30431481481481,-22.79573255813953,78.1448019603597,90.7882541807858,68.59241126472584,-113.4780770763914,-0.1134780770763913,-72.77261867066444,-94.33487605456496,-59.233526824959405
3506.275999999988,0.5089953012049229,-0.0440347349396683,1.960412253011789,,-4.403473493966837e-05,-44.03473493966836,-44.042,1.960433,1.960433,1.960433,-28.00618571428572,-36.30431481481481,-22.79573255813953,77.75077125627642,90.37775509110728,68.21958131263187,-114.42197115738146,-0.1144219711573814,-72.77261867066444,-94.33487605456496,-59.233526824959405
3506.325999999988,0.508987,-0.0436860120482824,1.965006530119329,,-4.368601204828249e-05,-43.68601204828249,-43.68601204828249,1.9614490120479369,1.9614490120479369,1.9614490120479369,-28.02070017211338,-36.32312985273956,-22.80754665172019,78.15363249674505,90.7974488657166,68.60077005239087,-113.51583284010214,-0.1135158328401021,-72.8103337353105,-94.38376595318026,-59.26422513339226
3506.3759999999875,0.5089198780488334,-0.0436573414632422,1.96700419512288,,-4.365734146324224e-05,-43.65734146324224,-43.55665853649246,1.962321999999868,1.962321999999868,1.962321999999868,-28.03317142856953,-36.33929629629384,-22.81769767441706,78.20608417427398,90.85205907160012,68.65042268622126,-113.44133381429816,-0.1134413338142981,-72.84273964733602,-94.42577361691706,-59.29060203852932
3506.425999999988,0.5087101219512715,-0.0443396585364164,1.9633298048789585,,-4.4339658536416455e-05,-44.33965853641645,-43.924341463323614,1.96284699999987,1.96284699999987,1.96284699999987,-28.040671428569567,-36.3490185185161,-22.82380232557988,77.48146890773845,90.09695001882316,67.96493817516918,-115.21429928289686,-0.1152142992828968,-72.8622280077147,-94.45103630629684,-59.306464657442206
3506.4759999999874,0.507726228916004,-0.044099614458002,1.9663855662634844,,-4.409961445800203e-05,-44.09961445800203,-44.25337349389719,1.963015,1.963015,1.963015,-28.043071428571427,-36.35212962962962,-22.825755813953485,77.7433528678492,90.37002253185028,68.21256489489582,-114.59055721531166,-0.1145905572153116,-72.8684642830407,-94.4591203669046,-59.31154069549823
3506.525999999988,0.5064319638550838,-0.0434535180721072,1.97236991566408,,-4.3453518072107247e-05,-43.45351807210725,-44.558,1.963015,1.963015,1.963015,-28.043071428571427,-36.35212962962962,-22.825755813953485,78.44589965596955,91.10164675435236,68.87750717725952,-112.91170932096124,-0.1129117093209612,-72.8684642830407,-94.4591203669046,-59.31154069549823
3506.575999999988,0.5077801566261717,-0.0441794216865669,1.9666656987965951,,-4.417942168656698e-05,-44.17942168656698,-44.558,1.963015,1.963015,1.963015,-28.043071428571427,-36.35212962962962,-22.825755813953485,77.65744498425069,90.2804653219649,68.1313195947468,-114.79793215279048,-0.1147979321527904,-72.8684642830407,-94.4591203669046,-59.31154069549823
3506.6259999999875,0.5083068554219226,-0.0446253493976034,1.963015,,-4.462534939760344e-05,-44.62534939760344,-44.53934939760344,1.963201722891436,1.963201722891436,1.963201722891436,-28.04573889844908,-36.3555874609525,-22.827927010365524,77.18541047354182,89.78801399754713,67.68515400882326,-115.95665214418814,-0.1159566521441881,-72.875395564944,-94.4681053619644,-59.31718243658231
3506.675999999988,0.5073731204821559,-0.0445735421686873,1.963015,,-4.457354216868736e-05,-44.57354216868736,-44.48754216868736,1.9637203975902344,1.9637203975902344,1.9637203975902344,-28.05314853700335,-36.3651925479673,-22.83395811151436,77.25299959125145,89.85856444450813,67.74901314125998,-115.82203375121036,-0.1158220337512103,-72.8946491258001,-94.4930636815927,-59.332853939604746
3506.7259999999874,0.506949666666718,-0.0445221666666795,1.967677916664996,,-4.452216666667951e-05,-44.52216666667951,-44.50783333332049,1.963876,1.963876,1.963876,-28.055371428571423,-36.36807407407407,-22.83576744186046,77.31144418746057,89.91955949452714,67.80423937902582,-115.68853717817564,-0.1156885371781756,-72.90042519406158,-94.50055117748724,-59.33755539051525
3506.775999999988,0.506749,-0.044472,1.974080024391822,,-4.4472e-05,-44.472,-44.55695121952533,1.963917987804352,1.963917987804352,1.963917987804352,-28.055971254347885,-36.36885162600652,-22.836255672143626,77.36593418822808,89.9764188389788,67.8557346170975,-115.5581817009432,-0.1155581817009431,-72.90198381018106,-94.50257160579028,-59.33882403154272
3506.825999999988,0.506749,-0.044472,1.967781243903985,,-4.4472e-05,-44.472,-44.50451219513482,1.9660173780482653,1.9660173780482653,1.9660173780482653,-28.085962543546643,-36.40772922311602,-22.86066718660773,77.41662405884254,90.02930542134018,67.90364363036744,-115.5581817009432,-0.1155581817009431,-72.97991461713096,-94.6035930222068,-59.40225608371124
3506.8759999999875,0.5067925733333047,-0.0444937866666523,1.9675832799975697,,-4.449378666665239e-05,-44.49378666665239,-44.472,1.969063706665523,1.969063706665523,1.969063706665523,-28.12948152379318,-36.4641427160282,-22.8960896123898,77.46685662789805,90.08170785511471,67.95112523306511,-115.61479322243255,-0.1156147932224325,-73.09299642651145,-94.7501805528852,-59.49429941692792
3506.925999999988,0.5069072399999721,-0.044551119999986,1.977339279997629,,-4.455111999998607e-05,-44.551119999986064,-44.472,1.973655039998884,1.973655039998884,1.973655039998884,-28.19507199998405,-36.54916740738674,-22.94947720928935,77.51628291415071,90.13326234911486,67.99784937646687,-115.76377091066097,-0.1157637709106609,-73.26342987149967,-94.97111279638848,-59.633024314011365
3506.9759999999874,0.508214707316703,-0.0440037073172317,1.9725050731724496,,-4.400370731723176e-05,-44.00370731723176,-44.472,1.970510536586423,1.970510536586423,1.970510536586423,-28.150150522663186,-36.49093586271153,-22.9129132161212,78.02812313965711,90.66674357730156,68.48197961431963,-114.34134749235004,-0.11434134749235,-73.14670374633057,-94.81980115265074,-59.53801467724583
3507.025999999988,0.5089336867474054,-0.0435001325301465,1.968563674697491,,-4.350013253014654e-05,-43.50013253014654,-44.33508433749287,1.9675679638551609,1.9675679638551609,1.9675679638551609,-28.10811376935944,-36.43644377509557,-22.878697254129776,78.505242683351,91.16338342027822,68.93371675422104,-113.0328345685776,-0.1130328345685776,-73.03747342665996,-94.67820629381846,-59.44910627751391
3507.075999999988,0.5072740481931841,-0.0433965180723148,1.9737498192758176,,-4.339651807231494e-05,-43.39651807231494,-43.76460240978052,1.968605313252754,1.968605313252754,1.968605313252754,-28.12293304646791,-36.455653949125065,-22.890759456427368,78.64415234328358,91.307858073884,69.0653178402202,-112.76359778262356,-0.1127635977826235,-73.07598054837199,-94.7281229330748,-59.48044928355859
3507.1259999999875,0.506517619047645,-0.0437690119045799,1.9714699404781395,,-4.376901190458003e-05,-43.769011904580026,-43.495309523822506,1.96844650000026,1.96844650000026,1.96844650000026,-28.120664285718,-36.45271296296777,-22.888912790700697,78.23283057022049,90.87990322609988,68.67574379290929,-113.73150365488856,-0.1137315036548885,-73.07008529142438,-94.72048093332788,-59.47565081860123
3507.175999999988,0.5064152380952635,-0.0444862738093459,1.9637836309542869,,-4.448627380934597e-05,-44.48627380934597,-43.44411904763174,1.9674215000002544,1.9674215000002544,1.9674215000002544,-28.10602142857506,-36.43373148148618,-22.876994186049465,77.4352741884181,90.04876198547147,67.92127183501016,-115.59527145301116,-0.1155952714530111,-73.03203658782785,-94.6711585397768,-59.4446809435808
3507.2259999999874,0.5077116265056552,-0.0439513132531833,1.9662821084328128,,-4.395131325318335e-05,-43.95131325318334,-43.439,1.9663859277111069,1.9663859277111069,1.9663859277111069,-28.09122753873009,-36.41455421687235,-22.86495264780357,77.98511054702627,90.6219402918544,68.441276504995,-114.20520423876673,-0.1142052042387667,-72.99359543360117,-94.62132741392746,-59.41339163200097
3507.275999999988,0.5088897469878735,-0.043439,1.9685432168679915,,-4.3439e-05,-43.439,-43.439,1.96547351807242,1.96547351807242,1.96547351807242,-28.07819311532028,-36.39765774208184,-22.854343233400225,78.52151879071837,91.18031433547014,68.94913461502917,-112.87398486479744,-0.1128739848647974,-72.95972616150281,-94.57742280194807,-59.38582361982787
3507.325999999988,0.5092011927710068,-0.043439,1.966469120482444,,-4.3439e-05,-43.439,-43.439,1.964954843373623,1.964954843373623,1.964954843373623,-28.07078347676604,-36.38805265506709,-22.84831213225143,78.50893153909885,91.16722074733228,68.93721105078512,-112.87398486479744,-0.1128739848647974,-72.94047260064679,-94.55246448231992,-59.37015211680553
3507.3759999999875,0.5090883292683994,-0.0438043292681327,1.961944707318672,,-4.380432926813277e-05,-43.80432926813277,-43.439,1.964737,1.964737,1.964737,-28.067671428571423,-36.38401851851852,-22.84577906976744,78.10460584509237,90.74639775674554,68.5543643948627,-113.82327398936027,-0.1138232739893602,-72.93238610508249,-94.54198198806992,-59.36357008553226
3507.425999999988,0.5086682073171778,-0.0444342073169164,1.9556459268308355,,-4.4434207316916464e-05,-44.43420731691647,-43.439,1.964737,1.964737,1.964737,-28.067671428571423,-36.38401851851852,-22.84577906976744,77.42605271540828,90.0391418950596,67.91255556582303,-115.4599793772624,-0.1154599793772624,-72.93238610508249,-94.54198198806992,-59.36357008553226
3507.4759999999874,0.5075704939761947,-0.0437896506025948,1.9606299638539664,,-4.378965060259481e-05,-43.78965060259482,-44.02395180707017,1.9632743373497945,1.9632743373497945,1.9632743373497945,-28.046776247854204,-36.35693217314434,-22.828771364532493,78.0851094006742,90.72609439849954,68.53591151047466,-113.78513223950957,-0.1137851322395095,-72.87809106348341,-94.47159952673776,-59.31937644702138
3507.525999999988,0.5071264939755653,-0.043470253011866,1.9627041325319423,,-4.347025301186604e-05,-43.47025301186604,-44.472,1.962154,1.962154,1.962154,-28.030771428571427,-36.33618518518518,-22.81574418604651,78.4066288502535,91.0607865883376,68.8403136424868,-112.95519419255238,-0.1129551941925523,-72.83650337201979,-94.41768955632196,-59.28552600048122
3507.575999999988,0.5084746867466605,-0.0441961566263297,1.955443891568028,,-4.419615662632975e-05,-44.19615662632976,-44.472,1.962154,1.962154,1.962154,-28.030771428571427,-36.33618518518518,-22.81574418604651,77.61861727599617,90.23998152252824,68.09460382246827,-114.84141702439196,-0.1148414170243919,-72.83650337201979,-94.41768955632196,-59.28552600048122
3507.6259999999875,0.508151120482261,-0.044472,1.9562216144564213,,-4.4472e-05,-44.472,-44.472,1.962154,1.962154,1.962154,-28.030771428571427,-36.33618518518518,-22.81574418604651,77.32331020252624,89.93194217124135,67.81545276049786,-115.5581817009432,-0.1155581817009431,-72.83650337201979,-94.41768955632196,-59.28552600048122
3507.675999999988,0.5068029277111731,-0.044472,1.961925831323906,,-4.4472e-05,-44.472,-44.472,1.962154,1.962154,1.962154,-28.030771428571427,-36.33618518518518,-22.81574418604651,77.32331020252624,89.93194217124135,67.81545276049786,-115.5581817009432,-0.1155581817009431,-72.83650337201979,-94.41768955632196,-59.28552600048122
3507.7259999999874,0.5065500602410159,-0.044472,1.962154,,-4.4472e-05,-44.472,-44.472,1.962154,1.962154,1.962154,-28.030771428571427,-36.33618518518518,-22.81574418604651,77.32331020252624,89.93194217124135,67.81545276049786,-115.5581817009432,-0.1155581817009431,-72.83650337201979,-94.41768955632196,-59.28552600048122
3507.775999999988,0.5064360843373237,-0.0444875421686618,1.962154,,-4.448754216866183e-05,-44.48754216866183,-44.472,1.962154,1.962154,1.962154,-28.030771428571427,-36.33618518518518,-22.81574418604651,77.30673822409699,89.91464851925237,67.79979231861203,-115.59856721880276,-0.1155985672188027,-72.83650337201979,-94.41768955632196,-59.28552600048122
3507.825999999988,0.5065396987951553,-0.0445393493975776,1.962154,,-4.453934939757763e-05,-44.53934939757763,-44.472,1.962154,1.962154,1.962154,-28.030771428571427,-36.33618518518518,-22.81574418604651,77.25154956189945,89.85705101708123,67.74764304267447,-115.7331856117798,-0.1157331856117797,-72.83650337201979,-94.41768955632196,-59.28552600048122
3507.8759999999875,0.506577,-0.04409342168693,1.9618224337350705,,-4.40934216869301e-05,-44.09342168693009,-44.040578313423055,1.962154,1.962154,1.962154,-28.030771428571427,-36.33618518518518,-22.81574418604651,77.72917856753622,90.3552475221232,68.19915892946851,-114.57446562139272,-0.1145744656213927,-72.83650337201979,-94.41768955632196,-59.28552600048122
3507.925999999988,0.506577,-0.0433675180724702,1.9613043614459125,,-4.336751807247036e-05,-43.367518072470354,-43.36648192787912,1.962154,1.962154,1.962154,-28.030771428571427,-36.33618518518518,-22.81574418604651,78.51944808331139,91.17816036156412,68.94717306900489,-112.68824278956347,-0.1126882427895634,-72.83650337201979,-94.41768955632196,-59.28552600048122
3507.9759999999874,0.5066785421686482,-0.0432514578313517,1.961294,,-4.325145783135183e-05,-43.25145783135184,-43.353,1.9616462891567592,1.9616462891567592,1.9616462891567592,-28.02351841652513,-36.326783132532576,-22.80984057159022,78.63494284183604,91.29828127017544,69.0565917504715,-112.38666628229086,-0.1123866662822908,-72.81765679700798,-94.39325881093627,-59.270185765006495
3508.025999999988,0.506749,-0.0432141566264799,1.961957710842852,,-4.321415662647994e-05,-43.21415662647994,-43.353,1.961294,1.961294,1.961294,-28.01848571428572,-36.32025925925926,-22.80574418604651,78.6675456464179,91.3321833190746,69.08748394156751,-112.28974103921092,-0.1122897410392109,-72.80457958168535,-94.37630686514764,-59.25954151997642
3508.075999999988,0.506749,-0.043317771084312,1.9640318072284104,,-4.331777108431211e-05,-43.31777108431211,-43.353,1.961294,1.961294,1.961294,-28.01848571428572,-36.32025925925926,-22.80574418604651,78.55328264108311,91.21335397816289,68.97922499371326,-112.55897782516644,-0.1125589778251664,-72.80457958168535,-94.37630686514764,-59.25954151997642
3508.1259999999875,0.507788499999606,-0.0433876097560843,1.9605798048796248,,-4.338760975608444e-05,-43.38760975608444,-43.353,1.961294,1.961294,1.961294,-28.01848571428572,-36.32025925925926,-22.80574418604651,78.47645366889425,91.13343439721775,68.90644703087341,-112.74044998568137,-0.1127404499856813,-72.80457958168535,-94.37630686514764,-59.25954151997642
3508.175999999988,0.5093012500003852,-0.0434533452379155,1.9544479880947243,,-4.345334523791553e-05,-43.453345237915535,-43.35402380951098,1.9612530000005133,1.9612530000005133,1.9612530000005133,-28.017900000007337,-36.31950000000951,-22.80526744186644,78.40327926773256,91.05730124501753,68.83714137535871,-112.91126022029272,-0.1129112602202927,-72.80305763356054,-94.37433396943032,-59.25830272499115
3508.2259999999874,0.5077637500003905,-0.0441706071426749,1.9564973928566225,,-4.417060714267496e-05,-44.17060714267495,-43.40521428570128,1.9592030000005207,1.9592030000005207,1.9592030000005207,-27.988614285721724,-36.28153703704668,-22.7814302325642,77.57460164254883,90.1940834690435,68.05298576616414,-114.77502801839836,-0.1147750280183983,-72.72696022636818,-94.27568918232912,-59.19636297495086
3508.275999999988,0.5066785421687264,-0.0443443493978101,1.959789433733517,,-4.434434939781016e-05,-44.34434939781017,-43.439,1.95785,1.95785,1.95785,-27.969285714285714,-36.25648148148148,-22.765697674418604,77.35549643142556,89.96552786355126,67.84587008236332,-115.22648824254044,-0.1152264882425404,-72.67673593760172,-94.21058362281704,-59.15548273990837
3508.325999999988,0.5064713132530632,-0.043463024096603,1.965493650601002,,-4.346302409660302e-05,-43.46302409660302,-43.439,1.95785,1.95785,1.95785,-27.969285714285714,-36.25648148148148,-22.765697674418604,78.3099014670872,90.96012630426716,68.74871525719144,-112.9364102317801,-0.1129364102317801,-72.67673593760172,-94.21058362281704,-59.15548273990837
3508.3759999999875,0.5065442380951867,-0.0437383571426512,1.9634863095252253,,-4.3738357142651255e-05,-43.73835714265125,-43.82230952366793,1.959592095237452,1.959592095237452,1.959592095237452,-27.99417278910645,-36.28874250439725,-22.78595459578432,78.05154179209497,90.69113503911828,68.50414232130821,-113.65184884851682,-0.1136518488485168,-72.7414037086518,-94.294412214919,-59.20811929773984
3508.425999999988,0.5067489999999497,-0.0445579999997987,1.957850000001384,,-4.455799999979873e-05,-44.55799999979872,-44.38599999986158,1.962153999999371,1.962153999999371,1.962153999999371,-28.03077142856244,-36.336185185173534,-22.8157441860392,77.23170092836297,89.83633397650867,67.72888893663446,-115.78164823276146,-0.1157816482327614,-72.83650337199643,-94.41768955629168,-59.28552600046223
3508.4759999999874,0.5098604457823483,-0.0437802891568225,1.9661475903593548,,-4.3780289156822514e-05,-43.78028915682251,-44.386,1.9652654457823484,1.9652654457823484,1.9652654457823484,-28.075220654033547,-36.393804551524966,-22.85192378816684,78.14354314077079,90.78694343316477,68.5912197063996,-113.76080700899284,-0.1137608070089928,-72.95200237526718,-94.56741048645743,-59.379536817077934
3508.525999999988,0.5108913373501477,-0.0434961927709162,1.9696843614472064,,-4.349619277091622e-05,-43.496192770916224,-44.386,1.966437457831972,1.966437457831972,1.966437457831972,-28.09196368331388,-36.41550847836984,-22.865551835255484,78.48215424090291,91.13936484663483,68.91184663981532,-113.02259730888623,-0.1130225973088862,-72.99550826705979,-94.62380701285528,-59.41494858946727
3508.575999999988,0.5078835060248386,-0.0441702891564601,1.9639795421700823,,-4.417028915646016e-05,-44.17028915646016,-44.386,1.963844686747628,1.963844686747628,1.963844686747628,-28.05492409639468,-36.36749419903014,-22.83540333427474,77.68734167160318,90.31163432573152,68.15959207475476,-114.77420174773845,-0.1147742017477384,-72.89926282463901,-94.49904440230983,-59.336609275868966
3508.6259999999875,0.5068513809524067,-0.0444208095237966,1.9670321904743884,,-4.442080952379667e-05,-44.42080952379667,-44.386,1.963015,1.963015,1.963015,-28.043071428571427,-36.35212962962962,-22.825755813953485,77.39875662194984,90.01066448895617,67.8867558493424,-115.42516590784952,-0.1154251659078495,-72.8684642830407,-94.4591203669046,-59.31154069549823
3508.675999999988,0.5067490000000251,-0.0444719999999874,1.9742059999982384,,-4.447199999998743e-05,-44.47199999998743,-44.386,1.963015,1.963015,1.963015,-28.043071428571427,-36.35212962962962,-22.825755813953485,77.34411861180938,89.95365566252583,67.83511734643926,-115.55818170091054,-0.1155581817009105,-72.8684642830407,-94.4591203669046,-59.31154069549823
3508.7259999999874,0.5078899638551342,-0.0444201927710973,1.9674644337366387,,-4.44201927710974e-05,-44.4201927710974,-44.386,1.963015,1.963015,1.963015,-28.043071428571427,-36.35212962962962,-22.825755813953485,77.39941538184141,90.01135178280431,67.88737847926728,-115.42356330800048,-0.1154235633080004,-72.8684642830407,-94.4591203669046,-59.31154069549823
3508.775999999988,0.5087134578312736,-0.0441744216869021,1.962309807229433,,-4.417442168690219e-05,-44.174421686902186,-44.386,1.963367698794922,1.963367698794922,1.963367698794922,-28.0481099827846,-36.35866108879485,-22.82985696273165,77.6713563879593,90.29496906274404,68.14447501810815,-114.78493991340908,-0.114784939913409,-72.88155670441314,-94.47609202423924,-59.32219731754559
3508.825999999988,0.5089206867469368,-0.0435521325302739,1.9602357108438853,,-4.355213253027405e-05,-43.55213253027405,-44.386,1.964405048192515,1.964405048192515,1.964405048192515,-28.06292925989307,-36.37787126282435,-22.841919165029243,78.37158429638097,91.02432012136454,68.80712528241465,-113.16795386753392,-0.1131679538675339,-72.92006382612517,-94.5260086634956,-59.35354032359026
3508.8759999999875,0.5085638433736516,-0.0437761566263483,1.9616877831317423,,-4.377615662634844e-05,-43.77615662634844,-44.386,1.964737,1.964737,1.964737,-28.067671428571423,-36.38401851851852,-22.84577906976744,78.13523357111634,90.7782909724552,68.58335420926345,-113.75006884323892,-0.1137500688432389,-72.93238610508249,-94.54198198806992,-59.36357008553226
3508.925999999988,0.507937409638762,-0.0443870361445653,1.9648718313236124,,-4.438703614456534e-05,-44.387036144565336,-44.386,1.964737,1.964737,1.964737,-28.067671428571423,-36.38401851851852,-22.84577906976744,77.47646045010819,90.09172573092007,67.9602036503661,-115.33740753642772,-0.1153374075364277,-72.93238610508249,-94.54198198806992,-59.36357008553226
3508.9759999999874,0.5071078915664737,-0.0444388433734809,1.971613397588666,,-4.443884337348095e-05,-44.43884337348095,-44.386,1.964737,1.964737,1.964737,-28.067671428571423,-36.38401851851852,-22.84577906976744,77.42110210426758,90.03397718615088,67.90787624330312,-115.47202592940428,-0.1154720259294042,-72.93238610508249,-94.54198198806992,-59.36357008553226
3509.025999999988,0.5066507142856639,-0.044453571428584,1.9761124999998736,,-4.445357142858403e-05,-44.453571428584034,-44.386,1.9649214999998736,1.9649214999998736,1.9649214999998736,-28.07030714285533,-36.387435185182845,-22.84792441860318,77.4098343767006,90.0222219127742,67.89722614927015,-115.51029601547424,-0.1155102960154742,-72.93923487172513,-94.55086001890297,-59.369144663032095
3509.075999999988,0.5068554761904258,-0.0444023809523935,1.9766249999998733,,-4.440238095239355e-05,-44.40238095239355,-44.386,1.9654339999998736,1.9654339999998736,1.9654339999998736,-28.077628571426764,-36.39692592592358,-22.853883720928764,77.47688985112273,90.09217363890744,67.96060956383718,-115.37728022241394,-0.1153772802224139,-72.9582592235233,-94.57552121567836,-59.38462960054223
3509.1259999999875,0.5077673132526969,-0.044386,1.971852036146417,,-4.4386000000000005e-05,-44.386,-44.386,1.9698295662634844,1.9698295662634844,1.9698295662634844,-28.14042237519263,-36.47832530117563,-22.90499495655214,77.60047015587507,90.22105895353413,68.07744474975065,-115.33471516860192,-0.1153347151686019,-73.12142566050093,-94.78703326361232,-59.51743949110541
3509.175999999988,0.5089911566264539,-0.044372518072458,1.9647473734938457,,-4.437251807245802e-05,-44.372518072458014,-44.37355421702336,1.975803542170233,1.975803542170233,1.975803542170233,-28.225764888146188,-36.588954484633945,-22.97445979267713,77.75876711426642,90.38608940525964,68.22714402622297,-115.29968308026372,-0.1152996830802637,-73.34318374690817,-95.07449744969576,-59.6979402591113
3509.2259999999874,0.509198987951755,-0.0436984216869165,1.9652660481926405,,-4.369842168691651e-05,-43.69842168691651,-43.75126506039746,1.9695806506039744,1.9695806506039744,1.9695806506039744,-28.136866437199632,-36.473715751925454,-22.902100588418307,78.33717152657644,90.98850777116638,68.77453751409992,-113.54807864141786,-0.1135480786414178,-73.1121857403554,-94.7750555893496,-59.50991862587068
3509.275999999988,0.5086599277113014,-0.0432856506023969,1.968024963853768,,-4.328565060239693e-05,-43.28565060239693,-43.353,1.965598,1.965598,1.965598,-28.079971428571422,-36.39996296296296,-22.85579069767441,78.69327171669973,91.35893252075398,69.1118616359809,-112.47551442155346,-0.1124755144215534,-72.96434701610339,-94.58341279865256,-59.389584780549264
3509.325999999988,0.506793060241417,-0.0433374578313126,1.9747665301188453,,-4.3337457831312726e-05,-43.337457831312726,-43.353,1.965598,1.965598,1.965598,-28.079971428571422,-36.39996296296296,-22.85579069767441,78.63618648716668,91.29957452944376,69.05777010676695,-112.61013281453047,-0.1126101328145304,-72.96434701610339,-94.58341279865256,-59.389584780549264
3509.3759999999875,0.5073804999995888,-0.0433529999999999,1.9721260833350045,,-4.3353e-05,-43.353,-43.353,1.9670325833328195,1.9670325833328195,1.9670325833328195,-28.10046547618313,-36.42652932097813,-22.872471899218827,78.6538911413599,91.31798502952492,69.07454561902071,-112.65051833245616,-0.1126505183324561,-73.01759973416647,-94.65244409984544,-59.43293001618201
3509.425999999988,0.508960036144916,-0.0433436626507192,1.965774313250804,,-4.334366265071936e-05,-43.34366265071936,-43.353,1.969041,1.969041,1.969041,-28.129157142857142,-36.463722222222216,-22.895825581395343,78.71287917308449,91.37931854370312,69.13044225572632,-112.62625571542124,-0.1126262557154212,-73.09215353950059,-94.7490879215748,-59.49361334610511
3509.4759999999874,0.507611843373833,-0.0428767951808402,1.9745899759013967,,-4.2876795180840296e-05,-42.876795180840304,-43.353,1.969041,1.969041,1.969041,-28.129157142857142,-36.463722222222216,-22.895825581395343,79.23042004879738,91.91702654768604,69.62114422705605,-111.4131248484815,-0.1114131248484815,-73.09215353950059,-94.7490879215748,-59.49361334610511
3509.525999999988,0.5072285714282434,-0.0429469999997476,1.9778339285730688,,-4.294699999974763e-05,-42.94699999974763,-43.55592857128978,1.969041,1.969041,1.969041,-28.129157142857142,-36.463722222222216,-22.895825581395343,79.15216093188539,91.83576525169576,69.54691078127905,-111.59554842330554,-0.1115955484233055,-73.09215353950059,-94.7490879215748,-59.49361334610511
3509.575999999988,0.5085607142853865,-0.0439719999997478,1.9711726190492576,,-4.3971999999747854e-05,-43.97199999974785,-44.11961904748038,1.969041,1.969041,1.969041,-28.129157142857142,-36.463722222222216,-22.895825581395343,78.02692288896834,90.66549342740304,68.48084376128419,-114.25895767504804,-0.114258957675048,-73.09215353950059,-94.7490879215748,-59.49361334610511
3509.6259999999875,0.508987,-0.0443352289156495,1.9683356024099008,,-4.433522891564953e-05,-44.33522891564953,-44.33522891564953,1.9732725662634845,1.9732725662634845,1.9732725662634845,-28.189608089478348,-36.542084560434894,-22.945029840273072,77.73780473987195,90.36423933947918,68.20731746443602,-115.2027891434507,-0.1152027891434507,-73.24923218389812,-94.9527083865346,-59.62146805666126
3509.675999999988,0.5089603571431909,-0.044386,1.9674727261885503,,-4.4386000000000005e-05,-44.386,-44.386,1.979371,1.979371,1.979371,-28.276728571428567,-36.65501851851852,-23.01594186046512,77.83007637438803,90.46040928062264,68.29459574951863,-115.33471516860192,-0.1153347151686019,-73.47561023037854,-95.24616140974996,-59.80572925728488
3509.7259999999874,0.5076282142860526,-0.044386,1.9751590357123328,,-4.4386000000000005e-05,-44.386,-44.386,1.979371,1.979371,1.979371,-28.276728571428567,-36.65501851851852,-23.01594186046512,77.83007637438803,90.46040928062264,68.29459574951863,-115.33471516860192,-0.1153347151686019,-73.47561023037854,-95.24616140974996,-59.80572925728488
3509.775999999988,0.5066776829268814,-0.0444038292682796,1.9800535000001305,,-4.440382926827965e-05,-44.40382926827965,-44.386,1.979371,1.979371,1.979371,-28.276728571428567,-36.65501851851852,-23.01594186046512,77.81098387767159,90.44051209543204,68.27653513244321,-115.38104359600467,-0.1153810435960046,-73.47561023037854,-95.24616140974996,-59.80572925728488
3509.825999999988,0.5064679268293194,-0.0444562682926701,1.979528500000128,,-4.445626829267016e-05,-44.45626829267016,-44.386,1.979371,1.979371,1.979371,-28.276728571428567,-36.65501851851852,-23.01594186046512,77.7548837270201,90.38204166047638,68.22347099117701,-115.51730367670126,-0.1155173036767012,-73.47561023037854,-95.24616140974996,-59.80572925728488
3509.8759999999875,0.506405,-0.0444352926829398,1.979371,,-4.4435292682939805e-05,-44.43529268293981,-44.386,1.979371,1.979371,1.979371,-28.276728571428567,-36.65501851851852,-23.01594186046512,77.77731407715409,90.40542075971048,68.24468674670243,-115.4627996444898,-0.1154627996444898,-73.47561023037854,-95.24616140974996,-59.80572925728488
3509.925999999988,0.5065096756752526,-0.0443720540541104,1.979022027028437,,-4.437205405411042e-05,-44.37205405411042,-44.386,1.979022027028437,1.979022027028437,1.979022027028437,-28.271743243263387,-36.64855605608217,-23.011884035214383,77.83663380792308,90.46724285644868,68.30079893730642,-115.29847735269306,-0.115298477352693,-73.46265611412673,-95.22936903683096,-59.79518520917291
3509.9759999999874,0.508254270269836,-0.0441396216216794,1.9732058108122583,,-4.413962162167947e-05,-44.139621621679474,-44.386,1.9732058108122583,1.9732058108122583,1.9732058108122583,-28.18865444017512,-36.54084834837515,-22.944253614096024,77.94642973674193,90.58164475724462,68.40467558993959,-114.69451375177456,-0.1146945137517745,-73.24675417572531,-94.94949615371796,-59.61945107326477
3510.025999999988,0.508987,-0.0438591585366635,1.9698495000003904,,-4.385915853666355e-05,-43.85915853666355,-44.26434146346666,1.9701540000002604,1.9701540000002604,1.9701540000002604,-28.14505714286086,-36.48433333333815,-22.908767441863493,78.17613698655806,90.82088040776458,68.62207296728397,-113.96574499528332,-0.1139657449952833,-73.13346886351287,-94.80264482307224,-59.52724209820816
3510.075999999988,0.508987,-0.0435439146342246,1.968274500000392,,-4.354391463422467e-05,-43.54391463422466,-44.05458536590577,1.9691040000002609,1.9691040000002609,1.9691040000002609,-28.130057142860867,-36.46488888889372,-22.89655813953792,78.49448396790024,91.1521914669234,68.92352562722822,-113.14660009156532,-0.1131466000915653,-73.0944921427557,-94.75211944431294,-59.49551686038255
3510.1259999999875,0.5075249036148466,-0.0440125542167378,1.9662303493981088,,-4.401255421673784e-05,-44.01255421673783,-44.042,1.969041,1.969041,1.969041,-28.129157142857142,-36.463722222222216,-22.895825581395343,77.98306032038957,90.61980458273156,68.43933644925644,-114.3643357011244,-0.1143643357011244,-73.09215353950059,-94.7490879215748,-59.49361334610511
3510.175999999988,0.506811506023743,-0.0442262650603798,1.965462975902984,,-4.4226265060379806e-05,-44.2262650603798,-44.10002409633511,1.969041,1.969041,1.969041,-28.129157142857142,-36.463722222222216,-22.895825581395343,77.75272753946763,90.37979419804506,68.22143161061061,-114.9196522261523,-0.1149196522261522,-73.09215353950059,-94.7490879215748,-59.49361334610511
3510.2259999999874,0.5082633132526494,-0.0436557831326726,1.968055746987304,,-4.365578313267265e-05,-43.655783132672646,-44.30725301199642,1.969041,1.969041,1.969041,-28.129157142857142,-36.463722222222216,-22.895825581395343,78.37063605511105,91.02333335859636,68.80622729877157,-113.4372845732676,-0.1134372845732676,-73.09215353950059,-94.7490879215748,-59.49361334610511
3510.275999999988,0.5077860240967959,-0.0441142771081644,1.970326939758524,,-4.411427710816449e-05,-44.11427710816449,-44.4181204819149,1.970326939758524,1.970326939758524,1.970326939758524,-28.147527710836048,-36.48753592145413,-22.91077836928516,77.90430305841166,90.53775479726768,68.3648173241525,-114.62865735004117,-0.1146286573500411,-73.13988850605158,-94.8109665819187,-59.53246738864665
3510.325999999988,0.5061263855425746,-0.0452034337346733,1.972401036144071,,-4.520343373467338e-05,-45.203433734673375,-44.4699277108307,1.972401036144071,1.972401036144071,1.972401036144071,-28.17715765920101,-36.52594511377909,-22.9348957691171,76.7973032758991,89.38265683263712,67.31863236489018,-117.45877426286047,-0.1174587742628604,-73.21688038761634,-94.910770872836,-59.5951351992226
3510.3759999999875,0.5057615903615238,-0.0447988072290328,1.9774626987938788,,-4.479880722903287e-05,-44.79880722903287,-44.77098795172904,1.97397778313214,1.97397778313214,1.97397778313214,-28.19968261617342,-36.555144132076656,-22.953230036420223,77.26100273025102,89.86691739118523,67.75657519046774,-116.4073733081064,-0.1164073733081064,-73.27541031814843,-94.98664300500724,-59.64277584035337
3510.425999999988,0.5054505662651376,-0.0445654337348623,1.9815596265056377,,-4.456543373486239e-05,-44.5654337348624,-45.03562650598548,1.975067,1.975067,1.975067,-28.21524285714285,-36.57531481481481,-22.965895348837208,77.53498367516472,90.15276656567232,68.01552897136925,-115.80096440714549,-0.1158009644071454,-73.31584279596045,-95.03905547624504,-59.675685996712005
3510.4759999999874,0.505139120482007,-0.0448768795179929,1.9831150481923747,,-4.487687951799291e-05,-44.8768795179929,-45.19104819273147,1.975067,1.975067,1.975067,-28.21524285714285,-36.57531481481481,-22.965895348837208,77.20460684485754,89.8080527219948,67.70329012608168,-116.6102400951511,-0.1166102400951511,-73.31584279596045,-95.03905547624504,-59.675685996712005
3510.525999999988,0.5057572168671821,-0.0456525180720276,1.9803562530133565,,-4.565251807202764e-05,-45.65251807202764,-45.811048192548775,1.9760624698791256,1.9760624698791256,1.9760624698791256,-28.22946385541608,-36.593749442206025,-22.97747057998983,76.41772220766629,88.98579971637753,66.96043823202461,-118.62569658375972,-0.1186256965837597,-73.3527953211994,-95.08695689785108,-59.7057636335344
3510.575999999988,0.5068981807226067,-0.0466892650599821,1.975170710844668,,-4.668926505998217e-05,-46.689265059982176,-46.69237349375591,1.9776178915658769,1.9776178915658769,1.9776178915658769,-28.25168416522681,-36.62255354751623,-22.995556878672986,75.39718793880283,87.91682659108356,65.99875335526121,-121.31962977345114,-0.1213196297734511,-73.41053364190816,-95.1618028691402,-59.75275994108804
3510.6259999999875,0.5050914698799861,-0.0470659879517161,1.9745586987953108,,-4.706598795171616e-05,-47.06598795171616,-46.96444578306744,1.977649,1.977649,1.977649,-28.252128571428567,-36.62312962962962,-22.995918604651163,75.02080475617547,87.52184438802801,65.64456988092415,-122.29852463704846,-0.1222985246370484,-73.41168840833673,-95.16329978858464,-59.75369986725084
3510.675999999988,0.5037556867470386,-0.0474126626505263,1.9748697108428663,,-4.741266265052631e-05,-47.41266265052631,-47.17415662648071,1.977649,1.977649,1.977649,-28.252128571428567,-36.62312962962962,-22.995918604651163,74.67708062143159,87.16078860192468,65.32135201335325,-123.1993408323224,-0.1231993408323224,-73.41168840833673,-95.16329978858464,-59.75369986725084
3510.7259999999874,0.5035484578313772,-0.0477241084336568,1.976943807228396,,-4.772410843365682e-05,-47.72410843365682,-47.27777108431136,1.977649,1.977649,1.977649,-28.252128571428567,-36.62312962962962,-22.995918604651163,74.370960408417,86.83895399669395,65.03368159685407,-124.00861652032808,-0.124008616520328,-73.41168840833673,-95.16329978858464,-59.75369986725084
3510.775999999988,0.5032724457832098,-0.0475560602410668,1.9824407590343427,,-4.755606024106687e-05,-47.55606024106688,-47.51855421679017,1.9783336506021525,1.9783336506021525,1.9783336506021525,-28.261909294316457,-36.635808344484296,-23.00387965816456,74.55200783536407,87.02932708342729,65.20379606620136,-123.57195202190609,-0.123571952021906,-73.43710310865706,-95.19624477048136,-59.77438625123249
3510.825999999988,0.5029610000000765,-0.0471410000001019,1.9897009999982167,,-4.714100000010192e-05,-47.141000000101926,-47.82999999992352,1.9793709999997453,1.9793709999997453,1.9793709999997453,-28.27672857142493,-36.6550185185138,-23.01594186046216,74.98695361689931,87.48630105944876,65.61272840599584,-122.49343954793896,-0.1224934395479389,-73.47561023036909,-95.24616140973772,-59.80572925727719
3510.8759999999875,0.5042055783129393,-0.0476078674697618,1.983478108435304,,-4.7607867469761855e-05,-47.60786746976186,-47.88180722890261,1.985593891564697,1.985593891564697,1.985593891564697,-28.365627022352808,-36.77025725119808,-23.08830106470577,74.67242940969865,87.1559005910549,65.31697981185265,-123.70657041430933,-0.1237065704143093,-73.70660823687332,-95.54560327002096,-59.99375089047828
3510.925999999988,0.5044629277112571,-0.0482332650600082,1.9823683252990063,,-4.823326506000824e-05,-48.23326506000824,-48.23326506000824,1.989701,1.989701,1.989701,-28.424299999999995,-36.84631481481481,-23.13605813953488,74.15915174907836,86.6161183894573,64.83474160136912,-125.33163356345987,-0.1253316335634599,-73.8590669212565,-95.7432348979251,-60.1178451684646
3510.9759999999874,0.5028038915666895,-0.0491663975901226,1.991183987949552,,-4.916639759012269e-05,-49.16639759012269,-49.16639759012269,1.989701,1.989701,1.989701,-28.424299999999995,-36.84631481481481,-23.13605813953488,73.26728817455151,85.676439643821,63.99798708370776,-127.75632996717516,-0.1277563299671751,-73.8590669212565,-95.7432348979251,-60.1178451684646
