Repository: DunklesArchipel/ORR_on_Ru0001

This project contains the evaluated data files for the article "Impact of the potential dependent surface adlayer composition on the ORR activity and H2O2 formation on Ru(0001) in acid electrolytes".

The subfolders contain the final figures found in the submitted manuscript (and supporting information).

Among the final PNG, also the SVG files are included which are based on the raw PNG obtained from the data evaluation. The CSV contain the data for the individual traces in the figures, where ***r*** and ***b*** refer to the red and blue curves, respectively.

File: data/SI/figure_S3_4/figure_S3_4_ORR_HClO4_SCV_r.csv (part 17 of 74)
t,E,current1_mA,coll_current,potential2,current1,current1_muA,cur1muA_filt,coll_cur_filt,coll_cur_norm,coll_cur_norm_filt,cur_H2O2,cur_H2O2_min,cur_H2O2_max,yield,yield_min,yield_max,j,current1_mA_geo,cur_H2O2_uAcm,cur_H2O2_min_uAcm,cur_H2O2_max_uAcm
3511.025999999988,0.5019907590362481,-0.0496767831324523,1.9961207831317536,,-4.967678313245241e-05,-49.676783132452414,-49.676783132452414,1.9914640843367024,1.9914640843367024,1.9914640843367024,-28.449486919095747,-36.87896452475374,-23.156559120194213,72.82950254843759,85.2143630502934,63.58779757729091,-129.08254028463497,-0.1290825402846349,-73.92451382207845,-95.82807347306463,-60.17111590169177
3511.075999999988,0.5015777831326053,-0.0499902891565264,1.9990455421701767,,-4.999028915652641e-05,-49.99028915652641,-49.99028915652641,1.9940672289149115,1.9940672289149115,1.9940672289149115,-28.486674698784444,-36.92717090583169,-23.18682824319664,72.59881957539986,84.97066269386761,63.3718000028364,-129.89716940170376,-0.1298971694017037,-74.02114433571222,-95.95333524999734,-60.24976864534716
3511.1259999999875,0.5012669397591133,-0.050404746987849,1.9928226506039528,,-5.040474698784903e-05,-50.40474698784903,-50.40474698784903,1.997178674698024,1.997178674698024,1.997178674698024,-28.53112392425748,-36.98479027218562,-23.223007845325853,72.28937514612667,84.64352010958562,63.08221104376831,-130.97411654551016,-0.1309741165455101,-74.13664333898798,-96.1030561801696,-60.34377946196695
3511.175999999988,0.500918578313355,-0.0508007710842482,1.992387084334932,,-5.080077108424823e-05,-50.80077108424823,-50.688650602396926,2.0001033975897253,2.0001033975897253,2.0001033975897253,-28.572905679853218,-37.03895180721713,-23.257016251043314,71.99592319446631,84.33303427649108,62.8077534797219,-132.00316458674175,-0.1320031645867417,-74.24521106036136,-96.24379211528324,-60.43214853750342
3511.2259999999874,0.5005035180723937,-0.051164024096294,2.002240096383061,,-5.116402409629407e-05,-51.16402409629408,-50.740457831312256,2.002696168674046,2.002696168674046,2.002696168674046,-28.609945266772083,-37.0869660865564,-23.28716475202379,71.72752088231414,84.0488384543098,62.55686473850024,-132.9470586677232,-0.1329470586677232,-74.34145650278126,-96.36855472582756,-60.51048785110103
3511.275999999988,0.5013227349394231,-0.0510549879518848,2.0044698554219456,,-5.1054987951884834e-05,-51.05498795188484,-50.97401204811516,2.004200144578055,2.004200144578055,2.004200144578055,-28.63143063682936,-37.1148174921862,-23.304652843930867,71.86025208286712,84.189405443861,62.68091828986415,-132.6637339108512,-0.1326637339108512,-74.39728512072043,-96.44092515648944,-60.55592974942359
3511.325999999988,0.5025464698799528,-0.0507974939756478,2.003556987951296,,-5.079749397564786e-05,-50.79749397564785,-51.29167469868008,2.005237493975648,2.005237493975648,2.005237493975648,-28.646249913937822,-37.1340276662157,-23.316715046228463,72.11706929057023,84.46124205028305,62.92103863469974,-131.99464919028787,-0.1319946491902878,-74.43579224243244,-96.49084179574577,-60.58727275546827
3511.3759999999875,0.5007832168679159,-0.0518348433732315,2.0056316867464634,,-5.183484337323152e-05,-51.83484337323152,-51.75854216855657,2.006274843373232,2.006274843373232,2.006274843373232,-28.661069191046163,-37.15323784024503,-23.328777248525945,71.21124111279488,83.50160456009128,62.07465009149124,-134.69014771010566,-0.1346901477101056,-74.47429936414413,-96.54075843500166,-60.61861576151266
3511.425999999988,0.500162939758727,-0.0523795662651245,2.0084943132519824,,-5.237956626512456e-05,-52.37956626512456,-52.14643373487544,2.0084943132519824,2.0084943132519824,2.0084943132519824,-28.692775903599745,-37.194339134295966,-23.354585037813745,70.78314289695878,83.04726464351879,61.67517463659132,-136.10558184659692,-0.1361055818465969,-74.55668760956611,-96.64755801240052,-60.68567596127474
3511.4759999999874,0.5014075180719789,-0.0521205301205465,2.012642506023062,,-5.212053012054651e-05,-52.120530120546505,-52.4054698794535,2.012642506023062,2.012642506023062,2.012642506023062,-28.75203580032945,-37.27115751894559,-23.402819837477463,71.10454694478187,83.38841899765114,61.97505764901795,-135.43248988171425,-0.1354324898817142,-74.71067137269505,-96.84716659423437,-60.81101158242621
3511.525999999988,0.5016813975903869,-0.0522718072288394,2.0171645783121086,,-5.227180722883947e-05,-52.27180722883947,-52.515301204806576,2.0171645783121086,2.0171645783121086,2.0171645783121086,-28.81663683303012,-37.35489959837238,-23.45540207339661,71.07458323172003,83.35662643588493,61.94709217339142,-135.82557558884034,-0.1358255755888403,-74.8785338001751,-97.064766037264,-60.9476437908402
3511.575999999988,0.5015280120484191,-0.0526231325298814,2.021832012047061,,-5.262313252988149e-05,-52.623132529881495,-52.610662650413815,2.021832012047061,2.021832012047061,2.021832012047061,-28.88331445781516,-37.441333556427054,-23.50967455868676,70.87369288020878,83.14340867917235,61.75964201960144,-136.73847613241728,-0.1367384761324172,-75.05179214430842,-97.28936018706644,-61.08866802443709
3511.6259999999875,0.5005948795183046,-0.0536086746985498,2.0264988795169105,,-5.360867469854982e-05,-53.60867469854982,-53.38837349378228,2.0264988795169105,2.0264988795169105,2.0264988795169105,-28.94998399309872,-37.52775702809093,-23.56394045949896,70.13191457294651,82.35511598841964,61.0681403273434,-139.29935625925924,-0.1392993562592592,-75.22502946829239,-97.51392708852715,-61.229675148610085
3511.675999999988,0.500117891566214,-0.0541168674699306,2.030336108433096,,-5.411686746993072e-05,-54.11686746993071,-53.93813253006928,2.030336108433096,2.030336108433096,2.030336108433096,-29.004801549044224,-37.598816822835104,-23.608559400384834,69.78878526229553,81.98993904426608,60.7486130369553,-140.6198687753219,-0.1406198687753219,-75.36747003967106,-97.69857227364766,-61.345615148569465
3511.7259999999874,0.5003251204818754,-0.0539090361446307,2.0329288795174167,,-5.390903614463085e-05,-53.909036144630846,-54.145963855369146,2.0329288795174167,2.0329288795174167,2.0329288795174167,-29.041841135963093,-37.64683110217438,-23.638707901365308,70.02178177748416,82.23794331102911,60.96555919755551,-140.0798298732678,-0.1400798298732678,-75.46371548209098,-97.823334884192,-61.42395446216707
3511.775999999988,0.4988441686752177,-0.0540854698794401,2.04473153011672,,-5.408546987944016e-05,-54.08546987944016,-54.27667469876926,2.04473153011672,2.04473153011672,2.04473153011672,-29.21045043023885,-37.86539870586518,-23.77594802461302,70.13656928608205,82.36006747611398,61.07247636797874,-140.53828376752196,-0.1405382837675219,-75.9018379740946,-98.39127144790044,-61.780565792867705
3511.825999999988,0.4970507619044071,-0.0544129999998732,2.05868999999962,,-5.441299999987326e-05,-54.412999999873264,-54.412999999873264,2.05868999999962,2.05868999999962,2.05868999999962,-29.40985714285171,-38.12388888888184,-23.938255813949063,70.17144999668913,82.39717013765866,61.1049703423541,-141.3893537704348,-0.1413893537704348,-76.4199859577361,-99.06294476002826,-62.20231415164566
3511.8759999999875,0.498485285713926,-0.0549254999998714,2.0602274999996144,,-5.492549999987149e-05,-54.92549999987149,-54.92549999987149,2.0602274999996144,2.0602274999996144,2.0602274999996144,-29.43182142856592,-38.15236111110397,-23.956133720925745,69.77893780928956,81.97945388026359,60.73944615731174,-142.72105839630115,-0.1427210583963011,-76.47705901313039,-99.1369283503542,-62.24876896417588
3511.925999999988,0.498599253012508,-0.0553366144577675,2.065505903611776,,-5.533661445776752e-05,-55.33661445776752,-55.33661445776752,2.06509120481685,2.06509120481685,2.06509120481685,-29.501302925954995,-38.24242971883055,-24.012688428102905,69.54744726351636,81.73289234855015,60.52400602092447,-143.7893179579452,-0.1437893179579452,-76.65760307456544,-99.37096694851076,-62.39572343278584
3511.9759999999874,0.4967323855426406,-0.0555956506023441,2.0763956626478497,,-5.559565060234415e-05,-55.59565060234415,-55.59565060234415,2.074944216864979,2.074944216864979,2.074944216864979,-29.64206024092827,-38.42489290490702,-24.12725833563929,69.55151645363043,81.73722778350789,60.52779221693457,-144.46240992282418,-0.1444624099228242,-77.02335364524855,-99.84508805865552,-62.69342738566742
3512.025999999988,0.4973843095234284,-0.0560043690475046,2.0784689404764443,,-5.600436904750467e-05,-56.00436904750467,-56.00436904750467,2.078264059523556,2.078264059523556,2.078264059523556,-29.68948656462222,-38.48637147265843,-24.16586115725065,69.29198447787134,81.46061986771274,60.28637087739644,-145.5244435698467,-0.1455244435698467,-77.14658848359252,-100.00483692317547,-62.79373481222648
3512.075999999988,0.4986859036150362,-0.0565033493973262,2.0779104578296907,,-5.650334939732624e-05,-56.50334939732625,-56.49709638530333,2.079569253010665,2.079569253010665,2.079569253010665,-29.70813218586664,-38.51054172241972,-24.18103782570541,68.91920110942232,81.06297146358294,59.93981898595331,-146.8210180870684,-0.1468210180870684,-77.19503816176505,-100.0676420615473,-62.83317059678553
3512.1259999999875,0.4963009638560154,-0.0575925060238252,2.0846514216850687,,-5.7592506023825225e-05,-57.59250602382524,-57.4820361443331,2.085273469878098,2.085273469878098,2.085273469878098,-29.789620998258545,-38.61617536811293,-24.247365928815093,68.18241215558855,80.27586452577403,59.2556301721653,-149.651134999862,-0.149651134999862,-77.40678260746074,-100.3421256022639,-63.00552072700292
3512.175999999988,0.4954507228912086,-0.0582043132530377,2.090562987950657,,-5.820431325303772e-05,-58.204313253037725,-58.114686746962285,2.090562987950657,2.090562987950657,2.090562987950657,-29.865185542152247,-38.714129406493655,-24.30887195291462,67.82185876089798,79.89011862787365,58.921181850488125,-151.2408843018787,-0.1512408843018787,-77.60313314922674,-100.59665408233094,-63.16534093541711
3512.2259999999874,0.4969025301201149,-0.0581000963855685,2.0952304578301453,,-5.810009638556852e-05,-58.10009638556851,-58.2189036144315,2.0952304578301453,2.0952304578301453,2.0952304578301453,-29.931863683287787,-38.800564033891575,-24.36314485849006,68.00226567686522,80.08317769132448,59.08849686464491,-150.9700821857762,-0.1509700821857762,-77.77639283507,-100.82124997138703,-63.30636626110349
3512.275999999988,0.4969728554217906,-0.0583034698794401,2.1010489397574794,,-5.830346987944016e-05,-58.30346987944016,-58.39934939753853,2.1010489397574794,2.1010489397574794,2.1010489397574794,-30.014984853678275,-38.90831369921258,-24.430801625086968,67.96990491823674,80.04855433545748,59.058480073158414,-151.49853764444626,-0.1514985376444462,-77.99237887822477,-101.10123187918026,-63.482168854369
3512.325999999988,0.4964582771088444,-0.0586854216864516,2.107230337347986,,-5.8685421686451726e-05,-58.68542168645174,-58.68542168645174,2.107230337347986,2.107230337347986,2.107230337347986,-30.10329053354265,-39.0227840249627,-24.50267834125565,67.80882339853032,79.87616544759452,58.909094769791736,-152.4910195727528,-0.1524910195727528,-78.22183659991467,-101.39867707396346,-63.66893676737241
3512.3759999999875,0.4947992409642767,-0.0598781927707813,2.1129345542154185,,-5.987819277078138e-05,-59.878192770781375,-59.878192770781375,2.1129345542154185,2.1129345542154185,2.1129345542154185,-30.184779345934547,-39.12841767065589,-24.56900644436533,67.03038693152827,79.04203062037051,58.18785388434424,-155.59037327149795,-0.1555903732714979,-78.43358104561031,-101.67316061468004,-63.84128689758979
3512.425999999988,0.4937497108434251,-0.0607223132529217,2.1182030843361868,,-6.072231325292173e-05,-60.72231325292173,-60.59175903613168,2.1182030843361868,2.1182030843361868,2.1182030843361868,-30.26004406194552,-39.22598304326272,-24.6302684225138,66.5184876606858,78.49254964190956,57.714173230690655,-157.78377649268575,-0.1577837764926857,-78.62915250019896,-101.9266791669246,-64.00047296527823
3512.4759999999874,0.4935418795181242,-0.061084963855331,2.122869951806062,,-6.108496385533101e-05,-61.08496385533101,-60.64356626504728,2.122869951806062,2.122869951806062,2.122869951806062,-30.326713597229457,-39.31240651492707,-24.6845343233263,66.35194636476939,78.31361791637732,57.56016963491748,-158.72610524352152,-0.1587261052435215,-78.80238982418389,-102.15124606838653,-64.141480089452
3512.525999999988,0.4932585714286476,-0.0609385714286475,2.132557642854348,,-6.093857142864759e-05,-60.93857142864758,-60.88942857135241,2.132557642854348,2.132557642854348,2.132557642854348,-30.465109183633537,-39.49180820100644,-24.797181893655203,66.66057423411942,78.64514372371389,57.84560333991866,-158.3457121278009,-0.1583457121278009,-79.1620035658706,-102.61741202983228,-64.43418894896445
3512.575999999988,0.4929510843374265,-0.0606892048191742,2.143551265058316,,-6.068920481917437e-05,-60.68920481917436,-61.18033734937179,2.143551265058316,2.143551265058316,2.143551265058316,-30.622160929404508,-39.69539379737621,-24.925014709980413,67.07195906744194,79.08662154242369,58.22634335057516,-157.69774594756043,-0.1576977459475604,-79.57009436849366,-103.1464186258251,-64.76635588133205
3512.6259999999875,0.492639638554296,-0.0611042650601355,2.1513295783112776,,-6.110426506013555e-05,-61.10426506013554,-61.284554216841,2.1513295783112776,2.1513295783112776,2.1513295783112776,-30.733279690161105,-39.83943663539402,-25.01546021292183,66.929663186715,78.93397203831366,58.09461220087737,-158.77625842151775,-0.1587762584215177,-79.85883069575338,-103.52070645745808,-65.00137382212485
3512.675999999988,0.4922870000001024,-0.0615814999998591,2.157992999998718,,-6.158149999985916e-05,-61.58149999985917,-61.58149999985917,2.157992999998718,2.157992999998718,2.157992999998718,-30.82847142855312,-39.9628333333096,-25.09294186045021,66.72109286915031,78.71012004616905,57.901594338252,-160.01632862026352,-0.1600163286202635,-80.1061814827999,-103.84134636659246,-65.20270585809294
3512.7259999999874,0.49187747619058,-0.0621445952379524,2.1631168095225104,,-6.214459523795245e-05,-62.14459523795245,-62.14459523795245,2.1631168095225104,2.1631168095225104,2.1631168095225104,-30.90166870746443,-40.0577186948613,-25.15252104095942,66.4221590360513,78.38906410904676,57.62509029644877,-161.47950234392155,-0.1614795023439215,-80.29638080948743,-104.08790104933556,-65.35751926353629
3512.775999999988,0.4915405301205598,-0.0631736506021112,2.1663680963848937,,-6.317365060211125e-05,-63.17365060211125,-62.943626505803465,2.1663680963848937,2.1663680963848937,2.1663680963848937,-30.94811566264133,-40.11792771083136,-25.190326702149925,65.76186761219124,77.67899061293463,57.0149227561652,-164.1534492487559,-0.1641534492487558,-80.41707080961758,-104.24435104950427,-65.45575531015386
3512.825999999988,0.4912291325301974,-0.0642461325301974,2.169915590357852,,-6.424613253019744e-05,-64.24613253019744,-63.779867469802575,2.169915590357852,2.169915590357852,2.169915590357852,-30.99879414796931,-40.18362204366392,-25.231576632068045,65.09279859643222,76.95818535174807,56.397457798816106,-166.94023782396638,-0.1669402378239664,-80.54875622101935,-104.41505436058064,-65.56294111013203
3512.8759999999875,0.4909182891567055,-0.0639352891567053,2.1844354698758304,,-6.393528915670546e-05,-63.935289156705466,-64.09071084329454,2.1844354698758304,2.1844354698758304,2.1844354698758304,-31.206220998226144,-40.45250870140426,-25.40041244041663,65.59959148726753,77.50428600168343,56.86508749875848,-166.13252746611155,-0.1661325274661115,-81.0877441156864,-105.11374237218608,-66.00165218718661
3512.925999999988,0.4912607228912563,-0.064081638554023,2.194163807228141,,-6.408163855402316e-05,-64.08163855402317,-64.46708433723313,2.194163807228141,2.194163807228141,2.194163807228141,-31.345197246116296,-40.63266309681742,-25.513532642187684,65.69472199993135,77.60671170267265,56.95291900567672,-166.51280877226068,-0.1665128087722606,-81.44886667607959,-105.5818642097328,-66.2955891549485
3512.9759999999874,0.4925053012045081,-0.0648593493973958,2.19727525301127,,-6.485934939739589e-05,-64.8593493973959,-64.93395180711218,2.19727525301127,2.19727525301127,2.19727525301127,-31.389646471589568,-40.69028246317166,-25.54971224431709,65.22591989285225,77.10170418580722,56.52024648938277,-168.53364999705963,-0.1685336499970596,-81.56436567935594,-105.73158513990586,-66.3895999715688
3513.025999999988,0.4925673012048959,-0.0657950120479502,2.2047219036122883,,-6.579501204795022e-05,-65.79501204795022,-65.67643373473561,2.2047219036122883,2.2047219036122883,2.2047219036122883,-31.49602719446126,-40.82818340022756,-25.636301204794048,64.74599806871298,76.58405514599558,56.07772718724367,-170.9649207872994,-0.1709649207872994,-81.84079046131055,-106.08991356095812,-66.61459688711324
3513.075999999988,0.492131457831704,-0.0666663975903994,2.214419132525828,,-6.666639759039945e-05,-66.66639759039944,-66.43860240960056,2.214419132525828,2.214419132525828,2.214419132525828,-31.63455903608325,-41.00776171344125,-25.74905968053288,64.36266771296255,76.17010799726489,55.72457344455904,-173.22917085129296,-0.1732291708512929,-82.2007582551026,-106.5565384788367,-66.90759392857188
3513.1259999999875,0.4905760361449671,-0.0665103734940149,2.2320504578269182,,-6.65103734940149e-05,-66.5103734940149,-66.5946265059851,2.2320504578269182,2.2320504578269182,2.2320504578269182,-31.88643511181312,-41.33426773753552,-25.95407509101068,64.81192949976324,76.65520931872321,56.13849536374974,-172.82375034221465,-0.1728237503422146,-82.85524515304542,-107.4049474206144,-67.44031582224626
3513.175999999988,0.4907543734933861,-0.0666284216866315,2.2460311084314264,,-6.662842168663152e-05,-66.62842168663153,-66.81877108426048,2.2460311084314264,2.2460311084314264,2.2460311084314264,-32.086158691877515,-41.59316867465604,-26.116640795714257,65.00794222869011,76.8666742667543,56.31920470307649,-173.13049243818202,-0.173130492438182,-83.37421650029862,-108.07768805594266,-67.86273436070817
3513.2259999999874,0.4931393132524068,-0.067095289156508,2.255365445780764,,-6.709528915650803e-05,-67.09528915650803,-67.12961445775244,2.255365445780764,2.255365445780764,2.255365445780764,-32.21950636829662,-41.76602677371784,-26.2251796021019,64.88359805412789,76.73254069514937,56.20456037343321,-174.3436233051151,-0.1743436233051151,-83.72071351012586,-108.52685084645944,-68.14476681056756
3513.275999999988,0.4911562530128556,-0.0682091807225659,2.266317578310388,,-6.820918072256598e-05,-68.20918072256597,-68.20918072256597,2.266317578310388,2.266317578310388,2.266317578310388,-32.37596540443411,-41.96884404278496,-26.352529980353346,64.37524157603907,76.1836929499637,55.73615321563717,-177.2380126733844,-0.1772380126733843,-84.1272641875573,-109.05386098387056,-68.47568015266292
3513.325999999988,0.4884639156623678,-0.069362433734914,2.2770415060226825,,-6.936243373491406e-05,-69.36243373491408,-69.36243373491408,2.2770415060226825,2.2770415060226825,2.2770415060226825,-32.52916437175261,-42.167435296716334,-26.47722681421724,63.85053326516476,75.61639884066832,55.2531731905372,-180.23468071503044,-0.1802346807150304,-84.52534374552158,-109.56989004049092,-68.79969839751756
3513.3759999999875,0.4896048795177883,-0.0694660481927453,2.2827457228901467,,-6.94660481927453e-05,-69.4660481927453,-69.4660481927453,2.2827457228901467,2.2827457228901467,2.2827457228901467,-32.61065318414495,-42.27306894241012,-26.543554917327285,63.89441027044761,75.66386781323537,55.29354159894978,-180.5039175009835,-0.1805039175009835,-84.73708819121839,-109.844373581209,-68.9720485277359
3513.425999999988,0.489457566265464,-0.0699753493973506,2.291074156623731,,-6.997534939735062e-05,-69.97534939735063,-69.92768674677342,2.291074156623731,2.291074156623731,2.291074156623731,-32.72963080891044,-42.42729919673575,-26.640397170043386,63.735236096983705,75.49163605557227,55.147112383922746,-181.8273102231973,-0.1818273102231972,-85.046245368341,-110.24513288488647,-69.22368809051014
3513.4759999999874,0.4877979277112578,-0.0709608915660189,2.302483192768235,,-7.096089156601894e-05,-70.96089156601894,-70.80961445761109,2.302483192768235,2.302483192768235,2.302483192768235,-32.89261703954622,-42.6385776438562,-26.77306038102599,63.344257659068845,75.06826913967598,54.78763489586997,-184.3881903500392,-0.1843881903500392,-85.46975662159161,-110.79412895391503,-69.56840655245828
3513.525999999988,0.4884616626502948,-0.0710751084337605,2.313891746985133,,-7.107510843376054e-05,-71.07510843376055,-71.06889156623946,2.313891746985133,2.313891746985133,2.313891746985133,-33.05559638550189,-42.84984716639134,-26.905717988199218,63.48866348859508,75.22468969271947,54.92037365010227,-184.68497694735436,-0.1846849769473543,-85.89324998535864,-111.34310183287228,-69.9131104531989
3513.575999999988,0.4895174939759288,-0.07106586746974,2.3252275662623982,,-7.106586746974005e-05,-71.06586746974006,-71.223361445669,2.3252275662623982,2.3252275662623982,2.3252275662623982,-33.2175366608914,-43.059769745599965,-27.037529840260444,63.70627606149332,75.46029235193116,55.12047611322484,-184.66096478241076,-0.1846609647824107,-86.31404337823867,-111.88857474956866,-70.25561670321753
3513.6259999999875,0.4894138795180983,-0.0716363493974472,2.3361173252984724,,-7.163634939744722e-05,-71.63634939744722,-71.6902289155455,2.3361173252984724,2.3361173252984724,2.3361173252984724,-33.37310464712103,-43.26143194997171,-27.16415494533107,63.56209533849548,75.30420769250743,54.98788720974096,-186.14333243529543,-0.1861433324352954,-86.71827870877415,-112.4125835113739,-70.58464546063011
3513.675999999988,0.4891610602410667,-0.0721819638552929,2.3460115180701,,-7.218196385529291e-05,-72.1819638552929,-72.1819638552929,2.3460115180701,2.3460115180701,2.3460115180701,-33.51445025814428,-43.444657742038885,-27.27920369848953,63.41643761381606,75.14646219334219,54.85397843080543,-187.56108325959823,-0.1875610832595982,-87.0855579361814,-112.88868621356848,-70.88359366898486
3513.7259999999874,0.4887466024097441,-0.0727006385540847,2.354827180720646,,-7.270063855408474e-05,-72.70063855408473,-72.70063855408473,2.354827180720646,2.354827180720646,2.354827180720646,-33.64038829600922,-43.60791075408603,-27.38171140372844,63.26887992802845,74.98659559159773,54.71836225922036,-188.90883251950711,-0.1889088325195071,-87.41280138515282,-113.31289068445736,-71.14995461582207
3513.775999999988,0.4882415000001313,-0.0737404999997113,2.365452999997243,,-7.374049999971131e-05,-73.7404999997113,-73.65449999973754,2.365452999997243,2.365452999997243,2.365452999997243,-33.79218571424633,-43.804685185134126,-27.505267441828405,62.85007296132312,74.53250444286454,54.333663790360845,-191.6108584656647,-0.1916108584656647,-87.80723909063893,-113.8241988211986,-71.47100856214796
3513.825999999988,0.4877735903614968,-0.0746683493976158,2.3774789156585774,,-7.466834939761579e-05,-74.6683493976158,-74.5336506023842,2.3774789156585774,2.3774789156585774,2.3774789156585774,-33.96398450940824,-44.027387327010686,-27.645103670448574,62.53015706811058,74.18528843905153,54.04001691167157,-194.0218269247886,-0.1940218269247886,-88.2536493350022,-114.40287876759544,-71.8343657377925
3513.8759999999875,0.4875657590361969,-0.0745647349397851,2.394072891562085,,-7.456473493978514e-05,-74.56473493978514,-74.63726506021486,2.394072891562085,2.394072891562085,2.394072891562085,-34.20104130802978,-44.33468317707565,-27.83805687862889,62.88934348265063,74.57510537772542,54.36972251302053,-193.752590138837,-0.193752590138837,-88.86962911123335,-115.20137107011732,-72.33574462542249
3513.925999999988,0.486495228916128,-0.0752160602406277,2.4047347951794302,,-7.521606024062777e-05,-75.21606024062777,-75.1456024094187,2.4047347951794302,2.4047347951794302,2.4047347951794302,-34.353354216849,-44.53212583665611,-27.962032502086394,62.70610167435243,74.37628459426628,54.20149134140864,-195.44502509703975,-0.1954450250970398,-89.26540629221758,-115.71441556398574,-72.65788884250267
3513.9759999999874,0.4846283614462606,-0.0765642530117033,2.40992093975771,,-7.656425301170339e-05,-76.56425301170339,-76.02753012025637,2.40992093975771,2.40992093975771,2.40992093975771,-34.42744199653871,-44.6281655510687,-28.02233650881058,62.036068543654864,73.64844448244652,53.58686354967944,-198.94823397471237,-0.1989482339747123,-89.45791953891668,-115.96396977266978,-72.81458567121126
3514.025999999988,0.484190904761956,-0.0764448333334231,2.425629428567064,,-7.644483333342312e-05,-76.4448333334231,-76.45916666657689,2.425629428567064,2.425629428567064,2.425629428567064,-34.65184897952948,-44.91906349198266,-28.20499335543097,62.3814289645794,74.02376599130346,53.90356438771818,-198.637928144496,-0.198637928144496,-90.04102942638315,-116.71985296012627,-73.28920999821884
3514.075999999988,0.4839285000001286,-0.0764343902435167,2.4410487804862617,,-7.64343902435167e-05,-76.4343902435167,-76.96087804849753,2.4410487804862617,2.4410487804862617,2.4410487804862617,-34.87212543551802,-45.20460704604188,-28.38428814518909,62.65962998262536,74.32584623898772,54.15883615691055,-198.61079231788773,-0.1986107923178877,-90.6134063540132,-117.46182305149856,-73.75509819512702
3514.1259999999875,0.4834035000001307,-0.0780087804874128,2.447347560974041,,-7.800878048741285e-05,-78.00878048741285,-78.11575609727342,2.447347560974041,2.447347560974041,2.447347560974041,-34.96210801391487,-45.321251129148905,-28.45752977876792,61.89578302467537,73.49588828462248,53.45828123022219,-202.7017635778343,-0.2027017635778343,-90.84722140942564,-117.76491664184805,-73.9454127751139
3514.175999999988,0.4840582048188701,-0.0787050240963982,2.456405554214069,,-7.870502409639824e-05,-78.70502409639825,-78.67497590360176,2.456405554214069,2.456405554214069,2.456405554214069,-35.09150791734385,-45.48899174470498,-28.562855281558942,61.67412538214466,73.2547239681897,53.25518775460832,-204.5109164262615,-0.2045109164262615,-91.18346033622296,-118.20078191732604,-74.21909562250704
3514.2259999999874,0.4857178433730762,-0.0786532168674829,2.467813987948936,,-7.865321686748292e-05,-78.65321686748293,-78.72678313251708,2.467813987948936,2.467813987948936,2.467813987948936,-35.254485542127654,-45.7002590360914,-28.69551148777832,61.90009068105508,73.50057359317904,53.46222899411166,-204.3762980332857,-0.2043762980332857,-91.60694922761428,-118.74974899875926,-74.56379588294185
3514.275999999988,0.4856395853659315,-0.0792012926827713,2.4802688536554265,,-7.920129268277132e-05,-79.20129268277132,-79.24114634132086,2.4802688536554265,2.4802688536554265,2.4802688536554265,-35.43241219507752,-45.93090469732271,-28.84033550762124,61.81848913080759,73.41180872546458,53.38745072741475,-205.80044456703703,-0.205800444567037,-92.06928239210028,-119.3490697675374,-74.94011357496535
3514.325999999988,0.4849718048784825,-0.0798059999998723,2.4940001219470083,,-7.980599999987236e-05,-79.80599999987237,-79.80599999987237,2.4940001219470083,2.4940001219470083,2.4940001219470083,-35.628573170671544,-46.18518744346311,-29.000001417988464,61.72946664433647,73.31494905425015,53.30588577851741,-207.3717451162692,-0.2073717451162692,-92.57899649671282,-120.0098102735166,-75.35499714848717
3514.3759999999875,0.4831876585370361,-0.0803309999998673,2.511321463410258,,-8.033099999986735e-05,-80.33099999986734,-80.33099999986734,2.511321463410258,2.511321463410258,2.511321463410258,-35.87602090586082,-46.50595302611588,-29.201412365235555,61.74501441692563,73.33186727780962,53.32013005958252,-208.7359303427581,-0.2087359303427581,-93.22197658181106,-120.84330297642175,-75.87835303170668
3514.425999999988,0.4830407073168372,-0.081391243902085,2.521714634144899,,-8.139124390208507e-05,-81.39124390208507,-81.39124390208507,2.521714634144899,2.521714634144899,2.521714634144899,-36.02449477349855,-46.698419150831455,-29.32226318773138,61.36229295977641,72.91520336272468,52.96962215087933,-211.49091904350897,-0.2114909190435089,-93.60777821372156,-121.34341620297236,-76.19237761581986
3514.4759999999874,0.4839852195119554,-0.0828083170728111,2.527489024388778,,-8.280831707281112e-05,-82.80831707281112,-82.80831707281112,2.527489024388778,2.527489024388778,2.527489024388778,-36.10698606269683,-46.80535230349589,-29.389407260334632,60.72723208980382,72.22286434559003,52.38859778130514,-215.1731100613695,-0.2151731100613695,-93.8221275433204,-121.62127644504493,-76.36684800037706
3514.525999999988,0.4839235301205079,-0.082865,2.5386720963826783,,-8.2865e-05,-82.865,-82.865,2.5386720963826783,2.5386720963826783,2.5386720963826783,-36.266744234038256,-47.01244622930885,-29.519442981193933,60.88510575785919,72.39508874590078,52.532970219256455,-215.32039770301893,-0.2153203977030189,-94.23725085219074,-122.15939925283983,-76.70473906573666
3514.575999999988,0.4836953975904894,-0.0831140361443734,2.550547337346199,,-8.311403614437347e-05,-83.11403614437346,-83.11403614437346,2.550547337346199,2.550547337346199,2.550547337346199,-36.43639053351713,-47.23235809900368,-29.65752717844417,60.95568463622322,72.47205935104498,52.59752778907058,-215.9675051868652,-0.2159675051868652,-94.67806794834276,-122.73082882192578,-77.06354367888362
3514.6259999999875,0.4831767228916947,-0.0839441566263003,2.563511795177511,,-8.394415662630036e-05,-83.94415662630036,-83.94415662630036,2.563511795177511,2.563511795177511,2.563511795177511,-36.62159707396444,-47.47244065143538,-29.808276688110592,60.74958427250973,72.24725283535864,52.40903569195873,-218.1245301347916,-0.2181245301347916,-95.1593175223042,-123.35467086224617,-77.45525844838714
3514.675999999988,0.482268476190752,-0.0849641428568671,2.57703309523471,,-8.496414285686713e-05,-84.96414285686714,-84.96414285686714,2.57703309523471,2.57703309523471,2.57703309523471,-36.814758503353,-47.72283509693907,-29.965501107380348,60.46163677311475,71.93295956073904,52.14581734317749,-220.77491136712425,-0.2207749113671242,-95.66123746192682,-124.00530782101625,-77.86379793412648
3514.7259999999874,0.4811410952383811,-0.0860909285711428,2.590867619044111,,-8.609092857114285e-05,-86.09092857114285,-86.09092857114285,2.590867619044111,2.590867619044111,2.590867619044111,-37.01239455777301,-47.97902998229834,-30.12636766330361,60.13224276490572,71.57312570239003,51.84489510499255,-223.70280550969255,-0.2237028055096925,-96.17478448223903,-124.67101692142096,-78.2818013227527
3514.775999999988,0.4817934457829501,-0.0867831325299512,2.6033689518041045,,-8.678313252995126e-05,-86.78313252995126,-86.78313252995126,2.6033689518041045,2.6033689518041045,2.6033689518041045,-37.19098502577292,-48.21053614452045,-30.271731997722146,59.99798306135348,71.4263663146706,51.72229641180864,-225.5014615369928,-0.2255014615369927,-96.6388425356477,-125.27257365732108,-78.65952299413186
3514.825999999988,0.4818351927714683,-0.087255,2.6178372048145424,,-8.7255e-05,-87.255,-87.255,2.6178372048145424,2.6178372048145424,2.6178372048145424,-37.39767435449346,-48.47846675582485,-30.439967497843515,60.00300362291482,71.43185525944648,51.72688033309709,-226.72758464462575,-0.2267275846446257,-97.1759140189166,-125.9687774319289,-79.09667420144375
3514.8759999999875,0.4802791686750842,-0.087255,2.637024554212114,,-8.7255e-05,-87.255,-87.255,2.637024554212114,2.637024554212114,2.637024554212114,-37.67177934588734,-48.83378804096507,-30.66307621176876,60.31017455686537,71.76754050637186,52.00742277494593,-226.72758464462575,-0.2267275846446257,-97.88816159943084,-126.89206133259552,-79.67641060418788
3514.925999999988,0.479453361445884,-0.088151385541828,2.653224722888036,,-8.815138554182811e-05,-88.1513855418281,-87.91890361420559,2.653224722888036,2.653224722888036,2.653224722888036,-37.90321032697194,-49.133791164593255,-30.85145026613995,60.13776818803544,71.57916439830036,51.849941317237466,-229.05679590826745,-0.2290567959082674,-98.48952298105075,-127.67160386432508,-80.1658907985297
3514.9759999999874,0.4790383012049229,-0.0895519879514575,2.6677446024060143,,-8.95519879514576e-05,-89.5519879514576,-88.95625301178926,2.6677446024060143,2.6677446024060143,2.6677446024060143,-38.11063717722877,-49.4026778223336,-31.02028607448853,59.70523814438645,71.1061806341326,51.455090028099214,-232.6961885090667,-0.2326961885090667,-99.0285108757178,-128.37029187593055,-80.60460187558427
3515.025999999988,0.4786238313254036,-0.0892240120482824,2.680740168671497,,-8.922401204828248e-05,-89.22401204828249,-89.33298795171751,2.680740168671497,2.680740168671497,2.680740168671497,-38.296288123878526,-49.64333645687957,-31.17139731013368,60.06304576161748,71.49749309865192,51.781704096933936,-231.8439601628569,-0.2318439601628569,-99.51091521610964,-128.99563083569768,-80.99725657125202
3515.075999999988,0.4782423373494737,-0.0893421084334561,2.6940363855387472,,-8.934210843345613e-05,-89.34210843345613,-89.82886746968947,2.6940363855387472,2.6940363855387472,2.6940363855387472,-38.48623407912496,-49.88956269516198,-31.326004483008685,60.21549418954106,71.66410097753617,51.92093209362577,-232.1508274846801,-0.2321508274846801,-100.00447991321629,-129.6354369245396,-81.3989952781993
3515.1259999999875,0.4779308915663431,-0.0904830722888704,2.7080375903579337,,-9.048307228887044e-05,-90.48307228887045,-90.60657831305794,2.7080375903579337,2.7080375903579337,2.7080375903579337,-38.68625129082762,-50.14884426588765,-31.488809190208528,59.900060198051634,71.31929293783195,51.63289900649699,-235.11556279044947,-0.2351155627904494,-100.52421424702749,-130.3091666165171,-81.82203485223168
3515.175999999988,0.4776198433735711,-0.0913159036142905,2.7210122168643807,,-9.131590361429052e-05,-91.31590361429052,-91.31590361429052,2.7210122168643807,2.7210122168643807,2.7210122168643807,-38.87160309806258,-50.38911512711815,-31.639676940283493,59.71633389361802,71.11832110769633,51.46521499484146,-237.27963172436588,-0.2372796317243659,-101.0058412891901,-130.93349796746864,-82.21405686329426
3515.2259999999874,0.4773090000000791,-0.0919899999998283,2.7334579999968307,,-9.198999999982834e-05,-91.98999999982831,-91.98999999982831,2.7334579999968307,2.7334579999968307,2.7334579999968307,-39.04939999995472,-50.6195925925339,-31.78439534880036,59.599479240624376,70.99044555470519,51.358595223632406,-239.03123616320207,-0.2390312361632021,-101.4678373022931,-131.53238168815773,-82.59010012977348
3515.275999999988,0.4777234578312208,-0.0934418072285497,2.741236313251052,,-9.344180722854977e-05,-93.44180722854976,-93.44180722854976,2.741236313251052,2.741236313251052,2.741236313251052,-39.16051876072931,-50.76363543057503,-31.874840851756417,59.064603080786746,70.4046040073133,50.87088003076844,-242.80368182634604,-0.242803681826346,-101.7565736295996,-131.9066695198513,-82.82511807060432
3515.325999999988,0.4782060595236568,-0.0944348095237841,2.753164535709322,,-9.44348095237841e-05,-94.4348095237841,-94.4348095237841,2.753164535709322,2.753164535709322,2.753164535709322,-39.3309219387046,-50.98452843906151,-32.01354111289909,58.80567692291802,70.12069942456755,50.634968272352985,-245.3839467045198,-0.2453839467045198,-102.19935743520506,-132.4806485271177,-83.18552349377156
3515.3759999999875,0.4788209404760356,-0.0945371904761647,2.7731484642806814,,-9.45371904761647e-05,-94.5371904761647,-94.5371904761647,2.7731484642806814,2.7731484642806814,2.7731484642806814,-39.61640663258116,-51.354601190382986,-32.24591237535676,59.06126631918461,70.40094662455004,50.86783908912638,-245.64997829063944,-0.2456499782906394,-102.94117458145048,-133.4422633463247,-83.78932814769225
3515.425999999988,0.4779216829272433,-0.0955076707313577,2.786178792680597,,-9.550767073135778e-05,-95.50767073135778,-95.50767073135778,2.786178792680597,2.786178792680597,2.786178792680597,-39.802554181151386,-51.5959035681592,-32.39742782186741,58.831554240468506,70.14908211965671,50.65854010250555,-248.17172081777517,-0.2481717208177751,-103.42486931613438,-134.06927503943345,-84.18303316429544
3515.4759999999874,0.4762946626503685,-0.0969032168673919,2.795728397586723,,-9.690321686739198e-05,-96.903216867392,-96.903216867392,2.795728397586723,2.795728397586723,2.795728397586723,-39.93897710838176,-51.77274810345783,-32.5084697393805,58.372313316538126,69.64508098347795,50.24039264422853,-251.79797495430807,-0.251797974954308,-103.77935720543692,-134.5287963774182,-84.47156981837888
3515.525999999988,0.4772277951804914,-0.0972140602408867,2.8102482771048334,,-9.721406024088678e-05,-97.21406024088678,-97.21406024088678,2.8102482771048334,2.8102482771048334,2.8102482771048334,-40.14640395864047,-52.04163476120061,-32.67730554773062,58.45408894414415,69.73487311217544,50.31482323607099,-252.60568531217015,-0.2526056853121702,-104.31834510010884,-135.22748438903,-84.91028089543744
3515.575999999988,0.4771902289160952,-0.0978983493972596,2.8271951204767114,,-9.789834939725958e-05,-97.89834939725958,-97.89834939725958,2.8271951204767114,2.8271951204767114,2.8271951204767114,-40.38850172109587,-52.35546519401317,-32.87436186600827,58.41264211957302,69.68936573947609,50.27709764283552,-254.38377513651164,-0.2543837751365116,-104.94742355898664,-136.04295646535306,-85.42232150150076
3515.6259999999875,0.4754269759040583,-0.0992465421683352,2.8484565662597063,,-9.924654216833522e-05,-99.2465421683352,-99.2465421683352,2.8484565662597063,2.8484565662597063,2.8484565662597063,-40.69223666085294,-52.74919567147604,-33.12158797976402,58.157198456794646,69.40878266872005,50.0446564330948,-257.8869840141842,-0.2578869840141842,-105.73666302106103,-137.06604465693098,-86.06472571481713
3515.675999999988,0.4757692048189669,-0.099796481927659,2.859916746986143,,-9.979648192765904e-05,-99.79648192765904,-99.79648192765904,2.859916746986143,2.859916746986143,2.859916746986143,-40.85595352837346,-52.96142124048412,-33.25484589518771,58.094910899918126,69.3403354485543,49.98799551924109,-259.3159739096807,-0.2593159739096807,-106.1620727963004,-137.61750177298202,-86.41098948536082
3515.7259999999874,0.4768934939763538,-0.1000540722887858,2.867508289152653,,-0.0001000540722887,-100.0540722887858,-100.0540722887858,2.867508289152653,2.867508289152653,2.867508289152653,-40.96440413075218,-53.10200535467875,-33.34311964130991,58.097924712901815,69.34364756754363,49.99073692463145,-259.9853090813729,-0.2599853090813729,-106.44387605262476,-137.9828022904395,-86.64036422888061
3515.775999999988,0.4751308433739299,-0.1015058795177132,2.8830655180684417,,-0.0001015058795177,-101.50587951771324,-101.50587951771324,2.8830655180684417,2.8830655180684417,2.8830655180684417,-41.18665025812059,-53.390102186452616,-33.52401765195862,57.72782965278383,68.9367168845242,49.65421488817992,-263.75775474505207,-0.2637577547450521,-107.02137106901192,-138.73140694131175,-87.11041831198645
3515.825999999988,0.4741561204818527,-0.1027212168672697,2.899607999995621,,-0.0001027212168672,-102.72121686726972,-102.72121686726972,2.899607999995621,2.899607999995621,2.899607999995621,-41.42297142850887,-53.696444444363344,-33.716372092972335,57.47435525254816,68.65777687007245,49.42387556085778,-266.9157457116825,-0.2669157457116825,-107.63543935349448,-139.5274213841595,-87.61024133423969
3515.8759999999875,0.4744669638553446,-0.1035507349395534,2.917757999995504,,-0.0001035507349394,-103.55073493955352,-103.55073493955352,2.917757999995504,2.917757999995504,2.917757999995504,-41.682257142792906,-54.032555555472285,-33.92741860459888,57.400534885571,68.5765037469856,49.35681449009681,-269.07120532944623,-0.2690712053294462,-108.30917981229314,-140.40078864556517,-88.15863473093627
3515.925999999988,0.4744047951807736,-0.1043433855419778,2.934041204815464,,-0.0001043433855419,-104.3433855419779,-104.3433855419779,2.934041204815464,2.934041204815464,2.934041204815464,-41.91487435450662,-54.33409638547155,-34.11675819552865,57.31624919395626,68.48368870677466,49.28025823836696,-271.1308667420276,-0.2711308667420276,-108.91362355257873,-141.18432682741684,-88.65062382186639
3515.9759999999874,0.4741601927712932,-0.1051278795178505,2.9500962530060466,,-0.0001051278795178,-105.12787951785056,-105.12787951785056,2.9500962530060466,2.9500962530060466,2.9500962530060466,-42.14423218580066,-54.63141209270456,-34.30344480239589,57.2331471291802,68.39215615186806,49.20478948275294,-273.1693335842472,-0.2731693335842471,-109.509597962167,-141.95688624725352,-89.13571927153129
