Repository: DunklesArchipel/ORR_on_Ru0001

This project contains the evaluated data files for the article "Impact of the potential dependent surface adlayer composition on the ORR activity and H2O2 formation on Ru(0001) in acid electrolytes".

The subfolders contain the final figures found in the submitted manuscript (and supporting information).

Among the final PNG, also the SVG files are included which are based on the raw PNG obtained from the data evaluation. The CSV contain the data for the individual traces in the figures, where ***r*** and ***b*** refer to the red and blue curves, respectively.

File: data/SI/figure_S3_4/figure_S3_4_ORR_HClO4_SCV_r.csv (part 23 of 74)
t,E,current1_mA,coll_current,potential2,current1,current1_muA,cur1muA_filt,coll_cur_filt,coll_cur_norm,coll_cur_norm_filt,cur_H2O2,cur_H2O2_min,cur_H2O2_max,yield,yield_min,yield_max,j,current1_mA_geo,cur_H2O2_uAcm,cur_H2O2_min_uAcm,cur_H2O2_max_uAcm
3541.525999999988,0.4169158554215829,-0.3722031686741801,5.882653530119704,,-0.0003722031686741,-372.2031686741802,-372.2031686741802,5.882653530119704,5.882653530119704,5.882653530119704,-84.03790757313863,-108.93802833555006,-68.40294802464771,36.8392553622609,45.28318465040813,31.04947726878876,-967.150598023874,-0.967150598023874,-218.36813709983412,-283.0698073516368,-177.74150694172545
3541.575999999988,0.4177622650597088,-0.373913265060068,5.889270433730683,,-0.00037391326506,-373.91326506006806,-373.91326506006806,5.889270433730683,5.889270433730683,5.889270433730683,-84.13243476758117,-109.06056358760524,-68.47988876431026,36.73538897941321,45.162100767644,30.95883748304816,-971.594194643917,-0.971594194643917,-218.6137611039507,-283.38820883845466,-177.94143345670406
3541.6259999999875,0.4198363614452565,-0.374587361445612,5.905864409634341,,-0.0003745873614456,-374.587361445612,-374.587361445612,5.905864409634341,5.905864409634341,5.905864409634341,-84.36949156620486,-109.36785943767296,-68.67284197249234,36.765761754093504,45.19751196735167,30.985340638720416,-973.3457990827692,-0.9733457990827692,-219.22974088018745,-284.1867011409837,-178.44281234433865
3541.675999999988,0.4187369638562189,-0.3760392891561379,5.914368867469108,,-0.0003760392891561,-376.0392891561379,-376.0392891561379,5.914368867469108,5.914368867469108,5.914368867469108,-84.49098382098724,-109.52534939757604,-68.77173101708264,36.6929119663688,45.11257233385218,30.921774820372576,-977.1185578116232,-0.977118557811623,-219.54543219277517,-284.595930620264,-178.69977038946814
3541.7259999999874,0.4155219036152582,-0.3780097710838468,5.917480313252237,,-0.0003780097710838,-378.0097710838468,-378.0097710838468,5.917480313252237,5.917480313252237,5.917480313252237,-84.53543304646053,-109.5829687639303,-68.80791061921205,36.55229036712502,44.94856457384551,30.79909924645268,-982.238752735184,-0.982238752735184,-219.66093119605156,-284.7456515504371,-178.79378120608845
3541.775999999988,0.4148414457832601,-0.3793466024093196,5.927416385539617,,-0.0003793466024093,-379.3466024093197,-379.2492048189837,5.927416385539617,5.927416385539617,5.927416385539617,-84.67737693628024,-109.76697010258547,-68.92344634348392,36.49698321871141,44.8840417733097,30.750859458598995,-985.7124394866796,-0.9857124394866796,-220.0297650198311,-285.2237694701513,-179.09399478358347
3541.825999999988,0.4143820000000777,-0.3802513333333592,5.939761999995589,,-0.0003802513333333,-380.2513333333592,-380.1366666666408,5.939761999995589,5.939761999995589,5.939761999995589,-84.85374285707984,-109.9955925925109,-69.0669999999487,36.48798828518317,44.87354709456893,30.74301441811601,-988.063335792459,-0.9880633357924592,-220.48804270290395,-285.81783313339395,-179.46701150236365
3541.8759999999875,0.4140748571429348,-0.3801489523809783,5.957183428567022,,-0.0003801489523809,-380.14895238097824,-380.2390476190217,5.957183428567022,5.957183428567022,5.957183428567022,-85.10262040810031,-110.31821164013004,-69.26957475077933,36.58348531652639,44.98495301323872,30.826310251544804,-987.7973042063384,-0.9877973042063384,-221.13473809016128,-286.65614196872764,-179.99339146873595
3541.925999999988,0.4146898571425503,-0.3817376428564653,5.965381642856632,,-0.0003817376428564,-381.7376428564653,-381.8482142850622,5.965381642856632,5.965381642856632,5.965381642856632,-85.21973775509473,-110.47003042327094,-69.36490282391432,36.50000676442248,44.88756938191313,30.75349651121745,-991.925433875184,-0.991925433875184,-221.4390614321363,-287.0506351898063,-180.2410965145296
3541.9759999999874,0.415919619047308,-0.3844537142850273,5.967431047618529,,-0.000384453714285,-384.4537142850273,-384.46190476124366,5.967431047618529,5.967431047618529,5.967431047618529,-85.24901496597897,-110.50798236330608,-69.38873311184335,36.299135456129065,44.65314512683239,30.578335503803206,-998.983004383695,-0.9989830043836948,-221.51513674368195,-287.1492513344025,-180.30301827974117
3542.025999999988,0.4144911325305355,-0.3857683493972921,5.977614132527397,,-0.0003857683493972,-385.7683493972921,-385.7683493972921,5.977614132527397,5.977614132527397,5.977614132527397,-85.39448760753423,-110.6965580097666,-69.50714107589997,36.24839690260184,44.59391040865852,30.534101892310296,-1002.399015428252,-1.002399015428252,-221.8931398455294,-287.63925535531587,-180.61069522310532
3542.075999999988,0.4131820240964654,-0.3869745903611265,5.987830216865341,,-0.0003869745903611,-386.9745903611265,-386.9745903611265,5.987830216865341,5.987830216865341,5.987830216865341,-85.54043166950487,-110.88574475676558,-69.62593275424815,36.206439025745766,44.54492030601639,30.49752649392167,-1005.5333699091364,-1.0055333699091364,-222.2723679088361,-288.130847289232,-180.91936922812243
3542.1259999999875,0.412870578313332,-0.3882191686743828,5.996127204817171,,-0.0003882191686743,-388.2191686743828,-388.2191686743828,5.996127204817171,5.996127204817171,5.996127204817171,-85.65896006881671,-111.03939268179944,-69.72240935833919,36.15231633331463,44.48171800206004,30.450351181415204,-1008.7673420008869,-1.008767342000887,-222.58035779695447,-288.53009344049656,-181.1700586719397
3542.175999999988,0.4125594939759807,-0.3894637469876432,6.009091542164688,,-0.0003894637469876,-389.4637469876432,-389.4637469876432,6.009091542164688,6.009091542164688,6.009091542164688,-85.84416488806696,-111.27947300304976,-69.87315746703125,36.12149629460182,44.44572330110353,30.423489508200863,-1012.001314092648,-1.012001314092648,-223.06160289847475,-289.15392968320805,-181.56176980108413
3542.2259999999874,0.412248650602487,-0.3907083253008949,6.02516744577913,,-0.0003907083253008,-390.70832530089496,-390.70832530089496,6.02516744577913,6.02516744577913,6.02516744577913,-86.07382065398755,-111.57717492183572,-70.06008657882708,36.10614255766727,44.42779051848344,30.41010832014909,-1015.2352861843866,-1.0152352861843863,-223.6583514757126,-289.9274926537016,-182.047495387208
3542.275999999988,0.4118398433735961,-0.3919523373490916,6.034418722889398,,-0.000391952337349,-391.9523373490916,-391.9523373490916,6.034418722889398,6.034418722889398,6.034418722889398,-86.20598175556282,-111.74849486832215,-70.16765956848137,36.05750577213943,44.37097885122726,30.367722685238817,-1018.4677868657968,-1.0184677868657968,-224.0017652324501,-290.3726586346575,-182.32701821245945
3542.325999999988,0.4113975000001297,-0.3930058333331906,6.042917999998055,,-0.0003930058333331,-393.00583333319065,-393.00583333319065,6.042917999998055,6.042917999998055,6.042917999998055,-86.3273999999722,-111.90588888885286,-70.2664883720704,36.019784983266504,44.32691259231266,30.334852776624423,-1021.2052414518672,-1.0212052414518673,-224.3172642329284,-290.7816388204627,-182.5838197244766
3542.3759999999875,0.4108850000001296,-0.3935695238093812,6.0506037142837705,,-0.0003935695238093,-393.5695238093813,-393.5695238093813,6.0506037142837705,6.0506037142837705,6.0506037142837705,-86.43719591833957,-112.04821693118092,-70.35585714283454,36.01499410982006,44.32131545347576,30.330678178644927,-1022.6699618707988,-1.0226699618707988,-224.60256322296075,-291.15147084457874,-182.81603983264247
3542.425999999988,0.4113645783129701,-0.3948529518067916,6.054922819276594,,-0.0003948529518067,-394.8529518067917,-394.8529518067917,6.054922819276594,6.054922819276594,6.054922819276594,-86.49889741823705,-112.12820035697396,-70.40607929391388,35.939987581848634,44.23367609561713,30.26532515762148,-1026.0048828486017,-1.0260048828486017,-224.76289136508103,-291.3593036214013,-182.9465394832055
3542.4759999999874,0.4125055421683906,-0.396616204818838,6.056997518071772,,-0.0003966162048187,-396.6162048188381,-396.6162048188381,6.056997518071772,6.056997518071772,6.056997518071772,-86.52853597245388,-112.1666207050328,-70.43020369850898,35.81888766117494,44.09214111720058,30.159830977864395,-1030.5866042002565,-1.0305866042002565,-224.8399056085048,-291.4591368999136,-183.0092254952946
3542.525999999988,0.4112093012051764,-0.3972095542167398,6.071745228911835,,-0.0003972095542166,-397.2095542167399,-397.2095542167399,6.071745228911835,6.071745228911835,6.071745228911835,-86.73921755588336,-112.43972646133028,-70.60168870827715,35.84644599393119,44.12435403096546,30.183835799599844,-1032.1283917864876,-1.0321283917864876,-225.38735075823917,-292.16878801993965,-183.45482038461327
3542.575999999988,0.4105369999996627,-0.3979416666663424,6.0835199999994805,,-0.0003979416666663,-397.9416666663424,-397.9416666663424,6.0835199999994805,6.0835199999994805,6.0835199999994805,-86.90742857142114,-112.65777777776816,-70.73860465115675,35.84926915406654,44.12765387961541,30.18629499906392,-1034.0307479538894,-1.0340307479538895,-225.8244383436325,-292.73538303804224,-183.8105893494684
3542.6259999999875,0.4118691428568059,-0.399222619047295,6.085569999999481,,-0.0003992226190472,-399.2226190472951,-399.2226190472951,6.085569999999481,6.085569999999481,6.085569999999481,-86.93671428570687,-112.69574074073113,-70.76244186045908,35.764700305016376,44.02879427391346,30.11263452663143,-1037.3592361709334,-1.0373592361709334,-225.9005357508252,-292.8340278251438,-183.87252909950888
3542.675999999988,0.4121559285715309,-0.4004421428568488,6.091616428569256,,-0.0004004421428568,-400.4421428568489,-400.4421428568489,6.091616428569256,6.091616428569256,6.091616428569256,-87.02309183670364,-112.8077116401714,-70.83274916940995,35.70432746508011,43.958205015263694,30.060056399297096,-1040.5281054363822,-1.0405281054363822,-226.124983329818,-293.12497839050485,-184.0552189893868
3542.7259999999874,0.4117458095239132,-0.4016207142854162,6.10032714285494,,-0.0004016207142853,-401.62071428541617,-401.62071428541617,6.10032714285494,6.10032714285494,6.10032714285494,-87.14753061221342,-112.96902116398034,-70.93403654482488,35.660062420980765,43.90644172695102,30.021510277994,-1043.5905620672945,-1.0435905620672945,-226.4483310234455,-293.54413280817005,-184.31840897257192
3542.775999999988,0.4113362380953393,-0.4027992857139942,6.109037857140703,,-0.0004027992857139,-402.7992857139943,-402.7992857139943,6.109037857140703,6.109037857140703,6.109037857140703,-87.27196938772433,-113.1303306877908,-71.03532392024073,35.61603276226036,43.85494729951284,29.98317238796664,-1046.6530186982343,-1.0466530186982346,-226.77167871707596,-293.9632872258392,-184.58159895575943
3542.825999999988,0.4106314285718418,-0.4040638571424697,6.117379714283906,,-0.0004040638571424,-404.0638571424697,-403.805714285598,6.117379714283906,6.117379714283906,6.117379714283906,-87.39113877548436,-113.28480952377603,-71.13232225911518,35.5642488127535,43.794375755822266,29.938086770264945,-1049.938941861249,-1.049938941861249,-227.0813341803779,-294.3646924560454,-184.8336441003076
3542.8759999999875,0.4089915476194605,-0.4056007619043748,6.124553523807718,,-0.0004056007619043,-405.6007619043749,-404.2670238094077,6.124553523807718,6.124553523807718,6.124553523807718,-87.49362176868168,-113.41765784829106,-71.21573864892694,35.487575874193624,43.70467541492625,29.87133984091893,-1053.932509043595,-1.053932509043595,-227.3476309142588,-294.709891925891,-185.05039725579203
3542.925999999988,0.4090830120478294,-0.4062479879518201,6.132646771082132,,-0.0004062479879517,-406.24798795182016,-404.47,6.132646771082132,6.132646771082132,6.132646771082132,-87.60923958688758,-113.56753279781724,-71.30984617537362,35.47958183117646,43.69532199963518,29.86438126628273,-1055.614292304799,-1.0556142923047989,-227.64805780857665,-295.09933419630306,-185.29493077442288
3542.9759999999874,0.4105348192767357,-0.4061961807229048,6.141462433732677,,-0.0004061961807228,-406.1961807229048,-404.47,6.141462433732677,6.141462433732677,6.141462433732677,-87.73517762475252,-113.73078580986436,-71.41235388061251,35.52525108681172,43.74875439460257,29.90413642415116,-1055.479673911823,-1.055479673911823,-227.97530125754807,-295.5235386671919,-185.5612917212601
3543.025999999988,0.41068,-0.4052465487807521,6.148484853656818,,-0.0004052465487807,-405.2465487807521,-404.47,6.148484853656818,6.148484853656818,6.148484853656818,-87.83549790938311,-113.8608306232744,-71.49400992624206,35.62713284695238,43.867929889185945,29.99283724470459,-1053.012104643063,-1.053012104643063,-228.23597830557,-295.86145335907224,-185.77347071383605
3543.075999999988,0.4107346951218973,-0.4042788048782369,6.154762341462205,,-0.0004042788048782,-404.278804878237,-404.278804878237,6.154762341462205,6.154762341462205,6.154762341462205,-87.92517630660292,-113.97708039744823,-71.56700397049075,35.727129266589145,43.98486679483373,30.07991355167826,-1050.4974723862088,-1.0504974723862088,-228.469002961996,-296.163522358143,-185.9631419458107
3543.1259999999875,0.410945060975557,-0.4035434390245747,6.159486731706132,,-0.0004035434390245,-403.5434390245747,-403.5434390245747,6.159486731706132,6.159486731706132,6.159486731706132,-87.99266759580188,-114.06456910566912,-71.62193874076898,35.80313487072493,44.07372657069381,30.14611000388957,-1048.5866624173705,-1.0485866624173703,-228.6443755708394,-296.39085722145853,-186.10588709254367
3543.175999999988,0.4100602650606256,-0.4028781807230454,6.16996274698449,,-0.000402878180723,-402.87818072304543,-402.87818072304543,6.169641168671366,6.169641168671366,6.169641168671366,-88.1377309810195,-114.25261423465491,-71.74001358920192,35.90015267535365,44.18712455289011,30.23062092811585,-1046.858023280696,-1.046858023280696,-229.02131524135416,-296.8794827202739,-186.412698452265
3543.2259999999874,0.4085042409642501,-0.4022558915664229,6.183963951803677,,-0.0004022558915664,-402.2558915664229,-402.2558915664229,6.183123698791761,6.183123698791761,6.183123698791761,-88.330338554168,-114.50229071836593,-71.89678719525303,36.01011733755981,44.31561788227785,30.32642877101222,-1045.2410372348354,-1.0452410372348353,-229.52179601430956,-297.5282540926235,-186.8200665232752
3543.275999999988,0.4097362650599025,-0.4017833855422857,6.184026072289287,,-0.0004017833855422,-401.7833855422857,-401.7833855422857,6.184160927710713,6.184160927710713,6.184160927710713,-88.34515611015304,-114.5214986613095,-71.9088479966362,36.04979045386857,44.36196602631792,30.360999360031794,-1044.0132548775762,-1.0440132548775762,-229.56029866377176,-297.5781649345189,-186.8514058891165
3543.325999999988,0.41068,-0.4013013975904941,6.184752036143649,,-0.0004013013975904,-401.30139759049416,-401.30139759049416,6.185457433734143,6.185457433734143,6.185457433734143,-88.36367762477347,-114.54550803211374,-71.92392364807142,36.09147643863587,44.41066013330509,30.39732677863729,-1042.7608342238889,-1.0427608342238883,-229.60842585732917,-297.6405520372785,-186.89057918619807
3543.3759999999875,0.41068,-0.4007827228916947,6.188382156625607,,-0.0004007827228916,-400.7827228916948,-400.7827228916948,6.188568879517302,6.188568879517302,6.188568879517302,-88.40812685024716,-114.60312739846852,-71.96010325020117,36.14463635077566,44.47274884785709,30.44365742679805,-1041.41308496396,-1.04141308496396,-229.7239248606066,-297.7902729674529,-186.9845900028193
3543.425999999988,0.4106128780488062,-0.4001257560977411,6.197751439021302,,-0.0004001257560977,-400.1257560977411,-400.1257560977411,6.193048609754811,6.193048609754811,6.193048609754811,-88.47212299649729,-114.68608536582984,-72.01219313668385,36.21469792726351,44.554563873195306,30.50472568597891,-1039.705990878981,-1.0397059908789812,-229.89021552206847,-298.0058349360147,-187.11994286679996
3543.4759999999874,0.4105080000000267,-0.3993910000001871,6.210348999996792,,-0.000399391,-399.3910000001872,-399.3910000001872,6.198297999998664,6.198297999998664,6.198297999998664,-88.54711428569519,-114.78329629627152,-72.07323255812399,36.29440361111678,44.647621292251706,30.574210122804978,-1037.796765329714,-1.037796765329714,-230.0850764912877,-298.25843248870626,-187.2785506324435
3543.525999999988,0.4104043855421947,-0.3987169036146276,6.210867674698664,,-0.0003987169036145,-398.7169036146277,-398.7169036146277,6.202446192770039,6.202446192770039,6.202446192770039,-88.60637418242912,-114.86011468092664,-72.12146735779115,36.36451539231778,44.72946046617168,30.635339770137783,-1036.0451608908213,-1.0360451608908212,-230.23906025442764,-298.4580410705544,-187.4038862536039
3543.575999999988,0.4101244216869066,-0.3982367710843638,6.208565373495972,,-0.0003982367710842,-398.2367710843639,-398.2367710843639,6.205184,6.205184,6.205184,-88.64548571428571,-114.9108148148148,-72.1533023255814,36.41352071326152,44.78665318612335,30.67807184047429,-1034.797561453585,-1.0347975614535854,-230.3406895381317,-298.58978273461514,-187.4866077635956
3543.6259999999875,0.4095021325302751,-0.3981331566265317,6.200787060242897,,-0.0003981331566265,-398.1331566265318,-398.1331566265318,6.205184,6.205184,6.205184,-88.64548571428571,-114.9108148148148,-72.1533023255814,36.42127160222476,44.79569830709994,30.68483089491989,-1034.52832466763,-1.03452832466763,-230.3406895381317,-298.58978273461514,-187.4866077635956
3543.675999999988,0.4089503012049459,-0.3971828192774377,6.201118771083324,,-0.0003971828192774,-397.1828192774377,-397.1828192774377,6.202363228916676,6.202363228916676,6.202363228916676,-88.60518898452393,-114.85857831327176,-72.1205026618218,36.47895274382463,44.86300477020484,30.735134097838813,-1032.058922435578,-1.032058922435578,-230.2359805792415,-298.45404889901675,-187.40137954124307
3543.7259999999874,0.4084668915659531,-0.3958589277108693,6.204986939761505,,-0.0003958589277108,-395.85892771086935,-395.85892771086935,6.198235771085117,6.198235771085117,6.198235771085117,-88.54622530121596,-114.78214390898364,-72.072508966106,36.5587462274609,44.95609549967155,30.80473048698348,-1028.6188589753815,-1.0286188589753815,-230.08276651130075,-298.25543807020466,-187.276670416175
3543.775999999988,0.4097114698792094,-0.3957553132530377,6.195133927713287,,-0.000395755313253,-395.75531325303774,-395.75531325303774,6.195124325301977,6.195124325301977,6.195124325301977,-88.50177607574253,-114.7245245426292,-72.03632936397648,36.55156652364685,44.94772018343679,30.798467865298463,-1028.3496221894277,-1.0283496221894275,-229.967267508024,-298.10571714003106,-187.1826595995544
3543.825999999988,0.4099480481931668,-0.3953344216869976,6.189761614457171,,-0.0003953344216869,-395.3344216869976,-395.3344216869976,6.192199385542829,6.192199385542829,6.192199385542829,-88.45999122204041,-114.67035899153386,-72.00231843654451,36.56924878075121,44.96834670411194,30.813891677983825,-1027.2559573201872,-1.0272559573201872,-229.85869173638216,-297.96497076938425,-187.0942839714738
3543.8759999999875,0.4083926265064158,-0.3943494819279589,6.192354987951155,,-0.0003943494819279,-394.3494819279588,-394.3494819279588,6.189606012048846,6.189606012048846,6.189606012048846,-88.42294302926922,-114.62233355646008,-71.97216293080052,36.63131465601134,45.04073902299174,30.86803442400776,-1024.6966425234727,-1.0246966425234727,-229.762423932102,-297.84017917124334,-187.0159264563621
3543.925999999988,0.4090147951803353,-0.3937634578314287,6.188050831327111,,-0.0003937634578314,-393.7634578314287,-393.7997228916568,6.185561192772247,6.185561192772247,6.185561192772247,-88.36515989674638,-114.54742949578234,-71.9251301485145,36.6562600300017,45.06983122006026,30.8897971756234,-1023.17388935231,-1.02317388935231,-229.61227746404745,-297.6455448608022,-186.89371421492237
3543.9759999999874,0.410454072289501,-0.3933670722891434,6.1810602530121805,,-0.0003933670722891,-393.3670722891434,-393.4489277108567,6.181081,6.181081,6.181081,-88.30115714285714,-114.46446296296294,-71.87303488372092,36.664721377610825,45.079698686352174,30.897179230945287,-1022.14390211272,-1.02214390211272,-229.44596963297855,-297.4299606353426,-186.75834737568024
3544.025999999988,0.4091058795184056,-0.3934188795180595,6.180541578313381,,-0.000393418879518,-393.4188795180595,-393.3971204819405,6.181081,6.181081,6.181081,-88.30115714285714,-114.46446296296294,-71.87303488372092,36.6607782208621,45.07510027944656,30.893739030959573,-1022.278520505698,-1.022278520505698,-229.44596963297855,-297.4299606353426,-186.75834737568024
3544.075999999988,0.4088612891562368,-0.3930371204822004,6.180417096385412,,-0.0003930371204821,-393.0371204822004,-392.9904939761504,6.181081,6.181081,6.181081,-88.30115714285714,-114.46446296296294,-71.87303488372092,36.68985461889239,45.109007221582814,30.919107295968235,-1021.2865394832168,-1.021286539483217,-229.44596963297855,-297.4299606353426,-186.75834737568024
3544.1259999999875,0.4104173132526264,-0.3919479638556915,6.180935771084209,,-0.0003919479638556,-391.9479638556915,-392.0049518074731,6.181081,6.181081,6.181081,-88.30115714285714,-114.46446296296294,-71.87303488372092,36.77306351306117,45.206024536973885,30.99171235414514,-1018.4564225703976,-1.0184564225703976,-229.44596963297855,-297.4299606353426,-186.75834737568024
3544.175999999988,0.4098072650605969,-0.3916803012048065,6.194148999995552,,-0.0003916803012047,-391.68030120480654,-391.6916987951934,6.183321240963092,6.183321240963092,6.183321240963092,-88.33316058518703,-114.50594890672392,-71.89908419724526,36.804451381754326,45.24261529486203,31.019103291182297,-1017.7609150770191,-1.017760915077019,-229.52912891530931,-297.53775970503057,-186.82603516362389
3544.2259999999874,0.4085166746984821,-0.3916979156627809,6.210307686750772,,-0.0003916979156627,-391.6979156627809,-391.6150240965029,6.186308240963594,6.186308240963594,6.186308240963594,-88.37583201376563,-114.56126372154804,-71.93381675539062,36.8176066454313,45.25795023049975,31.03058385594284,-1017.8066853310028,-1.0178066853310028,-229.6400084057106,-297.681492377773,-186.9162859116249
3544.275999999988,0.4097612530117383,-0.391179843373623,6.1952691325338645,,-0.0003911798433736,-391.179843373623,-391.1487590362607,6.187345590361187,6.187345590361187,6.187345590361187,-88.39065129087409,-114.58047389557753,-71.94587895768822,36.86242263620132,45.3101874477787,31.069696839779297,-1016.4605014012328,-1.016460501401233,-229.6785155274226,-297.7314090170293,-186.9476289176696
3544.325999999988,0.4106325783131734,-0.3904540602412288,6.186660939758771,,-0.0003904540602412,-390.4540602412288,-390.53695180744097,6.191701493973519,6.191701493973519,6.191701493973519,-88.45287848533597,-114.66113877728738,-71.99652899969207,36.939485036711375,45.39999548621153,31.13696065037744,-1014.574591635792,-1.0145745916357918,-229.8402096595589,-297.94101252165046,-187.0792404205712
3544.3759999999875,0.4109440240963067,-0.3894167108436356,6.187698289156364,,-0.0003894167108435,-389.4167108436357,-389.7068313255111,6.201035228913304,6.201035228913304,6.201035228913304,-88.58621755590433,-114.83398572061672,-72.10506080131748,37.065135919778,45.54638655059721,31.2466562711965,-1011.8790931159496,-1.0118790931159496,-230.18668430753004,-298.390146324576,-187.36125466891983
3544.425999999988,0.4097201927715254,-0.3893003493975384,6.19679406023798,,-0.0003893003493974,-389.3003493975385,-389.3376506024615,6.203462,6.203462,6.203462,-88.6208857142857,-114.87892592592593,-72.13327906976744,37.08597953114603,45.5706656534914,31.264855710393164,-1011.5767339431874,-1.0115767339431874,-230.27676771608984,-298.5069211134499,-187.43457837356155
3544.4759999999874,0.4081975662647414,-0.3894578433736001,6.207559530121146,,-0.0003894578433736,-389.45784337360016,-389.1304216868001,6.203669469878854,6.203669469878854,6.203669469878854,-88.6238495696979,-114.8827679607195,-72.13569151021922,37.07477231520303,45.55761141533989,31.25507012500745,-1011.9859738582472,-1.011985973858247,-230.2844691404076,-298.5169044412691,-187.4408469747504
3544.525999999988,0.4094421445780045,-0.3890433855422714,6.204966156627149,,-0.0003890433855422,-389.0433855422715,-388.92319277113575,6.20626284337285,6.20626284337285,6.20626284337285,-88.66089776246929,-114.93079339579351,-72.16584701596337,37.11957412193018,45.60979438985017,31.294190107892643,-1010.909026714425,-1.010909026714425,-230.3807369446882,-298.64169603941065,-187.5192044898625
3544.575999999988,0.4109045662646169,-0.3884108313255359,6.208035951804492,,-0.0003884108313255,-388.4108313255359,-388.45434939779904,6.210598204817583,6.210598204817583,6.210598204817583,-88.72283149739403,-115.01107786699224,-72.21625819555328,37.18992743981685,45.69172527729918,31.355627942175968,-1009.2653674431256,-1.0092653674431256,-230.54166853746236,-298.8503110670808,-187.6501953211903
3544.6259999999875,0.4126678192766698,-0.3874770963857744,6.218926313250304,,-0.0003874770963857,-387.4770963857744,-387.62422891586914,6.217339168673021,6.217339168673021,6.217339168673021,-88.81913098104316,-115.13591053098186,-72.29464149619791,37.29575246567698,45.81493472971378,31.44805804255703,-1006.8391057092372,-1.0068391057092372,-230.79189774301264,-299.17468225946084,-187.8538702559405
3544.675999999988,0.4117345853662895,-0.3873327073170475,6.220343000000384,,-0.000387332707317,-387.3327073170476,-387.3452926829525,6.220153999999615,6.220153999999615,6.220153999999615,-88.85934285713735,-115.1880370370299,-72.32737209301878,37.32080064110006,45.844092340939504,31.469938475337976,-1006.4639182150936,-1.0064639182150934,-230.89638621405572,-299.3101302774797,-187.93891901144076
3544.7259999999874,0.4102017560974826,-0.3873431219513893,6.219271999999346,,-0.0003873431219513,-387.3431219513893,-387.1837073172169,6.221665999999739,6.221665999999739,6.221665999999739,-88.88094285713912,-115.21603703703218,-72.34495348836904,37.32736307346197,45.85173107538039,31.475671157734773,-1006.4909801013952,-1.0064909801013953,-230.95251269195072,-299.382886822899,-187.98460335391331
3544.775999999988,0.4105163902438239,-0.3866608048782189,6.221896999999346,,-0.0003866608048782,-386.6608048782189,-386.6062682928269,6.222715999999738,6.222715999999738,6.222715999999738,-88.8959428571391,-115.2354814814766,-72.35716279069463,37.38605046841169,45.92003751105281,31.52694137798342,-1004.7180146328064,-1.0047180146328063,-230.99148941270784,-299.4334122016583,-188.01632859173895
3544.825999999988,0.4100328674702265,-0.3858332289159161,6.226995590359444,,-0.0003858332289159,-385.83322891591615,-385.98243373511326,6.22375963855395,6.22375963855395,6.22375963855395,-88.91085197934214,-115.25480812136944,-72.36929812272035,37.456328812642255,46.00181988092181,31.58834526314956,-1002.5676014869368,-1.002567601486937,-231.03022999223072,-299.4836314714101,-188.04786162158317
3544.8759999999875,0.4086846746991386,-0.3848482891568774,6.234773903612476,,-0.0003848482891568,-384.8482891568775,-385.3083373495693,6.224796385541905,6.224796385541905,6.224796385541905,-88.92566265059862,-115.27400713966487,-72.3813533202547,37.539278937283015,46.09832754639452,31.6608314929515,-1000.0082866902226,-1.000008286690223,-231.06871475208345,-299.5335191230711,-188.07918642611443
3544.925999999988,0.408526963855396,-0.384925891566188,6.23064591566432,,-0.0003849258915661,-384.92589156618806,-384.932108433812,6.225833626505767,6.225833626505767,6.225833626505767,-88.9404803786538,-115.29321530566234,-72.39341426169496,37.53821146397217,46.0970857457466,31.65989860438605,-1000.209932519408,-1.000209932519408,-231.10721784866092,-299.5834305445605,-188.1105261558868
3544.9759999999874,0.4088155609752948,-0.3850274878051273,6.225150999999737,,-0.0003850274878051,-385.0274878051273,-384.5786097562419,6.226705,6.226705,6.226705,-88.95292857142856,-115.30935185185184,-72.4035465116279,37.53443201364654,46.09268904960331,31.65659567448192,-1000.4739250684158,-1.0004739250684158,-231.1395638309085,-299.6253605215481,-188.13685428097205
3545.025999999988,0.4100753170728552,-0.3840305365856155,6.226200999999737,,-0.0003840305365856,-384.0305365856156,-384.0011707318519,6.226705,6.226705,6.226705,-88.95292857142856,-115.30935185185184,-72.4035465116279,37.61354682531815,46.18471486933578,31.725740558337005,-997.8833991156522,-0.9978833991156522,-231.1395638309085,-299.6253605215481,-188.13685428097205
3545.075999999988,0.4099158536589143,-0.3836065365853389,6.234074414630503,,-0.0003836065365853,-383.60653658533886,-383.6694634146611,6.226705,6.226705,6.226705,-88.95292857142856,-115.30935185185184,-72.4035465116279,37.64729526343069,46.2239646097654,31.75523927887879,-996.7816571415296,-0.9967816571415296,-231.1395638309085,-299.6253605215481,-188.13685428097205
3545.1259999999875,0.4084463414637849,-0.3837114146341198,6.248246365850087,,-0.000383711414634,-383.7114146341199,-383.5645853658801,6.226705,6.226705,6.226705,-88.95292857142856,-115.30935185185184,-72.4035465116279,37.63894181996522,46.21424982524986,31.74793755054745,-997.0541773029228,-0.9970541773029228,-231.1395638309085,-299.6253605215481,-188.13685428097205
3545.175999999988,0.4091828674696211,-0.383404337349488,6.236256638558092,,-0.0003834043373494,-383.404337349488,-383.3235180723538,6.230811843372331,6.230811843372331,6.230811843372331,-89.01159776246186,-115.385404506895,-72.45130050432942,37.68357125437291,46.26614977182832,31.786949414701727,-996.2562529313244,-0.9962562529313244,-231.29201267597225,-299.8229793947788,-188.26094055021
3545.2259999999874,0.4097148536588578,-0.3828784634149152,6.225738731705444,,-0.0003828784634149,-382.8784634149153,-382.8784634149153,6.234452,6.234452,6.234452,-89.0636,-115.4528148148148,-72.49362790697674,37.74344645423069,46.33576893866622,31.83929331133852,-994.8897968312356,-0.9948897968312356,-231.42713778872377,-299.9981415779753,-188.3709261071008
3545.275999999988,0.4084550975612904,-0.3817760243905194,6.233087512193285,,-0.0003817760243905,-381.77602439051935,-381.77602439051935,6.234452,6.234452,6.234452,-89.0636,-115.4528148148148,-72.49362790697674,37.83182017243718,46.438503043922495,31.916562130151487,-992.0251662975212,-0.9920251662975212,-231.42713778872377,-299.9981415779753,-188.3709261071008
3545.325999999988,0.4078651707317339,-0.3811305121952018,6.235565000000267,,-0.0003811305121952,-381.13051219520185,-381.13051219520185,6.234452,6.234452,6.234452,-89.0636,-115.4528148148148,-72.49362790697674,37.883758086288026,46.498868784004095,31.96197975295036,-990.3478363920372,-0.9903478363920372,-231.42713778872377,-299.9981415779753,-188.3709261071008
3545.3759999999875,0.4077602926829529,-0.3808158780488587,6.234515000000261,,-0.0003808158780488,-380.8158780488588,-380.8158780488588,6.234452,6.234452,6.234452,-89.0636,-115.4528148148148,-72.49362790697674,37.90912528030817,46.52834904761159,31.98416400031971,-989.5302759078578,-0.9895302759078578,-231.42713778872377,-299.9981415779753,-188.3709261071008
3545.425999999988,0.4094108915658314,-0.380455542168764,6.229090036145982,,-0.0003804555421687,-380.45554216876405,-380.45554216876405,6.234452,6.234452,6.234452,-89.0636,-115.4528148148148,-72.49362790697674,37.938218914187296,46.56215737805677,32.00960844893681,-988.5939618427076,-0.9885939618427076,-231.42713778872377,-299.9981415779753,-188.3709261071008
3545.4759999999874,0.4103070000003352,-0.3800793333334363,6.227135166664732,,-0.0003800793333334,-380.0793333334364,-380.1080000000773,6.232873833334752,6.232873833334752,6.232873833334752,-89.04105476192503,-115.4235895061991,-72.47527713179943,37.960854834484415,46.588459597666095,32.02940615599664,-987.6164027279772,-0.9876164027279772,-231.36855515880023,-299.9222011317781,-188.32324257111648
3545.525999999988,0.4089748571431849,-0.3796698095239103,6.234821476188586,,-0.0003796698095239,-379.6698095239103,-379.8008571429327,6.22723752381091,6.22723752381091,6.22723752381091,-88.96053605444156,-115.31921340390572,-72.40973864896407,37.96618673707632,46.59465485590078,32.03406964177673,-986.552276383489,-0.986552276383489,-231.15933148031272,-299.6509852522572,-188.15294422816152
3545.575999999988,0.4082532195122748,-0.3795689268292417,6.23317173170931,,-0.0003795689268292,-379.5689268292417,-379.6150731707583,6.224983,6.224983,6.224983,-88.92832857142857,-115.27746296296294,-72.38352325581394,37.963222856182966,46.59121106708291,32.031477312355165,-986.2901379422002,-0.9862901379422002,-231.0756420088667,-299.5424989003827,-188.084824890938
3545.6259999999875,0.4079385853659334,-0.3796738048780222,6.225297951221508,,-0.000379673804878,-379.67380487802217,-379.5101951219778,6.224983,6.224983,6.224983,-88.92832857142857,-115.27746296296294,-72.38352325581394,37.954726290643954,46.5813385894785,32.02404595657127,-986.562658103592,-0.986562658103592,-231.0756420088667,-299.5424989003827,-188.084824890938
3545.675999999988,0.4094192048188948,-0.3793790120482693,6.224485072289284,,-0.0003793790120482,-379.3790120482693,-379.3064819277619,6.224983,6.224983,6.224983,-88.92832857142857,-115.27746296296294,-72.38352325581394,37.978618252599766,46.60909895512651,32.0449429066057,-985.7966542498252,-0.9857966542498252,-231.0756420088667,-299.5424989003827,-188.084824890938
3545.7259999999874,0.410508,-0.3788655180725338,6.2236553734943625,,-0.0003788655180725,-378.8655180725338,-378.9276867471812,6.224827397590491,6.224827397590491,6.224827397590491,-88.92610567986415,-115.27458143686091,-72.38171392547082,38.019537402804254,46.656639099442,32.08073481358923,-984.462366829642,-0.984462366829642,-231.06986594061476,-299.5350114045005,-188.08012344003524
3545.775999999988,0.410508,-0.3778805783134951,6.222099951807611,,-0.0003778805783134,-377.8805783134951,-378.1499759038056,6.224308722891694,6.224308722891694,6.224308722891694,-88.9186960413099,-115.26497634984617,-72.37568282432201,38.0971869179576,46.746837829060354,32.148662471200524,-981.9030520329278,-0.9819030520329278,-231.0506123797587,-299.5100530848724,-188.06445193701288
3545.825999999988,0.4095788433738602,-0.3776586265059718,6.2251906987937415,,-0.0003776586265059,-377.6586265059718,-377.7373734940282,6.223126530120875,6.223126530120875,6.223126530120875,-88.90180757315535,-115.2430838911273,-72.36193639675436,38.10944995737803,46.76108094584755,32.15939108648939,-981.3263217913684,-0.9813263217913684,-231.0067285726069,-299.4531666681941,-188.02873255909864
3545.8759999999875,0.4081270361449407,-0.377865855421635,6.230894915661226,,-0.0003778658554216,-377.8658554216351,-377.53014457836497,6.221571108434123,6.221571108434123,6.221571108434123,-88.8795872633446,-115.21427978581708,-72.34385009807119,38.08482274708875,46.73247675546423,32.13784563554,-981.8647953632768,-0.9818647953632766,-230.9489902518981,-299.3783206969049,-187.98173625154496
3545.925999999988,0.408098,-0.3775102682927727,6.22432169512362,,-0.0003775102682927,-377.5102682927727,-377.3718292683312,6.221025500000128,6.221025500000128,6.221025500000128,-88.87179285714468,-115.2041759259283,-72.33750581395498,38.111154034536106,46.76306013663064,32.160881959501566,-980.9408206815084,-0.9809408206815086,-230.92873689230328,-299.3520663418746,-187.9652509588515
3545.9759999999874,0.4083095783130978,-0.3771621084338126,6.219994349397461,,-0.0003771621084338,-377.1621084338126,-377.1621084338126,6.2206790000000005,6.2206790000000005,6.2206790000000005,-88.86684285714286,-115.19775925925926,-72.33347674418604,38.1379065017189,46.79413039856913,32.1842879571519,-980.0361453747382,-0.9800361453747384,-230.91587457444865,-299.33539296687786,-187.9547816303652
3546.025999999988,0.4089318674697259,-0.3768506626506793,6.220513024096258,,-0.0003768506626506,-376.8506626506792,-376.8506626506792,6.2206790000000005,6.2206790000000005,6.2206790000000005,-88.86684285714286,-115.19775925925926,-72.33347674418604,38.16341099750663,46.82374909855695,32.20660321694916,-979.2268696867252,-0.9792268696867252,-230.91587457444865,-299.33539296687786,-187.9547816303652
3546.075999999988,0.4088487590362496,-0.3765043975904532,6.219621313253406,,-0.0003765043975904,-376.50439759045327,-376.50439759045327,6.2206790000000005,6.2206790000000005,6.2206790000000005,-88.86684285714286,-115.19775925925926,-72.33347674418604,38.1918069417742,46.85672318271696,32.23144965268973,-978.3271179160316,-0.9783271179160316,-230.91587457444865,-299.33539296687786,-187.9547816303652
3546.1259999999875,0.4084399277108693,-0.3761406987952846,6.218252566263111,,-0.0003761406987951,-376.1406987952847,-376.1406987952847,6.220751602408729,6.220751602408729,6.220751602408729,-88.8678800344104,-115.19910374830978,-72.33432095824102,38.22203893875145,46.89182645164948,32.25790412941828,-977.382065490764,-0.977382065490764,-230.9185696256975,-299.3388865518301,-187.95697527673053
3546.175999999988,0.4083363132530377,-0.3757256385543198,6.226030879516143,,-0.0003757256385542,-375.7256385543198,-375.7256385543198,6.224381722890667,6.224381722890667,6.224381722890667,-88.91973889843808,-115.266328201679,-72.37653166151938,38.27423803757904,46.95242936997429,32.30358452700976,-976.303553016797,-0.9763035530167968,-231.05332218983037,-299.513565801632,-188.06665759637357
3546.2259999999874,0.4082699999999999,-0.3748625301209042,6.230075602410298,,-0.0003748625301209,-374.8625301209042,-375.2359759037728,6.226705,6.226705,6.226705,-88.95292857142856,-115.30935185185184,-72.4035465116279,38.35703485270618,47.04853790787648,32.376050988152045,-974.0608105906354,-0.9740608105906352,-231.1395638309085,-299.6253605215481,-188.13685428097205
3546.275999999988,0.4082699999999999,-0.3732028915666829,6.227482831325954,,-0.0003732028915666,-373.202891566683,-374.61368674714464,6.226705,6.226705,6.226705,-88.95292857142856,-115.30935185185184,-72.4035465116279,38.494778036051,47.20837743796734,32.49663394625537,-969.748326024918,-0.969748326024918,-231.1395638309085,-299.6253605215481,-188.13685428097205
3546.325999999988,0.4082699999999999,-0.3734311445780493,6.227793795180327,,-0.000373431144578,-373.4311445780493,-373.73712048217845,6.226705,6.226705,6.226705,-88.95292857142856,-115.30935185185184,-72.4035465116279,38.47577532916977,47.18633004391948,32.4799967156725,-970.341429617319,-0.9703414296173192,-231.1395638309085,-299.6253605215481,-188.13685428097205
3546.3759999999875,0.4082616097561492,-0.3743870975612217,6.229182024390892,,-0.0003743870975612,-374.3870975612217,-372.7889024390373,6.226663000000259,6.226663000000259,6.226663000000259,-88.95232857143226,-115.30857407407883,-72.40305813953789,38.39618368498831,47.09397315643606,32.41031934823124,-972.8254237827938,-0.9728254237827938,-231.13800476208783,-299.6233395064101,-188.13558527146685
3546.425999999988,0.4080518536585883,-0.3733895365856123,6.22655763414699,,-0.0003733895365856,-373.3895365856124,-372.7364634146471,6.225613000000259,6.225613000000259,6.225613000000259,-88.93732857143227,-115.28912962963442,-72.39084883721232,38.47378782161914,47.18402402238422,32.478256650323125,-970.233313410487,-0.970233313410487,-231.09902804133068,-299.5728141276508,-188.10386003364124
3546.4759999999874,0.407967445783106,-0.3726459397591287,6.224983,,-0.0003726459397591,-372.6459397591288,-372.705,6.224983,6.224983,6.224983,-88.92832857142857,-115.27746296296294,-72.38352325581394,38.5326196337021,47.25227866498625,32.529766800353855,-968.3011156863676,-0.9683011156863676,-231.0756420088667,-299.5424989003827,-188.084824890938
3546.525999999988,0.4080710602409377,-0.3722832891567181,6.224983,,-0.0003722832891567,-372.2832891567182,-372.705,6.224983,6.224983,6.224983,-88.92832857142857,-115.27746296296294,-72.38352325581394,38.56291782478292,47.2874251923649,32.55629664066827,-967.3587869355284,-0.9673587869355283,-231.0756420088667,-299.5424989003827,-188.084824890938
3546.575999999988,0.4082513493975375,-0.3724190240963062,6.224983,,-0.0003724190240963,-372.4190240963062,-372.5133132530781,6.224983,6.224983,6.224983,-88.92832857142857,-115.27746296296294,-72.38352325581394,38.55157206699105,47.27426422858503,32.54636183479983,-967.7114871246828,-0.9677114871246828,-231.0756420088667,-299.5424989003827,-188.084824890938
