Repository: DunklesArchipel/ORR_on_Ru0001

This project contains the evaluated data files for the article "Impact of the potential dependent surface adlayer composition on the ORR activity and H2O2 formation on Ru(0001) in acid electrolytes".

The subfolders contain the final figures found in the submitted manuscript (and supporting information).

Among the final PNG, also the SVG files are included which are based on the raw PNG obtained from the data evaluation. The CSV contain the data for the individual traces in the figures, where ***r*** and ***b*** refer to the red and blue curves, respectively.

File: data/SI/figure_S3_4/figure_S3_4_ORR_H2SO4_SCV_b.csv (part 24 of 105)
t,E,current1_mA,coll_current,potential2,current1,current1_muA,cur1muA_filt,coll_cur_filt,coll_cur_norm,coll_cur_norm_filt,cur_H2O2,cur_H2O2_min,cur_H2O2_max,yield,yield_min,yield_max,j,current1_mA_geo,cur_H2O2_uAcm,cur_H2O2_min_uAcm,cur_H2O2_max_uAcm
3362.824,-0.049132585365849,-0.0546947926829245,0.2635394999999984,,-5.469479268292455e-05,-54.69479268292455,-54.87436585365772,0.2635394999999984,0.255927999999997,0.255927999999997,-3.6561142857142426,-5.89925766621837,-2.6488943623394725,12.531473718752144,19.47140893281385,9.238660779689935,-142.12157741834892,-0.1421215774183489,-9.500223038045975,-15.328914582063872,-6.883014391748265
3362.8740000000007,-0.0476630731707277,-0.0539600365853639,0.2630144999999986,,-5.396003658536391e-05,-53.9600365853639,-54.61217073170661,0.2630144999999986,0.2554029999999972,0.2554029999999972,-3.648614285714245,-5.887156175663358,-2.6434605311829453,12.666897177923651,19.67395930890545,9.340272830634646,-140.21235186906424,-0.1402123518690642,-9.480734677667382,-15.2974694875233,-6.86889486377295
3362.9240000000004,-0.0471234074074075,-0.0537297160493827,0.2613052716049402,,-5.372971604938277e-05,-53.72971604938277,-54.18998765432142,0.2613052716049402,0.2548782926829277,0.2548782926829277,-3.6411184668989662,-5.875061431583992,-2.6380297293399906,12.693273498978384,19.71339103970329,9.36006821949503,-139.61387592135858,-0.1396138759213585,-9.46125718188007,-15.26604192334922,-6.8547832073115815
3362.974,-0.0471145185185265,-0.0537467777777806,0.2594349999999999,,-5.3746777777780654e-05,-53.74677777778064,-53.76900000000001,0.2594349999999999,0.2543539024390225,0.2543539024390225,-3.633627177700321,-5.862973996186351,-2.632602209253301,12.665045429775198,19.671190775690672,9.338883151459784,-139.65820993625184,-0.1396582099362518,-9.441791456066268,-15.234633350404916,-6.840680078323381
3363.0240000000003,-0.0486021728394953,-0.0542782592592553,0.2594349999999999,,-5.427825925925539e-05,-54.27825925925538,-53.76900000000001,0.2594349999999999,0.25427,0.25427,-3.632428571428572,-5.8610400065227815,-2.631733806039455,12.544933267064147,19.49154738441712,9.248758132934489,-141.03923695565604,-0.141039236955656,-9.43867693993615,-15.229607978733965,-6.838423577685333
3363.074,-0.0485063658536648,-0.0541766219512222,0.2591725000000019,,-5.417662195122229e-05,-54.17662195122227,-53.90040243902341,0.2594349999999999,0.25427,0.25427,-3.632428571428572,-5.8610400065227815,-2.631733806039455,12.566989212200625,19.524544478923325,9.265305326859576,-140.7751376907414,-0.1407751376907413,-9.43867693993615,-15.229607978733965,-6.838423577685333
3363.1240000000007,-0.046827097560964,-0.0534418658536534,0.2586474999999964,,-5.344186585365349e-05,-53.44186585365348,-54.16320731707498,0.2594349999999999,0.25427,0.25427,-3.632428571428572,-5.8610400065227815,-2.631733806039455,12.728772586743544,19.766451311313062,9.386712542127766,-138.86591214143553,-0.1388659121414355,-9.43867693993615,-15.229607978733965,-6.838423577685333
3363.1740000000004,-0.0475851951219554,-0.0538355975609777,0.2721163780488381,,-5.3835597560977726e-05,-53.835597560977725,-54.2,0.2603374756097599,0.2554456585365974,0.2554456585365974,-3.6492236933799633,-5.888139474478135,-2.64390205363108,12.696303524135358,19.71792043415688,9.362342342520389,-139.88900352874435,-0.1398890035287443,-9.482318191828314,-15.300024538411597,-6.870042136917549
3363.224,-0.048462792682926,-0.0542744634146337,0.2825512682926196,,-5.427446341463375e-05,-54.27446341463375,-54.16525609755978,0.2624262317073606,0.2575450487805106,0.2575450487805106,-3.6792149825787233,-5.936531381541016,-2.66563106718744,12.697088724417156,19.71909416755947,9.362931661585051,-141.02937365059904,-0.141029373650599,-9.560248998778212,-15.425768394978146,-6.926503849831923
3363.2740000000003,-0.0483573048780489,-0.054222024390244,0.2741524878048948,,-5.422202439024401e-05,-54.22202439024401,-54.007329268293,0.2682000121951104,0.257713,0.257713,-3.6816142857142857,-5.9404027341055015,-2.667369388271704,12.716348643709328,19.747882584016445,9.377387281208946,-140.89311356990444,-0.1408931135699044,-9.566483463333324,-15.435827903502052,-6.931020786864438
3363.324,-0.0473998536585353,-0.0540171585365851,0.2672762073170687,,-5.401715853658513e-05,-54.01715853658512,-53.941,0.270625,0.257713,0.257713,-3.6816142857142857,-5.9404027341055015,-2.667369388271704,12.76149944142804,19.815358090654627,9.411278477286324,-140.3607802918546,-0.1403607802918546,-9.566483463333324,-15.435827903502052,-6.931020786864438
3363.3740000000007,-0.0458254634146248,-0.0537019146341444,0.2615024268292344,,-5.370191463414449e-05,-53.701914634144494,-53.941,0.270625,0.257713,0.257713,-3.6816142857142857,-5.9404027341055015,-2.667369388271704,12.83160640348902,19.920093638976603,9.463910832044556,-139.54163538813208,-0.139541635388132,-9.566483463333324,-15.435827903502052,-6.931020786864438
3363.4240000000004,-0.0467179999999965,-0.0538308780487799,0.2670768536585156,,-5.383087804877997e-05,-53.830878048779965,-53.89170731707335,0.2656911463414809,0.257713,0.257713,-3.6816142857142857,-5.9404027341055015,-2.667369388271704,12.802833388968484,19.877113745256864,9.442308422906716,-139.87674012147485,-0.1398767401214748,-9.566483463333324,-15.435827903502052,-6.931020786864438
3363.474,-0.0474529999999999,-0.0539254578313253,0.2697747349397659,,-5.392545783132537e-05,-53.92545783132536,-53.82391566265072,0.262017,0.2576658219178093,0.2576658219178093,-3.680940313111561,-5.9393152576940045,-2.666881087828059,12.779623207416348,19.842438052382487,9.424883787319366,-140.12250077304475,-0.1401225007730447,-9.564732180537698,-15.433002152540656,-6.9297519635286005
3363.5240000000003,-0.0474529999999999,-0.0538736506024097,0.2640705180723016,,-5.387365060240974e-05,-53.87365060240976,-53.7203012048195,0.262017,0.256486369863019,0.256486369863019,-3.664090998043129,-5.912128347406116,-2.6546735767367218,12.73630454072007,19.777707847107767,9.392366093584082,-139.98788238006824,-0.1399878823800682,-9.52095011064621,-15.36235837850452,-6.898031380132102
3363.574,-0.0471841219512193,-0.0537878780487804,0.2610093902439017,,-5.378787804878043e-05,-53.78787804878044,-53.683,0.262017,0.2556864999999996,0.2556864999999996,-3.65266428571428,-5.893690980563121,-2.646394800007496,12.718070328945169,19.75045588250328,9.378679537869989,-139.76500685530547,-0.1397650068553054,-9.491258392271916,-15.314449838575356,-6.876519408879688
3363.6240000000007,-0.046764,-0.053683,0.2594349999999999,,-5.3683e-05,-53.683,-53.683,0.262017,0.2551614999999969,0.2551614999999969,-3.6451642857142414,-5.88158949000804,-2.6409609688509392,12.716835890810444,19.748610845356964,9.377752996851482,-139.49248669391378,-0.1394924866939138,-9.471770031893216,-15.283004744034605,-6.862399880904295
3363.6740000000004,-0.0450841219512169,-0.0528958048780475,0.2631087804878105,,-5.289580487804756e-05,-52.89580487804757,-53.36836585365805,0.262017,0.2501352345678785,0.2501352345678785,-3.5733604938268364,-5.765731768762718,-2.588938344648976,12.655970635636914,19.65762268887387,9.332072906088342,-137.44700106392918,-0.1374470010639291,-9.285191608846324,-14.981954474131651,-6.727221794465854
3363.724,-0.0440469756097569,-0.0525621219512233,0.2637594390243514,,-5.256212195122339e-05,-52.5621219512234,-52.99687804877661,0.2627727804878221,0.2460181951219365,0.2460181951219365,-3.514545644599093,-5.6708321231061385,-2.546326349955604,12.534787801338304,19.476367679605573,9.2411469691159,-136.57994331324448,-0.1365799433132445,-9.132364278531222,-14.735362674884076,-6.616496739927801
3363.7740000000003,-0.044152463414634,-0.0530346829268286,0.2590356585365917,,-5.303468292682864e-05,-53.03468292682864,-52.52431707317136,0.2648721707317045,0.2444438048780491,0.2444438048780491,-3.4920543554007013,-5.63454170659887,-2.530031167556039,12.355407452460623,19.20782741481305,9.106610944702842,-137.8078684590388,-0.1378078684590388,-9.07392183196088,-14.64106391285966,-6.574154554989437
3363.824,-0.0450890243902466,-0.0524487560975587,0.2614921219512312,,-5.244875609755876e-05,-52.44875609755876,-52.27873170731672,0.26546,0.2432259999999967,0.2432259999999967,-3.474657142857096,-5.606470746161523,-2.5174266988152114,12.426484513452268,19.314266952237272,9.159910951579782,-136.2853680317986,-0.1362853680317986,-9.028716078943166,-14.568122980436137,-6.541402497762498
3363.8740000000007,-0.0462311707317058,-0.0515477804878063,0.266321,,-5.154778048780631e-05,-51.54778048780632,-52.12136585365744,0.2654180487804842,0.242218,0.242218,-3.4602571428571425,-5.5832358842959655,-2.506993742994709,12.580914687741087,19.545375660504867,9.27575326571689,-133.9442297151074,-0.1339442297151074,-8.991298427016375,-14.507748398918409,-6.51429300404997
3363.9240000000004,-0.0460208048780493,-0.0517575365853652,0.266321,,-5.175753658536529e-05,-51.757536585365294,-51.96343902439066,0.2648936585365867,0.242218,0.242218,-3.4602571428571425,-5.5832358842959655,-2.506993742994709,12.533123506847277,19.473877465637663,9.239898430244004,-134.4892700378858,-0.1344892700378858,-8.991298427016375,-14.507748398918409,-6.51429300404997
3363.974,-0.0451929500000014,-0.0519462249999998,0.2634802500000059,,-5.194622499999985e-05,-51.94622499999985,-51.875,0.2646,0.242218,0.242218,-3.4602571428571425,-5.5832358842959655,-2.506993742994709,12.490441583839983,19.410005929049326,9.20788082271899,-134.97956708104113,-0.1349795670810411,-8.991298427016375,-14.507748398918409,-6.51429300404997
3364.0240000000003,-0.0435792000000088,-0.0521080999999991,0.2570240000000353,,-5.210809999999912e-05,-52.10809999999911,-51.875,0.2646,0.242218,0.242218,-3.4602571428571425,-5.5832358842959655,-2.506993742994709,12.454055943966251,19.355543770016435,9.180589361585827,-135.40019085921065,-0.1354001908592106,-8.991298427016375,-14.507748398918409,-6.51429300404997
3364.074,-0.0443664457831351,-0.0519159036144572,0.260347361445794,,-5.19159036144573e-05,-51.91590361445729,-52.00606024096418,0.2646,0.2426275000000005,0.2426275000000005,-3.4661071428571506,-5.5926750469288935,-2.511232131296808,12.51708666933648,19.449880964225823,9.227868036369012,-134.90077853589025,-0.1349007785358902,-9.006499348111705,-14.532275572660105,-6.525306235870736
3364.1240000000007,-0.0451069156626362,-0.0518243373494038,0.263573132530068,,-5.1824337349403793e-05,-51.8243373494038,-52.1526506024106,0.2636664939758559,0.243079,0.243079,-3.4725571428571422,-5.603082328806193,-2.515905226091417,12.55968232842856,19.513613393053785,9.259823316379403,-134.66284835297222,-0.1346628483529722,-9.023259338037278,-14.559318353964963,-6.537449029929497
3364.1740000000004,-0.0435508915662608,-0.0524984337349416,0.2578683132529964,,-5.24984337349416e-05,-52.49843373494161,-52.25626506024124,0.2584803493975762,0.243079,0.243079,-3.4725571428571422,-5.603082328806193,-2.515905226091417,12.408417604893804,19.28721557853536,9.146361743520892,-136.41445279180851,-0.1364144527918085,-9.023259338037278,-14.559318353964963,-6.537449029929497
3364.224,-0.0432954634146377,-0.0527674634146337,0.258132682926851,,-5.276746341463375e-05,-52.76746341463375,-52.30599999999999,0.2557179999999981,0.2458420617284219,0.2458420617284219,-3.5120294532631697,-5.666772167681298,-2.5445033421053456,12.480671997193884,19.39538392591322,9.200552760295146,-137.11351243852582,-0.1371135124385258,-9.125826086059758,-14.724813091625364,-6.611759748733287
3364.2740000000003,-0.0442405853658482,-0.0526625853658542,0.2639070731706984,,-5.266258536585426e-05,-52.66258536585429,-52.30599999999999,0.255193000000003,0.2511556419752979,0.2511556419752979,-3.587937742504255,-5.789252627054442,-2.599499719054286,12.756993337084564,19.80862476131815,9.407895902082709,-136.84099227713668,-0.1368409922771366,-9.323069832253523,-15.043072202505396,-6.754664977199721
3364.324,-0.0430602926829287,-0.0524654146341466,0.2590570731707401,,-5.246541463414662e-05,-52.46541463414661,-52.30599999999999,0.2546685365853665,0.2502525555555475,0.2502525555555475,-3.5750365079363924,-5.768436071284968,-2.59015263500728,12.758771334200606,19.81128158762455,9.409230577335164,-136.32865437371916,-0.1363286543737191,-9.289546644441876,-14.988981463748498,-6.730377064880106
3364.3740000000007,-0.0418171463414621,-0.0521548292682911,0.2540179999999974,,-5.215482926829114e-05,-52.15482926829114,-52.30599999999999,0.25427,0.248076170731669,0.248076170731669,-3.5439452961666995,-5.718269403874968,-2.567626715646159,12.725397726894126,19.7614074071522,9.384179381129517,-135.5216144353044,-0.1355216144353044,-9.20875774583186,-14.85862598461791,-6.671844633630933
3364.4240000000004,-0.0412927560975647,-0.0515249512195166,0.2529680000000074,,-5.152495121951666e-05,-51.52495121951666,-52.30599999999999,0.25427,0.2444017804878016,0.2444017804878016,-3.4914540069685938,-5.633573025148087,-2.529596208620685,12.692410536803974,19.71210103687704,9.359420544529204,-133.88490904742628,-0.1338849090474262,-9.072361857747865,-14.638546844432335,-6.573024336791827
3364.474,-0.0419647073170718,-0.0516509268292677,0.2516030000000014,,-5.165092682926773e-05,-51.65092682926773,-51.92807317073226,0.25427,0.2424069999999995,0.2424069999999995,-3.462957142857136,-5.587592420895762,-2.5089499222110545,12.566550906151368,19.52388878711184,9.264976483324624,-134.21225012499195,-0.1342122501249919,-8.998314236752655,-14.519068632952994,-6.5193760341210725
3364.5240000000003,-0.043434219512196,-0.0522808048780491,0.2500279999999989,,-5.228080487804919e-05,-52.28080487804918,-51.29819512195082,0.25427,0.2413570000000095,0.2413570000000095,-3.4479571428572786,-5.563389439785955,-2.4980822598981,12.374066883322437,19.235774671583904,9.120602445271617,-135.8489555128882,-0.1358489555128882,-8.959337515995825,-14.456178443872414,-6.491136978170702
3364.574,-0.043493,-0.0515502926829221,0.2545004146341747,,-5.1550292682922114e-05,-51.550292682922105,-51.12197560975515,0.2562854146341589,0.2387326097560935,0.2387326097560935,-3.4104658536584784,-5.50289604216799,-2.4709194151851803,12.410548705904606,19.29040660175405,9.147959918773289,-133.95075752360844,-0.1339507575236084,-8.861918348667224,-14.298989492765104,-6.420555737280926
3364.6240000000007,-0.0434250493827142,-0.0509638395061715,0.257713,,-5.096383950617151e-05,-50.9638395061715,-50.9638395061715,0.257713,0.237053,0.237053,-3.3864714285714284,-5.464180267692788,-2.4535351945690445,12.4616450957842,19.36690420677716,9.18628146109558,-132.4268894097831,-0.1324268894097831,-8.799570081577393,-14.198388564057195,-6.375383743111816
3364.6740000000004,-0.0432127037037046,-0.0508039629629636,0.257713,,-5.080396296296367e-05,-50.80396296296367,-50.80396296296367,0.257713,0.237053,0.237053,-3.3864714285714284,-5.464180267692788,-2.4535351945690445,12.498410343432926,19.421932034593063,9.213858252641248,-132.01145851776724,-0.1320114585177672,-8.799570081577393,-14.198388564057195,-6.375383743111816
3364.724,-0.0429999259259259,-0.0503468024691358,0.258085037037037,,-5.034680246913587e-05,-50.34680246913586,-50.68167901234568,0.257713,0.2359194390243787,0.2359194390243787,-3.370277700348267,-5.438051167807038,-2.441802663241127,12.548253515323688,19.49651496156565,9.251249041787958,-130.82355072382393,-0.1308235507238239,-8.757491520045917,-14.130493455398277,-6.344897369955594
3364.7740000000003,-0.042804,-0.0498468048780477,0.2585739999999999,,-4.984680487804773e-05,-49.84680487804772,-50.584,0.257713,0.234471,0.234471,-3.349585714285714,-5.404663984620298,-2.426811095433504,12.593281901229028,19.56387439419584,9.285032421191762,-129.5243329580163,-0.1295243329580163,-8.703724469201118,-14.043738594335675,-6.305942559812238
3364.824,-0.042804,-0.0503193658536572,0.2585739999999999,,-5.031936585365728e-05,-50.31936585365728,-50.584,0.257713,0.234471,0.234471,-3.349585714285714,-5.404663984620298,-2.426811095433504,12.48239667974604,19.397965295423635,9.201846411639645,-130.75225810382184,-0.1307522581038218,-8.703724469201118,-14.043738594335675,-6.305942559812238
3364.8740000000007,-0.041766383561645,-0.0505580821917808,0.257536082191782,,-5.0558082191780847e-05,-50.55808219178086,-50.55808219178086,0.257194041095891,0.234471,0.234471,-3.349585714285714,-5.404663984620298,-2.426811095433504,12.427121574327142,19.315220763413443,9.160388725437372,-131.37255010723678,-0.1313725501072367,-8.703724469201118,-14.043738594335675,-6.305942559812238
3364.9240000000004,-0.0394081643835713,-0.050499178082192,0.2551771780822015,,-5.049917808219202e-05,-50.49917808219203,-50.49917808219203,0.2560145890411007,0.234471,0.234471,-3.349585714285714,-5.404663984620298,-2.426811095433504,12.440715359578268,19.335572600398464,9.170583802558152,-131.2194908385104,-0.1312194908385104,-8.703724469201118,-14.043738594335675,-6.305942559812238
3364.974,-0.0410072804878065,-0.051166670731708,0.249986195121946,,-5.1166670731708e-05,-51.166670731708,-50.5493902439025,0.2554764999999995,0.2388281358024799,0.2388281358024799,-3.411830511463998,-5.505097961307234,-2.4719081245320647,12.50247051036724,19.428008295021623,9.216903867483785,-132.95393581235487,-0.1329539358123548,-8.865464341081548,-14.304711065259788,-6.4231248471558295
3365.0240000000003,-0.0419713950617293,-0.0513280000000018,0.2485093209876418,,-5.132800000000181e-05,-51.32800000000182,-50.56595061728407,0.2533233827160607,0.2420292439024565,0.2420292439024565,-3.457560627177949,-5.578884969759537,-2.5050400882064863,12.622160246591008,19.607065024641543,9.3067011786882,-133.3731415350383,-0.1333731415350383,-8.984291671106687,-14.49644277352342,-6.509216533574202
3365.074,-0.0415460864197507,-0.0504779999999953,0.2543543827160816,,-5.047799999999533e-05,-50.477999999995326,-50.512864197530575,0.2480098024691065,0.2367804634145957,0.2367804634145957,-3.382578048779939,-5.457898174522946,-2.4507143987803515,12.560496642708626,19.51483162921411,9.26043425244064,-131.1644606921135,-0.1311644606921134,-8.78945333644842,-14.182064871307086,-6.368054051793885
3365.1240000000007,-0.0413514878048772,-0.0506935121951265,0.2507003170731169,,-5.069351219512656e-05,-50.69351219512657,-50.76273170731977,0.2453884390243787,0.2374103170732325,0.2374103170732325,-3.3915759581890352,-5.4724165899534905,-2.4572334815124544,12.541630508486538,19.486605877715625,9.24628036815094,-131.72445793540692,-0.1317244579354069,-8.81283393661088,-14.219790219578645,-6.3849935496100345
3365.1740000000004,-0.0411290000000028,-0.0512226097560986,0.2438140000000028,,-5.122260975609868e-05,-51.22260975609869,-51.09256097560995,0.2438560000000018,0.2426590975609872,0.2426590975609872,-3.466558536585532,-5.593403385187639,-2.511559170937493,12.677313057800712,19.689531439942225,9.348089757740013,-133.0992904612286,-0.1330992904612286,-9.007672271265216,-14.534168121788628,-6.526156031387504
3365.224,-0.0395539999999947,-0.0505927317073149,0.2422389999999947,,-5.059273170731498e-05,-50.592731707314975,-50.98707317073136,0.2428059999999965,0.243079,0.243079,-3.4725571428571422,-5.603082328806193,-2.515905226091417,12.845791511372228,19.94128005763804,9.47456147009061,-131.4625850733265,-0.1314625850733264,-9.023259338037278,-14.559318353964963,-6.537449029929497
3365.2740000000003,-0.039272439024386,-0.0504709999999983,0.2415879999999984,,-5.047099999999837e-05,-50.47099999999837,-50.928,0.242218,0.2421971707317031,0.2421971707317031,-3.459959581881473,-5.582755760117752,-2.5067781568479672,12.831069978009356,19.91929241640592,9.46350807474932,-131.14627155576804,-0.131146271555768,-8.990525230279248,-14.506500821183542,-6.513732814647258
3365.324,-0.0406370731707268,-0.0509959999999981,0.2421129999999981,,-5.099599999999814e-05,-50.99599999999814,-50.928,0.242218,0.2390477804878021,0.2390477804878021,-3.4149682926828864,-5.5101608719451125,-2.474181480978673,12.552499614833147,19.502867605649165,9.254434574376443,-132.5104567822694,-0.1325104567822694,-8.873617702572602,-14.31786677553654,-6.429032045782566
3365.3740000000007,-0.0406551851851844,-0.0510155679012343,0.2417928148148135,,-5.1015567901234304e-05,-51.01556790123431,-50.8430617283948,0.242218,0.2365703902438941,0.2365703902438941,-3.3795770034842008,-5.453055891682738,-2.448540108989666,12.426024452748685,19.3135781444942,9.159565922324674,-132.56130295708851,-0.1325613029570885,-8.781655276150307,-14.169482450901077,-6.362404272726099
3365.4240000000004,-0.0400727439024398,-0.0507768658536589,0.2428686707317036,,-5.0776865853658896e-05,-50.7768658536589,-50.756,0.2423124999999997,0.234471,0.234471,-3.349585714285714,-5.404663984620298,-2.426811095433504,12.376890105500443,19.240002898382585,9.122719460745474,-131.9410480869206,-0.1319410480869206,-8.703724469201118,-14.043738594335675,-6.305942559812238
3365.474,-0.0382879878048796,-0.0499372317073178,0.2512668414634072,,-4.993723170731782e-05,-49.93723170731782,-50.756,0.2428374999999995,0.2318776265060173,0.2318776265060173,-3.3125375215145323,-5.344885537300172,-2.399969278877084,12.44150939801986,19.336761338751096,9.171179328104037,-129.75930237624425,-0.1297593023762442,-8.607456664921036,-13.888407404435975,-6.236195493909869
3365.5240000000003,-0.0381556666666589,-0.0499526666666621,0.2545563333333397,,-4.995266666666216e-05,-49.95266666666216,-50.670000000000975,0.243079,0.2298092073170763,0.2298092073170763,-3.282988675958233,-5.297207527245338,-2.3785608205273108,12.333796418318446,19.175455526483248,9.090407142120164,-129.7994093162618,-0.1297994093162618,-8.530675524791338,-13.76451857215823,-6.18056672704712
3365.574,-0.0394309753086439,-0.0506964938271616,0.2534939876543193,,-5.069649382716167e-05,-50.69649382716165,-50.5107407407405,0.243079,0.2287598170731685,0.2287598170731685,-3.26799738675955,-5.273018601292618,-2.3676994692840654,12.111658289540234,18.84246752384384,8.923906394117012,-131.73220555135572,-0.1317322055513557,-8.49172143859884,-13.70166490467318,-6.152344070083531
3365.6240000000007,-0.0392399629629616,-0.0506094814814808,0.2475425802468878,,-5.060948148148084e-05,-50.60948148148085,-50.44916049382695,0.247967493827182,0.2291795731707393,0.2291795731707393,-3.273993902439132,-5.282694171673882,-2.3720440097814426,12.152125968534556,18.903161703549507,8.954230697538677,-131.50610849135376,-0.1315061084913537,-8.507303073076121,-13.726806371667658,-6.1636331328691725
3365.6740000000004,-0.0386662592592608,-0.0504820740740741,0.2427601111111125,,-5.048207407407416e-05,-50.48207407407416,-50.412,0.251208851851854,0.2299428518518405,0.2299428518518405,-3.2848978835977216,-5.300288095007585,-2.37994406212141,12.219017601302754,19.00345517438612,9.004363231042895,-131.17504696196113,-0.1311750469619611,-8.535636501660129,-13.772523267454412,-6.1841610084706495
3365.724,-0.0374971234567827,-0.0504289876543206,0.2416971481481414,,-5.0428987654320645e-05,-50.42898765432066,-50.412,0.249615024691348,0.2262237160493639,0.2262237160493639,-3.23176737213377,-5.214560310652345,-2.341450431647388,12.045180395022502,18.74273119296725,8.874098895419225,-131.03710465804568,-0.1310371046580457,-8.397579627725623,-13.549764073324576,-6.084137309409533
3365.7740000000003,-0.0377652682926823,-0.0498410487804883,0.2456401707317031,,-4.984104878048836e-05,-49.84104878048837,-50.23370731707335,0.2466064146341488,0.2239100000000016,0.2239100000000016,-3.1987142857143085,-5.161228095569769,-2.3175031128733186,12.06157079443122,18.767325240735246,8.886378278336641,-129.50937603753482,-0.1295093760375348,-8.311692899756629,-13.41118308301548,-6.021911445626831
3365.824,-0.0386678048780488,-0.0490370975609755,0.2516240243902456,,-4.903709756097555e-05,-49.03709756097554,-49.96519512195169,0.2430370000000011,0.2233850000000018,0.2233850000000018,-3.191214285714312,-5.149126605014758,-2.3120692817167914,12.220246731626132,19.005297690576423,9.00528450169325,-127.42035055851076,-0.1274203505585107,-8.292204539378039,-13.37973798847491,-6.007791917651516
3365.8740000000007,-0.0385629268292684,-0.0490895365853657,0.2500496341463439,,-4.908953658536578e-05,-49.08953658536577,-49.545073170732365,0.2419870000000016,0.2237051851851865,0.2237051851851865,-3.1957883597883785,-5.156507020242128,-2.315383247878916,12.224418087257453,19.011550621948224,9.008411083569111,-127.5566106392066,-0.1275566106392066,-8.304090033238547,-13.398915614034202,-6.016403086564845
3365.9240000000004,-0.037912195121961,-0.0493309999999965,0.2453257317073799,,-4.933099999999651e-05,-49.33099999999651,-49.293000000000006,0.2403072439024565,0.2240453333333328,0.2240453333333328,-3.2006476190476114,-5.164347590912792,-2.3189038337936454,12.185597688686585,18.9533522372625,8.979315203590305,-128.1840407782161,-0.128184040778216,-8.316716565987477,-13.419288929608038,-6.02555114617152
3365.974,-0.0364426829268234,-0.049856000000002,0.235877560975572,,-4.9856000000002085e-05,-49.8560000000021,-49.293000000000006,0.2376828536585261,0.2235138518518472,0.2235138518518472,-3.1930550264549606,-5.152096699239716,-2.3134029183018088,12.038122167727565,18.732139479062287,8.868811176254194,-129.54822600473256,-0.1295482260047325,-8.296987608567015,-13.387455624023492,-6.011257303035903
3366.0240000000003,-0.0359301219512192,-0.0496627073170726,0.2352055365853686,,-4.966270731707261e-05,-49.66270731707262,-49.293000000000006,0.237053,0.2229823703703699,0.2229823703703699,-3.1854624338624267,-5.139845807566831,-2.307902002810056,12.055147600664322,18.7576874233472,8.881566073642743,-129.04596500960244,-0.1290459650096024,-8.277258651146857,-13.355622318439446,-5.996963459900504
3366.074,-0.0357324146341457,-0.0493244634146356,0.2368640731707226,,-4.932446341463566e-05,-49.32446341463567,-49.293000000000006,0.2368640731707226,0.2224508888888903,0.2224508888888903,-3.1778698412698616,-5.127594915893894,-2.3024010873182807,12.105632813613711,18.83342915990013,8.919391520401712,-128.1670558007284,-0.1281670558007284,-8.25752969372662,-13.32378901285526,-5.982669616765045
3366.1240000000007,-0.0356275365853652,-0.0495866585365867,0.2352896829268209,,-4.958665853658677e-05,-49.58665853658677,-49.293000000000006,0.2352896829268209,0.222419,0.222419,-3.1774142857142853,-5.126859862393482,-2.3020710323887585,12.043855281661775,18.740742735671105,8.873106169726597,-128.8483562042076,-0.1288483562042076,-8.256345956281345,-13.321879014520116,-5.981811986176877
3366.1740000000004,-0.0355226585365855,-0.0493703170731718,0.2369904146341382,,-4.937031707317188e-05,-49.37031707317188,-49.06617073170806,0.234471,0.2225678148148167,0.2225678148148167,-3.1795402116402385,-5.13029011206196,-2.30361128872648,12.101042232741456,18.82654295804594,8.915951861035758,-128.2862041503592,-0.1282862041503591,-8.261870064359105,-13.330792340083834,-5.985814262254869
3366.224,-0.0354177804878045,-0.0486355609756071,0.2422391951219698,,-4.863556097560714e-05,-48.63556097560715,-48.59360975609589,0.234471,0.2230992962963022,0.2230992962963022,-3.187132804232889,-5.142541003735035,-2.3091122042183176,12.300143322432772,19.12503719714929,9.065176239594551,-126.37697860106388,-0.1263769786010639,-8.281599021779565,-13.362625645668375,-6.000108105390488
3366.2740000000003,-0.0351334444444454,-0.048518,0.2386155925926087,,-4.8518e-05,-48.518,-48.518,0.234471,0.2229334999999976,0.2229334999999976,-3.184764285714252,-5.1387193231373445,-2.3073961869221327,12.319512620698385,19.15405707974947,9.079697789019292,-126.07150251318495,-0.1260715025131849,-8.275444549452288,-13.352695207169749,-5.995649123592627
3366.324,-0.0348147901234571,-0.0484946419753087,0.2341202222222238,,-4.849464197530876e-05,-48.49464197530875,-48.518,0.2356399876543156,0.222419,0.222419,-3.1774142857142853,-5.126859862393482,-2.3020710323887585,12.298385300029386,19.12240309087612,9.063858254135113,-126.01080789946292,-0.1260108078994629,-8.256345956281345,-13.321879014520116,-5.981811986176877
3366.3740000000007,-0.0344956543209873,-0.0483884691358023,0.2325257777777761,,-4.838846913580236e-05,-48.38846913580235,-48.518,0.2409535679012399,0.222419,0.222419,-3.1774142857142853,-5.126859862393482,-2.3020710323887585,12.323707361865775,19.16034137645429,9.082842774018546,-125.73492329163362,-0.1257349232916336,-8.256345956281345,-13.321879014520116,-5.981811986176877
3366.4240000000004,-0.0351238536585354,-0.0486924634146336,0.2359822682926769,,-4.869246341463363e-05,-48.69246341463364,-48.455073170731794,0.2399297317073217,0.2226209629629651,0.2226209629629651,-3.1802994708995014,-5.131515201229265,-2.304161380275662,12.261924347146966,19.06776620083196,9.036525023144955,-126.52483663281984,-0.1265248366328198,-8.263842960101144,-13.33397567064228,-5.987243646568426
3366.474,-0.0363836097561098,-0.04926990243903,0.2428060487805544,,-4.926990243903002e-05,-49.26990243903003,-48.350195121950186,0.2346809512194609,0.2231524444444476,0.2231524444444476,-3.187892063492109,-5.143766092902269,-2.3096622957674686,12.15412158945736,18.906154397157344,8.955726197546928,-128.02528194003364,-0.1280252819400336,-8.283571917521494,-13.36580897622664,-6.001537489703965
3366.5240000000003,-0.0362326341463413,-0.0484366097560969,0.2435830000000003,,-4.8436609756096975e-05,-48.43660975609697,-48.346,0.2395098292682961,0.2220682222222238,0.2220682222222238,-3.1724031746031973,-5.118774273889351,-2.2984404281641897,12.293988954460549,19.115815773156573,9.06056235212793,-125.86001419258706,-0.125860014192587,-8.243324844384002,-13.300869032834576,-5.972378049707482
3366.574,-0.0355859999999968,-0.0478971219512199,0.2420923902438909,,-4.789712195121994e-05,-47.89712195121994,-48.39634146341496,0.243079,0.2206969999999999,0.2206969999999999,-3.1528142857142853,-5.087166973373021,-2.284248066195342,12.351883344501609,19.20254881824708,9.103968526178544,-124.45818315774665,-0.1244581831577466,-8.19242413423954,-13.218739104426984,-5.935499934417823
3366.6240000000007,-0.0340109999999888,-0.0481068780487819,0.2363186097560566,,-4.810687804878197e-05,-48.10687804878198,-48.55365853658648,0.243079,0.2206969999999999,0.2206969999999999,-3.1528142857142853,-5.087166973373021,-2.284248066195342,12.301339091700063,19.12682884429732,9.066072708847102,-125.003223480533,-0.125003223480533,-8.19242413423954,-13.218739104426984,-5.935499934417823
3366.6740000000004,-0.0342209999999993,-0.0484236097560973,0.2387541707317031,,-4.8423609756097306e-05,-48.42360975609731,-48.42570731707335,0.2409374146341484,0.2206969999999999,0.2206969999999999,-3.1528142857142853,-5.087166973373021,-2.284248066195342,12.22579635671672,19.01361663685713,9.009444154397386,-125.82623436793172,-0.1258262343679317,-8.19242413423954,-13.218739104426984,-5.935499934417823
3366.724,-0.0352248048780488,-0.0487718048780488,0.2444020731707405,,-4.877180487804888e-05,-48.77180487804889,-48.174,0.2378300243902457,0.2207607777777765,0.2207607777777765,-3.15372539682538,-5.088637080373751,-2.284908176054344,12.147109062269529,18.895638042858643,8.950471110951062,-126.7310013037534,-0.1267310013037534,-8.194791609129934,-13.222559101097026,-5.93721519559405
3366.7740000000003,-0.0351199268292688,-0.0486669268292688,0.234428902439073,,-4.86669268292688e-05,-48.6669268292688,-48.174,0.2357306341463517,0.2223552222222186,0.2223552222222186,-3.176503174603124,-5.125389755392641,-2.3014109225297057,12.254216877108192,19.056215016603748,9.030747417100123,-126.45848114236264,-0.1264584811423626,-8.253978481390778,-13.318059017849786,-5.980096725000518
3366.824,-0.0349738674698796,-0.0482929156626512,0.2307266867469836,,-4.82929156626512e-05,-48.2929156626512,-48.21544578313246,0.2334336506024116,0.22328,0.22328,-3.189714285714285,-5.146706306903711,-2.3109825154854664,12.391419354113848,19.26176165630753,9.133614597635574,-125.4866325556074,-0.1254866325556074,-8.288306867302248,-13.37344896956668,-6.004968012056402
3366.8740000000007,-0.0347660361445779,-0.0475152048192756,0.2364309036144684,,-4.751520481927566e-05,-47.51520481927565,-48.31906024096404,0.2308402771084289,0.22328,0.22328,-3.189714285714285,-5.146706306903711,-2.3109825154854664,12.581478649476368,19.546219257299885,9.276176400810884,-123.46579133080112,-0.1234657913308011,-8.288306867302248,-13.37344896956668,-6.004968012056402
3366.9240000000004,-0.0334693414634192,-0.0473518048780486,0.2344179512195253,,-4.735180487804864e-05,-47.35180487804863,-48.26839024390273,0.2293894512195151,0.22328,0.22328,-3.189714285714285,-5.146706306903711,-2.3109825154854664,12.622154373235526,19.607056241164084,9.306696771459698,-123.04120507207124,-0.1230412050720712,-8.288306867302248,-13.37344896956668,-6.004968012056402
3366.974,-0.032083975609759,-0.0474567439024403,0.2296936219512085,,-4.745674390244038e-05,-47.456743902440365,-48.16875609756085,0.2285499390243927,0.2231119999999856,0.2231119999999856,-3.18731428571408,-5.142833829925773,-2.3092436895152275,12.58712038388577,19.554658237346374,9.28040937697981,-123.3138836754212,-0.1233138836754212,-8.282070591980565,-13.363386539312827,-6.00044976310391
3367.0240000000003,-0.0333437317073149,-0.0480341829268283,0.2249698414634225,,-4.803418292682832e-05,-48.0341829268283,-48.116317073170826,0.2295993292682909,0.2220619999999956,0.2220619999999956,-3.1723142857142217,-5.118630848815966,-2.298376027202272,12.390280368316994,19.260055997868665,9.1327604833341,-124.81432898261306,-0.124814328982613,-8.243093871223733,-13.30049635023225,-5.972210707153538
3367.074,-0.0334861975308618,-0.0482971604938269,0.2229079629629651,,-4.8297160493826943e-05,-48.29716049382693,-48.088,0.2284551975308567,0.2220974216867525,0.2220974216867525,-3.1728203098107506,-5.119447334925933,-2.2987426471358283,12.32881870275152,19.167998654419453,9.086675024779828,-125.4976625289006,-0.1254976625289006,-8.244408748550855,-13.302617946972935,-5.973163350005154
3367.1240000000007,-0.0323170617283903,-0.0481909876543205,0.2239709259259302,,-4.819098765432056e-05,-48.190987654320566,-48.088,0.22473606172838,0.2231347710843456,0.2231347710843456,-3.187639586919224,-5.143358713853983,-2.3094793737583963,12.408426453093789,19.28722882755008,9.146368379026253,-125.22177792107138,-0.1252217779210714,-8.28291587026289,-13.364750422932811,-6.001062176366101
3367.1740000000004,-0.0330119999999946,-0.0481299512195124,0.2351634390243233,,-4.812995121951247e-05,-48.12995121951246,-48.088,0.2237000000000026,0.2223769999999961,0.2223769999999961,-3.1768142857142307,-5.125891743148991,-2.301636325896196,12.38360771501218,19.250063309458227,9.127756780703365,-125.06317791603604,-0.125063177916036,-8.254786887450916,-13.319363406956638,-5.980682423938746
3367.224,-0.0335331111111173,-0.0479604691358049,0.2428979135803012,,-4.796046913580498e-05,-47.96046913580498,-47.96046913580498,0.2233862962962942,0.221558,0.221558,-3.165114285714285,-5.107013417883252,-2.29315954929205,12.381723880267966,19.247242085457888,9.12634414386915,-124.62278752603504,-0.124622787526035,-8.224385045260442,-13.27030905947355,-5.958655960297349
3367.2740000000003,-0.0319386666666752,-0.0473228148148182,0.2290824814815559,,-4.732281481481826e-05,-47.32281481481825,-47.32281481481825,0.2239177777777749,0.221558,0.221558,-3.165114285714285,-5.107013417883252,-2.29315954929205,12.538103036121164,19.48132805324702,9.243634046017268,-122.96587589878698,-0.1229658758987869,-8.224385045260442,-13.27030905947355,-5.958655960297349
3367.324,-0.0311458395061723,-0.0469626296296292,0.2226634814814791,,-4.696262962962928e-05,-46.96262962962928,-47.055,0.2238327407407396,0.221558,0.221558,-3.165114285714285,-5.107013417883252,-2.29315954929205,12.628193644858923,19.616087681735028,9.311228537876689,-122.02995340652092,-0.1220299534065209,-8.224385045260442,-13.27030905947355,-5.958655960297349
3367.3740000000007,-0.0309334938271584,-0.0468033703703688,0.221600518518508,,-4.680337037036881e-05,-46.8033703703688,-47.055,0.223301259259254,0.221558,0.221558,-3.165114285714285,-5.107013417883252,-2.29315954929205,12.66844214908154,19.676269159231413,9.341432288776677,-121.61612649477468,-0.1216161264947746,-8.224385045260442,-13.27030905947355,-5.958655960297349
3367.4240000000004,-0.030720555555556,-0.0465415925925932,0.2266590370370245,,-4.654159259259323e-05,-46.54159259259322,-47.055,0.222769777777779,0.2206036385542121,0.2206036385542121,-3.1514805507744583,-5.085014949269394,-2.283281760799264,12.68378207031888,19.699202374070747,9.352944748092794,-120.93591053845472,-0.1209359105384547,-8.18895849328529,-13.213147181590328,-5.932989040045217
3367.474,-0.0307211204819268,-0.046595192771083,0.2284029156626608,,-4.659519277108301e-05,-46.59519277108301,-47.00215662650633,0.222419,0.2197013012048163,0.2197013012048163,-3.138590017211661,-5.064215659914815,-2.2739424297462216,12.621561607617586,19.606169771297928,9.306251974385816,-121.07518781775693,-0.1210751878177569,-8.155463111479394,-13.159101308715556,-5.908721273477652
3367.5240000000003,-0.0311361807228903,-0.0472692891566245,0.2232173734939912,,-4.726928915662451e-05,-47.26928915662451,-46.84673493975949,0.222419,0.2191832289156658,0.2191832289156658,-3.1311889845095124,-5.052273856269157,-2.2685803014678982,12.425235235830083,19.312396516228382,9.158974038586988,-122.8267922566028,-0.1228267922566027,-8.136231912482957,-13.128071152313282,-5.89478806170642
3367.574,-0.0315582098765452,-0.0474128024691352,0.22191940740741,,-4.741280246913529e-05,-47.412802469135286,-46.6160864197518,0.22278040740741,0.2186647951807241,0.2186647951807241,-3.12378278829606,-5.040323721132396,-2.263214432169761,12.3624608682349,19.21839206627724,9.111899759057788,-123.19970414371431,-0.1231997041437143,-8.116987296370638,-13.097019346964194,-5.880845129089544
3367.6240000000007,-0.0318697926829092,-0.0472752073170656,0.2224505000000063,,-4.727520731706562e-05,-47.27520731706563,-46.384914634150114,0.2232484999999937,0.2181461204819247,0.2181461204819247,-3.116373149741782,-5.028368031668304,-2.2578460688584467,12.368626349374043,19.227626402752303,9.116522865114002,-122.84217028906345,-0.1228421702890634,-8.097733735514515,-13.06595310898408,-5.866895715908992
3367.6740000000004,-0.0303996707317037,-0.0466453292682911,0.2229755000000013,,-4.664532926829114e-05,-46.64532926829115,-46.700158536586144,0.2227234999999987,0.2156480731707404,0.2156480731707404,-3.080686759582006,-4.970786896540142,-2.23199089302988,12.39064379440804,19.260600238368934,9.133033012706624,-121.2054649011853,-0.1212054649011852,-8.00500450457518,-12.916331520665883,-5.799712384682437
3367.724,-0.0300320487804928,-0.0461919024390234,0.2250434878048962,,-4.619190243902349e-05,-46.19190243902349,-46.83869512195077,0.222419,0.213811,0.213811,-3.054442857142857,-4.928441518207584,-2.2129769017308445,12.404749383019226,19.28172283946633,9.143610858534403,-120.02725884063943,-0.1200272588406394,-7.936811087445187,-12.806299254890815,-5.750305516059616
3367.7740000000003,-0.0311869268292686,-0.0459821463414633,0.2292422682926843,,-4.598214634146335e-05,-45.98214634146336,-46.733207317073145,0.222419,0.213811,0.213811,-3.054442857142857,-4.928441518207584,-2.2129769017308445,12.457811226518483,19.361165232631983,9.18340592496917,-119.48221851785806,-0.119482218517858,-7.936811087445187,-12.806299254890815,-5.750305516059616
3367.824,-0.0303634444444402,-0.0463919629629647,0.2251922962962769,,-4.639196296296474e-05,-46.39196296296475,-46.71,0.2228335555555572,0.213811,0.213811,-3.054442857142857,-4.928441518207584,-2.2129769017308445,12.354559675197889,19.20655757892812,9.10597526873292,-120.5471057190526,-0.1205471057190526,-7.936811087445187,-12.806299254890815,-5.750305516059616
3367.8740000000007,-0.0293390000000042,-0.0468659135802463,0.2196660246913526,,-4.686591358024638e-05,-46.86591358024639,-46.71,0.2230248888888808,0.2137899999999862,0.2137899999999862,-3.0541428571426605,-4.927957458585066,-2.2127595484844416,12.236135433753931,19.02911429381452,9.017193853959697,-121.77864177655184,-0.1217786417765518,-7.936031553029532,-12.805041451108368,-5.749740734940235
3367.9240000000004,-0.0301889999999982,-0.0467591234567903,0.2186036790123478,,-4.675912345679034e-05,-46.75912345679034,-46.71,0.2214304444444476,0.2127399999999962,0.2127399999999962,-3.0391428571428034,-4.903754477475261,-2.2018918861714862,12.205817921386052,18.983667474795578,8.994469868517584,-121.50115318844696,-0.1215011531884469,-7.897054832272705,-12.742151262027791,-5.721501678989862
