Repository: DunklesArchipel/ORR_on_Ru0001

This project contains the evaluated data files for the article "Impact of the potential dependent surface adlayer composition on the ORR activity and H2O2 formation on Ru(0001) in acid electrolytes".

The subfolders contain the final figures found in the submitted manuscript (and supporting information).

Among the final PNG, also the SVG files are included which are based on the raw PNG obtained from the data evaluation. The CSV contain the data for the individual traces in the figures, where ***r*** and ***b*** refer to the red and blue curves, respectively.

File: data/SI/figure_S3_4/figure_S3_4_ORR_H2SO4_SCV_r.csv (part 30 of 101)
t,E,current1_mA,coll_current,potential2,current1,current1_muA,cur1muA_filt,coll_cur_filt,coll_cur_norm,coll_cur_norm_filt,cur_H2O2,cur_H2O2_min,cur_H2O2_max,yield,yield_min,yield_max,j,current1_mA_geo,cur_H2O2_uAcm,cur_H2O2_min_uAcm,cur_H2O2_max_uAcm
2870.6740000000004,0.4989927435897418,-0.0373299230769235,0.997937282051264,,-3.732992307692353e-05,-37.329923076923535,-37.314051282051096,0.997937282051264,1.2019334936709078,1.2019334936709078,-17.17047848101297,-27.705117755082743,-12.440197459019304,63.01046594220024,85.20058540948274,49.990626203267,-96.9998658437975,-0.0969998658437975,-44.616596334795645,-71.9903092190115,-32.32520683497402
2870.724,0.5005376153846196,-0.0369433846153835,1.0133879230769662,,-3.6943384615383537e-05,-36.943384615383536,-37.48007692307739,1.0133879230769662,1.2086785443038413,1.2086785443038413,-17.26683634719773,-27.860594262754283,-12.51000977574616,63.70325020116115,85.98420882503339,50.593128863122246,-95.99546573197338,-0.0959954657319733,-44.86697724433184,-72.39430684726604,-32.506610513272406
2870.7740000000003,0.4989011772151994,-0.0377597341772106,1.0257897468353878,,-3.775973417721068e-05,-37.75973417721068,-37.5,1.0257897468353878,1.2152860769230691,1.2152860769230691,-17.361229670329553,-28.01290091719916,-12.5783987597731,62.99320062090786,85.18102057790303,49.9756269288711,-98.11670765941328,-0.0981167076594132,-45.112253390802046,-72.79006777658344,-32.68431573549151
2870.824,0.4973540253164563,-0.0382663797468363,1.0364683544303683,,-3.8266379746836335e-05,-38.266379746836336,-37.58164556961985,1.0364683544303683,1.2235630000000248,1.2235630000000248,-17.479471428571784,-28.20368778660944,-12.664066193098355,62.711290831568576,84.86131828410788,49.73082783541243,-99.43319985209132,-0.0994331998520913,-45.419498456991896,-73.28581754545975,-32.90691811060514
2870.8740000000007,0.4970274430379729,-0.0376676455696168,1.0440962025316889,,-3.766764556961687e-05,-37.66764556961687,-37.85379746835597,1.0440962025316889,1.2289263846154002,1.2289263846154002,-17.55609120879143,-28.32731625949685,-12.719578052960214,63.58168509761408,85.84690550423271,50.48731459480904,-97.87742019653972,-0.0978774201965397,-45.61859097553183,-73.60705970981786,-33.0511627946417
2870.9240000000004,0.4967787848101266,-0.0376959493670884,1.0564313924050568,,-3.769594936708848e-05,-37.69594936708848,-38.16513924050618,1.0564313924050568,1.23113343589744,1.23113343589744,-17.587620512820568,-28.37818980281884,-12.742421374903843,63.62693491402839,85.89802352126095,50.52669698664622,-97.950966143901,-0.097950966143901,-45.70051823411933,-73.73925196928388,-33.11051998001261
2870.974,0.4965300379746828,-0.0380902025316475,1.0700631772152076,,-3.809020253164754e-05,-38.09020253164755,-38.47656962025354,1.0700631772152076,1.2368235949367297,1.2368235949367297,-17.668908499096137,-28.509350575905533,-12.801315400567274,63.37586153177406,85.61423987294677,50.30824750646282,-98.97541251074506,-0.098975412510745,-45.911740843584525,-74.08006642441045,-33.263553046182665
2871.0240000000003,0.4960945949367089,-0.0392345063291136,1.0804144430379723,,-3.923450632911367e-05,-39.23450632911366,-38.69492405063286,1.0804144430379723,1.2428429743589542,1.2428429743589542,-17.754899633699342,-28.648100029667663,-12.863616908086232,62.3094743092597,84.40483230196931,49.38226603487765,-101.94882648242763,-0.1019488264824276,-46.13518433965278,-74.4405996720438,-33.425440276937266
2871.074,0.4972452278481101,-0.0394023544303775,1.0910712278481416,,-3.940235443037753e-05,-39.40235443037753,-39.12664556962246,1.0910712278481416,1.248913487179491,1.248913487179491,-17.841621245421297,-28.788028131690226,-12.926447654182123,62.335367293380486,84.43427665327141,49.4047145711224,-102.3849710539335,-0.1023849710539335,-46.36052594256617,-74.80419557595168,-33.58870270664033
2871.1240000000007,0.4996420632911514,-0.0388029873417691,1.1019680632911946,,-3.880298734176912e-05,-38.80298734176911,-39.72601265823089,1.1019680632911946,1.2583229873417985,1.2583229873417985,-17.976042676311398,-29.00492142186471,-13.023837435418914,63.3193017583681,85.55026087877346,50.2590598262985,-100.82754681101711,-0.1008275468110171,-46.70981304760527,-75.36778152296776,-33.84176499383173
2871.1740000000004,0.4973411012658291,-0.0398584556961996,1.1059236455696102,,-3.985845569619965e-05,-39.85845569619965,-39.738,1.1059236455696102,1.2699819746834764,1.2699819746834764,-18.142599638335376,-29.27366642223879,-13.144509756696616,62.55955011057497,84.68904331357454,49.59914844152688,-103.57012649893042,-0.1035701264989304,-47.14260266087034,-76.06610144526601,-34.155325751802664
2871.224,0.4955937692307694,-0.0403135384615385,1.113730205128202,,-4.031353846153858e-05,-40.31353846153858,-39.93646153846142,1.1121850769230746,1.2868718481013184,1.2868718481013184,-18.38388354430455,-29.662985743460627,-13.319322557473194,62.6394922164537,84.77982031963077,49.66851405802039,-104.75263542333236,-0.1047526354233323,-47.76956635594812,-77.07772747650905,-34.6095677331795
2871.2740000000003,0.4948206923076964,-0.0398173846153872,1.127525717948644,,-3.981738461538728e-05,-39.81738461538728,-40.43261538461272,1.1221177692307158,1.2949789113923984,1.2949789113923984,-18.499698734177123,-29.849857266976706,-13.403231915757056,63.44521252301382,85.69266260713874,50.36857063808563,-103.46340542906242,-0.1034634054290624,-48.07050611028847,-77.56330342247962,-34.827601841629225
2871.324,0.4956242307692292,-0.0406183846153831,1.1264882307692363,,-4.061838461538316e-05,-40.61838461538315,-40.88299999999938,1.1269517692307638,1.298256179487164,1.298256179487164,-18.546516849816623,-29.925399798205405,-13.437152147150648,62.69432177023233,84.84205957184514,49.71609922654218,-105.5447623174861,-0.1055447623174861,-48.19216055159907,-77.75959676547916,-34.91574180076573
2871.3740000000007,0.4959919113924022,-0.0414646202531651,1.1272156835443268,,-4.146462025316516e-05,-41.46462025316517,-41.23148101265843,1.1318686202531787,1.3148106666667168,1.3148106666667168,-18.78300952381024,-30.30698831296069,-13.608493648515642,62.35269202569848,84.45397537673338,49.41973563655827,-107.74366166072744,-0.1077436616607274,-48.80667447929057,-78.75113469773056,-35.3609637909539
2871.4240000000004,0.4944665949367178,-0.041791835443036,1.139746696202458,,-4.179183544303605e-05,-41.79183544303605,-41.340341772151255,1.1394958354429932,1.32553807692308,1.32553807692308,-18.936258241758285,-30.554260034669625,-13.71952400295354,62.36407926797717,84.46692204442544,49.42960914622208,-108.59391333293485,-0.1085939133329348,-49.204883311681215,-79.39365742094395,-35.649470398987155
2871.474,0.494912874999997,-0.0415885625000009,1.1427526250000024,,-4.158856250000098e-05,-41.588562500000975,-41.37300000000001,1.1425373749999974,1.3299528205128668,1.3299528205128668,-18.999326007326665,-30.65602189724987,-13.765217281555964,62.716580740485256,84.86732162145687,49.7354194632336,-108.06571915039002,-0.10806571915039,-49.3687616241705,-79.65808033437881,-35.76820200969166
2871.5240000000003,0.4960096202531689,-0.0413045443037906,1.1420019113923907,,-4.130454430379068e-05,-41.30454430379067,-41.4057215189852,1.1436149240506257,1.3398291645569975,1.3398291645569975,-19.14041663652854,-30.88367615280827,-13.867438969136158,63.33171976213857,85.5643094052337,50.26985852778282,-107.32771262214654,-0.1073277126221465,-49.73537829456109,-80.24962809091798,-36.03381975450118
2871.574,0.4953558227848097,-0.0423399873417727,1.1441810253164568,,-4.233998734177275e-05,-42.33998734177276,-41.73293670886096,1.1447041645569629,1.3518479367089644,1.3518479367089644,-19.312113381556628,-31.160714357912923,-13.991835118817267,62.6486791365695,84.79024999035127,49.67648660259844,-110.0182575655741,-0.1100182575655741,-50.18152336695308,-80.96949747488063,-36.35705668712727
2871.6240000000007,0.4942485063291067,-0.0423268734177168,1.1517434556962618,,-4.232687341771689e-05,-42.32687341771688,-42.20167088607877,1.1503266202532108,1.3671036329116049,1.3671036329116049,-19.530051898737213,-31.512365145544308,-14.149733932799087,63.14588641069157,85.35398186303435,50.1083000435217,-109.98418171517696,-0.1099841817151769,-50.747825282045454,-81.88324377845113,-36.76734855249142
2871.6740000000004,0.4927225569620299,-0.0413458607594966,1.1642751012657853,,-4.1345860759496616e-05,-41.3458607594966,-42.80103797468175,1.1601335822784518,1.3715928227848184,1.3715928227848184,-19.59418318264026,-31.61584302906884,-14.196197741943172,64.3064294513641,86.66421255920194,51.11873101201382,-107.43507128592836,-0.1074350712859283,-50.914467091678105,-82.15212568316323,-36.88808234677974
2871.724,0.4937578101265868,-0.0427725569620313,1.162465797468344,,-4.277255696203132e-05,-42.77255696203133,-43.09282278481116,1.163283202531656,1.374055189873487,1.374055189873487,-19.62935985533553,-31.67260171871933,-14.221683621953114,62.91268235488738,85.08975541188269,49.9056868772437,-111.14226725203184,-0.1111422672520318,-51.0058718482655,-82.29961018963336,-36.95430608200634
2871.7740000000003,0.4944475999999998,-0.0436676749999997,1.1647895500000105,,-4.36676749999997e-05,-43.6676749999997,-43.38332500000028,1.1679322000000074,1.382772911392357,1.382772911392357,-19.753898734176527,-31.873549194189582,-14.311913387292506,62.29394059810807,84.3871661710278,49.36879955646373,-113.46818497274016,-0.1134681849727401,-51.329479655198845,-82.82176176551789,-37.18876343984775
2871.824,0.4942325999999988,-0.0433445499999982,1.1760883000000617,,-4.334454999999823e-05,-43.34454999999824,-43.70645000000175,1.176002200000044,1.389855822784813,1.389855822784813,-19.855083182640183,-32.03681354717594,-14.38522261510825,62.83290640393962,84.999294360408,49.83640836771279,-112.62856144642504,-0.112628561446425,-51.59240218804811,-83.24599570524815,-37.37925365994775
2871.8740000000007,0.492690341772137,-0.0440539367088686,1.1783858481012617,,-4.405393670886863e-05,-44.05393670886864,-44.32225316456234,1.1783531518987382,1.395806256410307,1.395806256410307,-19.940089377290107,-32.173973768732466,-14.446810522973143,62.318596271607134,84.41520584035034,49.3901743364734,-114.4718659571257,-0.1144718659571257,-51.81328636881493,-83.6023994155551,-37.53928663907242
2871.9240000000004,0.4910624050632912,-0.0449617848101265,1.1797042531645556,,-4.496178481012655e-05,-44.96178481012655,-44.94218987341769,1.1804671645569609,1.3996690769231082,1.3996690769231082,-19.995272527472967,-32.263013551497025,-14.48679131241036,61.564588505147626,83.55609658031806,48.737218810926,-116.83086208597122,-0.1168308620859712,-51.95667691782692,-83.83376466549483,-37.64317464344221
2871.974,0.4909535443037973,-0.045288367088608,1.189511215189886,,-4.5288367088608e-05,-45.288367088608005,-45.15991139240535,1.1897291898734297,1.4025067215190052,1.4025067215190052,-20.03581030741436,-32.32842255964131,-14.516161372631965,61.34270986972843,83.30265321755805,48.545358507558696,-117.67946917081264,-0.1176794691708126,-52.06201223308641,-84.00372657519117,-37.71949121916751
2872.0240000000003,0.4906483544303811,-0.045615329113923,1.197683746835422,,-4.561532911392308e-05,-45.61532911392308,-45.312316455695886,1.197683746835422,1.4041408987341824,1.4041408987341824,-20.0591556962026,-32.3660910932312,-14.533075359426476,61.086602366798886,83.00975028988206,48.324059421612,-118.52906300807356,-0.1185290630080735,-52.12267401307091,-84.10160630286225,-37.76344133517956
2872.074,0.4902122784810109,-0.0459272784810109,1.2047557594936973,,-4.59272784810109e-05,-45.9272784810109,-45.42554430379879,1.2047557594936973,1.4062546202531745,1.4062546202531745,-20.08935171790249,-32.41481334275124,-14.554952703895289,60.86148795347979,82.75197301514845,48.12968178835171,-119.33964723283135,-0.1193396472328313,-52.20113680678924,-84.22820853714259,-37.82028847826422
2872.1240000000007,0.4897762025316432,-0.0454912025316432,1.2112937341772505,,-4.549120253164321e-05,-45.49120253164321,-45.752759493672656,1.2112937341772505,1.40778,1.40778,-20.11114285714285,-32.44997404484462,-14.570740620074028,61.31226784029162,83.26785781325673,48.51904502412834,-118.2065265323357,-0.1182065265323357,-52.25775995006609,-84.31957179495066,-37.861312558280005
2872.1740000000004,0.4894834871794873,-0.0457569487179473,1.2185968461538366,,-4.575694871794736e-05,-45.75694871794737,-46.10579487179442,1.2185968461538366,1.40778,1.40778,-20.11114285714285,-32.44997404484462,-14.570740620074028,61.06490221966116,82.9849146303021,48.30531644742061,-118.8970541920602,-0.1188970541920602,-52.25775995006609,-84.31957179495066,-37.861312558280005
2872.224,0.4893732307692305,-0.0469159230769263,1.2268737692307925,,-4.691592307692633e-05,-46.91592307692632,-46.49169230769338,1.2268737692307925,1.4141372307693234,1.4141372307693234,-20.201960439561766,-32.59651112696089,-14.636538941261833,60.19844304118732,81.99097777179435,47.557931758885225,-121.90858885570528,-0.1219085888557053,-52.49374472005183,-84.7003407902987,-38.0322860776953
2872.2740000000003,0.4904284102564074,-0.0467633589743597,1.2298092051282,,-4.676335897435975e-05,-46.76335897435976,-46.82964102564025,1.2298092051282,1.4226871645569972,1.4226871645569972,-20.324102350814247,-32.79359101834672,-14.72503207764607,60.589868656090594,82.4405435888458,47.8953240626898,-121.512158960818,-0.121512158960818,-52.81112413122773,-85.21244264985899,-38.26223089541378
2872.324,0.4911494936708858,-0.0466601265822787,1.2332277721519036,,-4.666012658227879e-05,-46.66012658227879,-47.07241772151903,1.2332277721519036,1.4297694430380194,1.4297694430380194,-20.425277757685983,-32.95684078243453,-14.798334754730634,60.89335812653973,82.78848560373875,48.15719246072074,-121.24391495286882,-0.1212439149528688,-53.0740231699701,-85.63663868109428,-38.452704093779126
2872.3740000000007,0.4908229113924044,-0.0470417721518995,1.2392208101265954,,-4.7041772151899575e-05,-47.04177215189958,-47.12684810126596,1.2392208101265954,1.4340082531645737,1.4340082531645737,-20.48583218806533,-33.054547298074546,-14.842207094792125,60.67394923394666,82.53699427155195,47.96784975841896,-122.23560113922426,-0.1222356011392242,-53.231370711537245,-85.89052398617825,-38.566704090281895
2872.4240000000004,0.4893495512820581,-0.0477941923076891,1.2452711794871576,,-4.779419230768912e-05,-47.79419230768912,-47.79419230768912,1.2452711794871576,1.436188,1.436188,-20.516971428571427,-33.1047914613912,-14.86476781149248,60.06916089962825,81.84229249624734,47.4465831645424,-124.1907258261774,-0.1241907258261773,-53.31228441032373,-86.02108083439641,-38.62532694060937
2872.474,0.4879874683544302,-0.0485866962025316,1.2521122278481,,-4.85866962025316e-05,-48.586696202531606,-48.518,1.2521122278481,1.450353189873519,1.450353189873519,-20.71933128390741,-33.4313055784663,-15.011379716393206,59.79084946965551,81.52187288769507,47.207024739332674,-126.2500060267286,-0.1262500060267286,-53.838105981916925,-86.86951080536438,-39.006290359075805
2872.5240000000003,0.4889678481012582,-0.0489683417721489,1.262463493670805,,-4.896834177214892e-05,-48.9683417721489,-48.518,1.262463493670805,1.4601708481012765,1.4601708481012765,-20.859583544303945,-33.65760709906745,-15.112993996702052,59.74567753451214,81.46982287980099,47.16816157271261,-127.24169221307494,-0.1272416922130749,-54.202544194519696,-87.45754355039108,-39.270329787645245
2872.574,0.4896869620253149,-0.0488920126582289,1.2767379240505825,,-4.8892012658229e-05,-48.892012658228985,-48.74698734177101,1.2767379240505825,1.4639847721519146,1.4639847721519146,-20.914068173598785,-33.745519795974786,-15.15246870019728,59.920476624331855,81.67116997273834,47.31857727255585,-127.04335497581488,-0.1270433549758149,-54.344119673292,-87.68598012628237,-39.3729027539857
2872.6240000000007,0.4901970253164509,-0.0485397974683588,1.2933444810126693,,-4.853979746835882e-05,-48.53979746835882,-49.13516455696488,1.2933444810126693,1.4732905949368158,1.4732905949368158,-21.04700849909737,-33.96002327509509,-15.248785404551064,60.4913767961716,82.32750803350008,47.8103908811776,-126.12814210234734,-0.1261281421023473,-54.68955820291396,-88.24335627342369,-39.62317670664244
2872.6740000000004,0.488998291139245,-0.0496296708860719,1.2960685316455596,,-4.962967088607193e-05,-49.62967088607194,-49.84339240506068,1.2960685316455596,1.4854838860760695,1.4854838860760695,-21.22119837251528,-34.24108422282131,-15.37498785272842,59.90384760154017,81.6520232311359,47.304264497434566,-128.9601215598739,-0.1289601215598739,-55.14218153991007,-88.97367854510892,-39.95110721207468
2872.724,0.4877442820512837,-0.0504097948717944,1.304877974358955,,-5.040979487179442e-05,-50.409794871794425,-50.409794871794425,1.304877974358955,1.5029180632912835,1.5029180632912835,-21.470258047018334,-34.64294999597259,-15.555434281948385,59.73912699053968,81.46227390975469,47.16252632335708,-130.9872332097071,-0.1309872332097071,-55.7893501655757,-90.01790587990848,-40.41998788429736
2872.7740000000003,0.4864199230769314,-0.0507956923076898,1.3214324615383573,,-5.079569230768988e-05,-50.79569230768988,-50.79569230768988,1.3214324615383573,1.509608670886077,1.509608670886077,-21.565838155515383,-34.79717156666921,-15.624683104814482,59.60580993095851,81.30858109327345,47.04786146653717,-131.98996764969488,-0.1319899676496948,-56.03771011216452,-90.41864261962708,-40.5999273530718
2872.824,0.4872323846153877,-0.0511336410256419,1.3273039743589867,,-5.113364102564195e-05,-51.13364102564196,-51.13364102564196,1.3273039743589867,1.5139131012658946,1.5139131012658946,-21.62733001808421,-34.89639065921416,-15.66923462464108,59.44761238847989,81.12606720184895,46.91185662925784,-132.86810983701963,-0.1328681098370196,-56.19749352257686,-90.67645827722087,-40.71569216291115
2872.8740000000007,0.4874598607594775,-0.0514635063291171,1.3336184050633937,,-5.146350632911716e-05,-51.463506329117145,-51.359,1.3336184050633937,1.5422441139243246,1.5422441139243246,-22.03205877034749,-35.549433482261946,-15.962464985173275,59.95479792700574,81.71068247854551,47.3481202392116,-133.7252476917557,-0.1337252476917557,-57.24916015986856,-92.3733561276493,-41.47763602157755
2872.9240000000004,0.4858250506329078,-0.0517900886075956,1.3439696708860986,,-5.179008860759565e-05,-51.79008860759564,-51.359,1.3439696708860986,1.5742582405064962,1.5742582405064962,-22.489403435807084,-36.287373768854906,-16.29381614416619,60.55346588171646,82.39877214845177,47.86392967199653,-134.57385477658943,-0.1345738547765894,-58.43754651422943,-94.29085562671736,-42.33863479468695
2872.974,0.4850777721518953,-0.0516333291139214,1.3579502151899927,,-5.163332911392149e-05,-51.63332911392149,-51.6006708860785,1.3579502151899927,1.6096721645571783,1.6096721645571783,-22.995316636531115,-37.103680944884346,-16.660355732512013,61.62597861798036,83.62616887879322,48.790325986875104,-134.16652337585762,-0.1341665233758576,-59.75213568436285,-96.41198741686384,-43.29106887344787
2873.0240000000003,0.4849037974683603,-0.0515507974683603,1.3709392784810182,,-5.155079746836036e-05,-51.55079746836036,-52.014544303801785,1.3709392784810182,1.6251122784810663,1.6251122784810663,-23.21588969258666,-37.45958264549071,-16.82016329841675,62.102229145477104,84.16902073123842,49.20265302631238,-133.9520691823464,-0.1339520691823464,-60.32528331185878,-97.33677949696695,-43.70632053152498
2873.074,0.4861025316455772,-0.0527495316455772,1.372028518987349,,-5.274953164557721e-05,-52.749531645577214,-52.88669620253717,1.372028518987349,1.6421243076924774,1.6421243076924774,-23.458918681321105,-37.8517177137261,-16.996240430540087,61.56513767356088,83.55672351407665,48.737693840398464,-137.0669176681792,-0.1370669176681792,-60.956781513845904,-98.355722100548,-44.16384781222496
2873.1240000000007,0.4863530759493652,-0.0534424177215204,1.377542278481051,,-5.344241772152041e-05,-53.44241772152042,-53.44241772152042,1.377542278481051,1.6641973846155134,1.6641973846155134,-23.77424835165019,-38.36051225068669,-17.22470018883506,61.57802340008227,83.57143342222334,48.74884019095104,-138.8673461414185,-0.1388673461414185,-61.77614928097099,-99.67779827320808,-44.75748862577965
2873.1740000000004,0.4859170000000039,-0.053768999999997,1.3862599999999208,,-5.376899999999705e-05,-53.76899999999704,-53.76899999999704,1.3862599999999208,1.6812520000000324,1.6812520000000324,-24.01788571428617,-38.75362894972521,-17.401218094433204,61.75304614329357,83.77113661736597,48.90028037105317,-139.71595322624736,-0.1397159532262473,-62.40922831093653,-100.69929159343585,-45.21616123345594
2873.224,0.4843916835442979,-0.0542595063291157,1.3922530379747062,,-5.42595063291158e-05,-54.259506329115794,-54.259506329115794,1.3922530379747062,1.6986102405065104,1.6986102405065104,-24.26586057866443,-39.15374434694593,-17.580878566979166,61.803876974334,83.82910146810585,48.944277212342215,-140.99050844089405,-0.140990508440894,-63.05357811384824,-101.738970667311,-45.6829996380913
2873.2740000000003,0.4833678076923064,-0.0547063461538476,1.4033770384616084,,-5.470634615384765e-05,-54.70634615384764,-54.70634615384764,1.3973513846153995,1.7214931518987393,1.7214931518987393,-24.592759312839128,-39.6812059394876,-17.817720237217628,62.02531332001077,84.08143883263078,49.13602097582524,-142.15159851234532,-0.1421515985123453,-63.90300749236884,-103.10955221415396,-46.29842041439484
2873.324,0.4830363974358948,-0.0550928846153876,1.4215866538462962,,-5.509288461538764e-05,-55.09288461538763,-55.09288461538763,1.4012142051282357,1.736355810126637,1.736355810126637,-24.805083001809106,-40.02379702171115,-17.97155104740353,62.09189981065354,84.15726102475907,49.1937038434028,-143.1559986241694,-0.1431559986241694,-64.45471956804359,-103.99975734386952,-46.69814178322615
2873.3740000000007,0.4837395063291222,-0.0555214810126623,1.4119539367087257,,-5.552148101266239e-05,-55.52148101266239,-55.28743037974839,1.403160392405079,1.7473609240508898,1.7473609240508898,-24.96229891501272,-40.27746994020876,-18.0854556777326,62.03063260061719,84.08749686627256,49.14062856277669,-144.26968409711074,-0.1442696840971107,-64.86323695121193,-104.65891324439922,-46.99411704784536
2873.4240000000004,0.4841229746835427,-0.0557587974683539,1.4028227215189943,,-5.575879746835393e-05,-55.75879746835393,-55.48120253164607,1.4049471518987384,1.7686096582279411,1.7686096582279411,-25.26585226039916,-40.76726299916052,-18.30538336117655,62.36584137045175,84.46892539011394,49.43113703858834,-144.88633857874922,-0.1448863385787492,-65.65200454974799,-105.93161506357102,-47.56558770813685
2873.474,0.4832514556961997,-0.0554866455696193,1.4066360126582402,,-5.5486645569619386e-05,-55.48664556961938,-55.75335443038063,1.407126265822792,1.7812281139240695,1.7812281139240695,-25.446115913200988,-41.05812418473312,-18.435986328241125,62.88211460226141,85.0550978353379,49.87913945952108,-144.179166008048,-0.144179166008048,-66.12041028694328,-106.6874027441824,-47.90495273329269
2873.5240000000003,0.4832190506329113,-0.0562060126582273,1.4062546202531656,,-5.620601265822732e-05,-56.20601265822732,-56.14025316455676,1.40778,1.7844971012658166,1.7844971012658166,-25.492815732368808,-41.13347584081051,-18.469820852560908,62.406808603152825,84.51549617751915,49.46666139291935,-146.04840401702074,-0.1460484040170207,-66.24175734101767,-106.88320010801716,-47.99286998705035
2873.574,0.4833083076922973,-0.0571599999999972,1.4056613846154542,,-5.7159999999997217e-05,-57.15999999999722,-56.57700000000278,1.4088395384615942,1.801495645569705,1.801495645569705,-25.735652079567227,-41.52530007574872,-18.64575841380685,62.09168137037096,84.15701232883919,49.19351459297978,-148.52729056542526,-0.1485272905654252,-66.87275497398107,-107.90133502742312,-48.45003460007605
2873.6240000000007,0.4816525384615215,-0.0567183333333288,1.4166979230770365,,-5.67183333333288e-05,-56.7183333333288,-57.0186666666712,1.4176690256411162,1.817753164557076,1.817753164557076,-25.96790235081536,-41.90004333760336,-18.81402624847625,62.8107015296016,84.97410878585964,49.81712832127211,-147.37964267645873,-0.1473796426764587,-67.47624523852922,-108.8750859256198,-48.88726982703123
2873.6740000000004,0.4807411139240495,-0.0568901265822808,1.4267407341772491,,-5.68901265822809e-05,-56.89012658228089,-57.33492405063371,1.4255200759493931,1.8291943037974927,1.8291943037974927,-26.13134719710705,-42.16376683942539,-18.9324438082301,62.95081503020676,85.13298242587966,49.93880769465302,-147.8260385092839,-0.1478260385092839,-67.90094818073685,-109.560357744795,-49.194971704316224
2873.724,0.480414531645568,-0.0575439240506362,1.436002759493718,,-5.754392405063624e-05,-57.54392405063621,-57.55264556962136,1.4326023544304156,1.834991303797498,1.834991303797498,-26.2141614828214,-42.29739034561111,-18.99244365435282,62.59493949954243,84.72923378741278,49.629853686183736,-149.52489726634047,-0.1495248972663404,-68.11613680000319,-109.90757148394157,-49.35087818750289
2873.7740000000003,0.4816894430379712,-0.0583577468354408,1.4340518481012716,,-5.835774683544088e-05,-58.357746835440885,-58.30440506328912,1.4348801518987284,1.83985130379752,1.83985130379752,-26.283590054250283,-42.40941557246377,-19.04274540563063,62.105800829928704,84.17308686492689,49.20574754568772,-151.63957349495234,-0.1516395734949523,-68.29654333608018,-110.19866321626144,-49.48158467504645
2873.824,0.4824304556962025,-0.0588262278481012,1.4392819746835612,,-5.882622784810121e-05,-58.82622784810122,-58.7837721518988,1.441854075949382,1.8502032025317112,1.8502032025317112,-26.43147432188159,-42.64803158152724,-19.14988915776604,62.00372200785744,84.05684716744013,49.11731923333683,-152.85689706898646,-0.1528568970689864,-68.6808129230034,-110.81869451982573,-49.7599921489038
2873.8740000000007,0.4823215949367081,-0.0587717974683539,1.4556269113925386,,-5.877179746835398e-05,-58.771797468354,-58.838202531646026,1.4560192658229003,1.8583430253165056,1.8583430253165056,-26.54775750452152,-42.83565822638384,-19.234137581873924,62.23135484699021,84.31597451879166,49.31454912882997,-152.7154625548454,-0.1527154625548454,-68.98296873223772,-111.30623260937143,-49.97890730228294
2873.9240000000004,0.4817658860759485,-0.0597003291139257,1.4616964177215248,,-5.970032911392577e-05,-59.70032911392577,-59.74169620253328,1.4616964177215248,1.864881,1.864881,-26.641157142857143,-42.9863615385386,-19.30180663051349,61.71113863763085,83.72333603392248,48.86401221595352,-155.12820379909027,-0.1551282037990902,-69.22566284038646,-111.69782733704083,-50.15474180979825
2873.974,0.4808505189873344,-0.0606745063291157,1.4670794556962468,,-6.06745063291158e-05,-60.67450632911578,-60.67450632911578,1.4670794556962468,1.880483500000071,1.880483500000071,-26.86405000000101,-43.346006312606285,-19.463294917408984,61.3764976863471,83.34126647097571,48.57456684526398,-157.65955268472274,-0.1576595526847227,-69.80483835049785,-112.6323455990823,-50.5743607340572
2874.0240000000003,0.4791068481012619,-0.0611099493670896,1.4774313544304036,,-6.110994936708961e-05,-61.10994936708961,-61.10994936708961,1.4774313544304036,1.8938180769230748,1.8938180769230748,-27.05454395604392,-43.65337442058512,-19.60130984987252,61.37287911786833,83.33713143553561,48.5714385825197,-158.79102879784088,-0.1587910287978408,-70.29982699920573,-113.4310256600396,-50.932985366254194
2874.074,0.4784421518987336,-0.0615817341772179,1.4924575569621237,,-6.158173417721797e-05,-61.58173417721796,-61.58173417721796,1.4924575569621237,1.9037507692308069,1.9037507692308069,-27.19643956044009,-43.88232752943832,-19.70411475069152,61.268301465191925,83.21759435265277,48.48104562004792,-160.01693711796494,-0.1600169371179649,-70.66853535582065,-114.02594841939052,-51.2001185603671
2874.1240000000007,0.4783158227848078,-0.0620678860759524,1.5086277848101382,,-6.206788607595244e-05,-62.06788607595242,-62.05046835443193,1.5086277848101382,1.912756230769299,1.912756230769299,-27.32508901098998,-44.08990754420334,-19.797322669713964,61.13475691890547,83.0648528773344,48.36565611459935,-161.2801775714686,-0.1612801775714686,-71.00282426979732,-114.56533430407528,-51.44231449584026
2874.1740000000004,0.477988607594937,-0.0625039620253161,1.5102625949367077,,-6.250396202531616e-05,-62.50396202531616,-62.26882278480997,1.5102625949367077,1.9218589493671068,1.9218589493671068,-27.45512784810152,-44.29972937874879,-19.891537214334694,61.03914098449396,82.95542746954669,48.283067395415145,-162.413298271954,-0.162413298271954,-71.34072343257647,-115.11054544099804,-51.68712609563685
2874.224,0.4785332278481063,-0.0626131392405055,1.5252455063292152,,-6.261313924050555e-05,-62.61313924050554,-62.48686075949444,1.5252455063292152,1.9316659113924368,1.9316659113924368,-27.59522730560624,-44.525784346982974,-19.99304078729496,61.18108189333057,83.1178489685379,48.40567807533637,-162.69698959391968,-0.1626969895939196,-71.70476459480291,-115.69793753250744,-51.9508778569122
2874.2740000000003,0.4799496835443061,-0.0623954177215186,1.5535765189873876,,-6.239541772151863e-05,-62.39541772151863,-62.70458227848137,1.5535765189873876,1.9422357848101213,1.9422357848101213,-27.74622549728745,-44.76942477237698,-20.102440611099887,61.5613927293014,83.55244822932887,48.734454487412215,-162.1312515373606,-0.1621312515373606,-72.09712555160294,-116.3310245208906,-52.23514761580096
2874.324,0.4782585189873351,-0.0633300253164592,1.5884238101267043,,-6.333002531645926e-05,-63.33002531645928,-63.473721518990175,1.5884238101267043,1.9524133797468648,1.9524133797468648,-27.891619710669488,-45.00402299904327,-20.20778029198715,61.15131930009528,83.08380181266283,48.379964364167975,-164.55978082039786,-0.1645597808203978,-72.47492486191656,-116.94061582561768,-52.508867304240646
2874.3740000000007,0.4773715696202614,-0.0641612658227877,1.6166131645570585,,-6.416126582278777e-05,-64.16126582278777,-64.16126582278777,1.6166131645570585,1.9573165443038336,1.9573165443038336,-27.96166491862619,-45.11704318871157,-20.258528803101907,60.705113685785065,82.57273304615997,47.99473605184314,-166.71971609354708,-0.166719716093547,-72.65693369597712,-117.23429291712613,-52.64073467401155
2874.4240000000004,0.4785703037974742,-0.064597341772154,1.6307783544304482,,-6.4597341772154e-05,-64.59734177215401,-64.59734177215401,1.6307783544304482,1.9692807215190369,1.9692807215190369,-28.132581735986246,-45.39282295550842,-20.38235988674802,60.67638292296584,82.53978538517845,47.969949267556345,-167.85283679403898,-0.1678528367940389,-73.10105216684059,-117.9508923145212,-52.962503311900605
2874.474,0.4786066153846137,-0.0650371794871817,1.6509535384616516,,-6.503717948718174e-05,-65.03717948718175,-65.03717948718175,1.6509535384616516,1.987259835443216,1.987259835443216,-28.38942622061737,-45.80724976949136,-20.5684464951442,60.7737507009686,82.65142430102532,48.05395967641365,-168.99573224718034,-0.1689957322471803,-73.76844921720685,-119.02775886138178,-53.44603969670808
2874.5240000000003,0.4780150379746901,-0.0654989873417699,1.6717719999999363,,-6.549898734176996e-05,-65.49898734176996,-65.43367088607506,1.6717719999999363,1.9921635063291243,1.9921635063291243,-28.459478661844635,-45.92028163027371,-20.61920024684176,60.57884908582862,82.42789968725359,47.88582022961301,-170.1957159666314,-0.1701957159666314,-73.9504768465452,-119.3214662796738,-53.57792068386114
2874.574,0.4763802278480962,-0.0660439240506346,1.6875720000000487,,-6.604392405063461e-05,-66.04392405063462,-65.65202531645636,1.6875720000000487,2.001077075949429,2.001077075949429,-28.58681537070613,-46.12574349421965,-20.711457070305947,60.41760963828914,82.2428103850356,47.74679519056768,-171.6117056954157,-0.1716117056954157,-74.28135466944089,-119.8553482594921,-53.817645246935136
2874.6240000000007,0.4754890253164528,-0.0660485189873396,1.7077634050634436,,-6.60485189873396e-05,-66.04851898733959,-65.93748101266041,1.7077634050634436,2.0174220126583124,2.0174220126583124,-28.820314466547323,-46.502501774609975,-20.88062969190639,60.75823517015432,82.6336384331242,48.04057099179106,-171.62364539973882,-0.1716236453997388,-74.88808993981826,-120.83433507867451,-54.25723151572738
2874.6740000000004,0.4750666202531647,-0.0657851265822774,1.730145050632903,,-6.578512658227748e-05,-65.78512658227747,-66.2880632911385,1.730145050632903,2.0372535316456126,2.0372535316456126,-29.10362188065161,-46.95962737406993,-21.08588897905781,61.3426193349399,83.30254974391408,48.5452802475185,-170.93923391829395,-0.1709392339182939,-75.62424953768405,-122.02215220141572,-54.79058711026889
2874.724,0.4749571265822777,-0.0670382911392484,1.7404963164557616,,-6.703829113924844e-05,-67.03829113924844,-67.21464556962613,1.7404963164557616,2.05850078205148,2.05850078205148,-29.40715402930685,-47.44938623141604,-21.305801305240628,60.981944721003046,82.88994470172409,48.23367520273777,-174.1955169182857,-0.1741955169182857,-76.41296205761523,-123.29476514949198,-55.36201786551514
2874.7740000000003,0.4746476202531635,-0.0679403417721527,1.7558604177215558,,-6.794034177215274e-05,-67.94034177215275,-67.94034177215275,1.7558604177215558,2.0816770641026427,2.0816770641026427,-29.738243772894894,-47.98361015206858,-21.54567940714944,60.88999673153568,82.78463484998359,48.15429074442496,-176.5394486267901,-0.17653944862679,-77.2732815563755,-124.6829182546313,-55.98532865177292
2874.824,0.4741033164556945,-0.0684302151898749,1.7771091518988005,,-6.843021518987495e-05,-68.43021518987493,-68.43021518987493,1.7771091518988005,2.1076669875002123,2.1076669875002123,-30.10952839286017,-48.58268979496636,-21.81467913193709,61.11144051756106,83.0381739539927,48.34551427174653,-177.8123592540522,-0.1778123592540522,-78.23804535329744,-126.23959558480126,-56.68431046222703
2874.8740000000007,0.4748049367088646,-0.0689206455696224,1.7825357088607745,,-6.892064556962246e-05,-68.92064556962245,-68.68115189873515,1.7825357088607745,2.1357155822789355,2.1357155822789355,-30.51022260398479,-49.22922275648303,-22.104986423757087,61.369719815205976,83.33352115231385,48.56870738423397,-179.0867171182033,-0.1790867171182033,-79.2792284450328,-127.91957789822528,-57.4386588786968
2874.9240000000004,0.4749900632911414,-0.0691823544303801,1.790381215189846,,-6.918235443038015e-05,-69.18235443038016,-68.91564556961984,1.790381215189846,2.173308620253329,2.173308620253329,-31.047266003618983,-50.0957595069241,-22.494080178069183,61.95227692010168,83.99824218088452,49.07276395322646,-179.76675399723248,-0.1797667539972325,-80.67470781983538,-130.17122862807807,-58.44969878604298
2874.974,0.4735736075949288,-0.068910202531644,1.8089052658228888,,-6.891020253164406e-05,-68.91020253164403,-69.18779746835597,1.8089052658228888,2.2018625384616697,2.2018625384616697,-31.45517912088099,-50.75394040503264,-22.78961764550055,62.68133215451114,84.82731611906566,49.70482515990947,-179.0595814265272,-0.1790595814265272,-81.73464886415003,-131.88147749963133,-59.21763754213379
2875.0240000000003,0.4729414050632914,-0.0698930379746828,1.82232962025316,,-6.989303797468289e-05,-69.89303797468287,-69.9311392405059,1.82232962025316,2.2206240769231123,2.2206240769231123,-31.7232010989016,-51.18640246310648,-22.98380246880761,62.43726669696865,84.55011400454244,49.49307568831815,-181.613428267434,-0.181613428267434,-82.43109005042346,-133.00520769133985,-59.72221671768881
2875.074,0.4728430632911415,-0.0711198987341767,1.8327029493670952,,-7.111989873417674e-05,-71.11989873417673,-70.76610126582327,1.8327029493670952,2.2496935569621286,2.2496935569621286,-32.13847938517326,-51.85646729764257,-23.284676080884022,62.24866198852431,84.33566378799166,49.32955023948546,-184.8013622161512,-0.1848013622161511,-83.5101691037927,-134.74633635433528,-60.50402116842962
2875.1240000000007,0.4741506582278597,-0.0708477468354406,1.8365168734177555,,-7.084774683544063e-05,-70.84774683544063,-71.03825316455938,1.8365168734177555,2.279166100000168,2.279166100000168,-32.55951571428811,-52.53582291898961,-23.589721457307363,62.97336359451578,85.15853938016451,49.95839444611382,-184.09418964544597,-0.1840941896454459,-84.60421013236241,-136.5116066442071,-61.29666573210476
2875.1740000000004,0.475031164556964,-0.0710328101265842,1.8439920632911773,,-7.103281012658429e-05,-71.0328101265843,-71.31040506329217,1.8439920632911773,2.307681100000039,2.307681100000039,-32.966872857143414,-53.193106734560615,-23.88485611526495,63.39802566956203,85.63930631965935,50.327525024491386,-184.5750669935336,-0.1845750669935336,-85.66270650606384,-138.21952449338957,-62.063557808703706
2875.224,0.4755761012658255,-0.0715771139240533,1.854343962025369,,-7.157711392405339e-05,-71.57711392405339,-71.5825569620267,1.854343962025369,2.321142392405127,2.321142392405127,-33.159177034358954,-53.50339569246254,-24.024182572556228,63.31936472244463,85.55033211249055,50.259114578866026,-185.989412134936,-0.185989412134936,-86.16239892044871,-139.02579423113528,-62.4255903700325
2875.2740000000003,0.472917430379754,-0.0727627594936677,1.860958215189856,,-7.276275949366772e-05,-72.76275949366772,-72.76275949366772,1.860958215189856,2.3294196153846545,2.3294196153846545,-33.277423076923625,-53.69418947476451,-24.10985310991945,62.76379815693117,84.92089982048884,49.77640730838856,-189.0702505538605,-0.1890702505538604,-86.46965511922784,-139.5215619628015,-62.64820081082753
2875.324,0.47115375,-0.07371875,1.871122,,-7.371875000000001e-05,-73.71875,-73.63275,1.871122,2.338248461538484,2.338248461538484,-33.40354945054977,-53.8976984239879,-24.20123303240875,62.36525844176758,84.46826265673887,49.43063158905743,-191.5543422213169,-0.1915543422213169,-86.7973879488908,-140.05036939516626,-62.88564679227287
2875.3740000000007,0.4708306249999986,-0.0743106250000026,1.886724500000071,,-7.431062500000269e-05,-74.31062500000269,-74.0096250000017,1.886724500000071,2.3483181012658894,2.3483181012658894,-33.54740144665556,-54.12980823361385,-24.30545536019123,62.20659241015615,84.2878007662256,49.2930874385108,-193.0922986612017,-0.1930922986612017,-87.17117988772954,-140.6534946774861,-63.15646309671573
2875.4240000000004,0.4731501025641012,-0.0742525897435898,1.8977911538461487,,-7.425258974358984e-05,-74.25258974358984,-74.26141025641016,1.8977911538461487,2.3593565822785534,2.3593565822785534,-33.70509403255076,-54.38425027878814,-24.41970534504337,62.4413063593345,84.5547049652764,49.4965792031252,-192.94149706231664,-0.1929414970623166,-87.58093588012406,-141.31464911372933,-63.45333574712213
2875.474,0.4745939230769111,-0.0744160769230817,1.9074589230769543,,-7.441607692308174e-05,-74.41607692308175,-74.70715384615791,1.9074589230769543,2.377335696202629,2.377335696202629,-33.96193851718041,-54.79867709276871,-24.605791953438484,62.67311387686407,84.81798771376631,49.697692504918855,-193.36631000514583,-0.1933663100051458,-88.24833293048648,-142.39151566058376,-63.93687213192684
2875.5240000000003,0.4711727692307748,-0.0757955641025618,1.916287769230755,,-7.579556410256185e-05,-75.79556410256184,-75.86612820512632,1.916287769230755,2.3905204810126603,2.3905204810126603,-34.150292585895144,-55.10259242390877,-24.742256514377303,62.12201826334128,84.19154843141851,49.21979880317515,-196.950835777328,-0.1969508357773279,-88.73776119313825,-143.18122386029555,-64.29146820425791
2875.574,0.4699295189873416,-0.0766075569620256,1.925781734177221,,-7.660755696202563e-05,-76.60755696202563,-76.60755696202563,1.925781734177221,2.397603392405116,2.397603392405116,-34.251477034358786,-55.26585677689511,-24.81556574219304,61.792847726737136,83.8165255755173,48.934730228259575,-199.06075704000529,-0.1990607570400052,-89.00068372598749,-143.60545780002582,-64.4819584243579
2875.6240000000007,0.4697003417721511,-0.0771579367088622,1.935697683544332,,-7.715793670886228e-05,-77.15793670886228,-77.15793670886228,1.935697683544332,2.415462974683732,2.415462974683732,-34.506613924053305,-55.67752833167844,-25.00041517957997,61.80406176977301,83.82931217154385,48.94443717510367,-200.49089022019655,-0.2004908902201966,-89.66364367961972,-144.67516494899058,-64.96228008456829
