Repository: DunklesArchipel/ORR_on_Ru0001

This project contains the evaluated data files for the article "Impact of the potential dependent surface adlayer composition on the ORR activity and H2O2 formation on Ru(0001) in acid electrolytes".

The subfolders contain the final figures found in the submitted manuscript (and supporting information).

Among the final PNG, also the SVG files are included which are based on the raw PNG obtained from the data evaluation. The CSV contain the data for the individual traces in the figures, where ***r*** and ***b*** refer to the red and blue curves, respectively.

File: data/SI/figure_S3_4/figure_S3_4_ORR_H2SO4_SCV_b.csv (part 34 of 105)
t,E,current1_mA,coll_current,potential2,current1,current1_muA,cur1muA_filt,coll_cur_filt,coll_cur_norm,coll_cur_norm_filt,cur_H2O2,cur_H2O2_min,cur_H2O2_max,yield,yield_min,yield_max,j,current1_mA_geo,cur_H2O2_uAcm,cur_H2O2_min_uAcm,cur_H2O2_max_uAcm
3415.1240000000007,0.052576,-0.0201297073170756,0.119035585365865,,-2.012970731707562e-05,-20.12970731707562,-19.594,0.1183215853658618,0.11912,0.11912,-1.7017142857142855,-2.745770580788114,-1.2329104140300462,15.58958749160722,24.00623578705241,11.542690409470096,-52.30599873478661,-0.0523059987347866,-4.421816168188122,-7.134742212714004,-3.20365366175277
3415.1740000000004,0.0525717283950618,-0.0208540987654327,0.1224142098765461,,-2.0854098765432733e-05,-20.85409876543273,-19.594,0.120841,0.1186948765432375,0.1186948765432375,-1.6956410934748225,-2.735971290318157,-1.2285103205353278,15.039118890810736,23.195957314685213,11.126496110606418,-54.18829228155448,-0.0541882922815544,-4.4060352936533,-7.109279265496258,-3.1922202473894896
3415.224,0.0524649382716042,-0.0200565679012291,0.1186944567900979,,-2.005656790122911e-05,-20.05656790122911,-19.594,0.120841,0.1144436419753038,0.1144436419753038,-1.6349091710757693,-2.63797838561146,-1.1845093855849418,15.07420786169679,23.24768560930509,11.153006691616875,-52.11594976226701,-0.052115949762267,-4.248226548293582,-6.854649793300276,-3.077886103748365
3415.2740000000003,0.0524467710843376,-0.0198991325301228,0.1176259638554302,,-1.989913253012288e-05,-19.89913253012287,-19.594,0.120841,0.112233,0.112233,-1.6033285714285712,-2.587022075164476,-1.1616288994109651,14.912977299262629,23.00991094810109,11.031214643379366,-51.70686212913942,-0.0517068621291394,-4.166166000707333,-6.722242467759662,-3.0184323490555625
3415.324,0.0525509879518078,-0.0206256385542211,0.1202187349397743,,-2.0625638554221167e-05,-20.62563855422117,-19.594,0.120841,0.112233,0.112233,-1.6033285714285712,-2.587022075164476,-1.1616288994109651,14.425578681777882,22.289750550089742,10.663373935103651,-53.59465029111957,-0.0535946502911195,-4.166166000707333,-6.722242467759662,-3.0184323490555625
3415.3740000000007,0.0524948395061719,-0.0202342222222162,0.120841,,-2.0234222222216204e-05,-20.234222222216204,-19.594,0.120033617283942,0.112233,0.112233,-1.6033285714285712,-2.587022075164476,-1.1616288994109651,14.684142801354596,22.67205101924616,10.858450012645466,-52.57757528629526,-0.0525775752862952,-4.166166000707333,-6.722242467759662,-3.0184323490555625
3415.4240000000004,0.052417950617284,-0.0195865679012345,0.1206922716049372,,-1.958656790123452e-05,-19.58656790123452,-19.698222222222977,0.11912,0.112233,0.112233,-1.6033285714285712,-2.587022075164476,-1.1616288994109651,15.132953325156755,23.33426457256617,11.197396193724424,-50.89467917855551,-0.0508946791785555,-4.166166000707333,-6.722242467759662,-3.0184323490555625
3415.474,0.052524740740741,-0.0195334814814813,0.1196299259259227,,-1.953348148148132e-05,-19.533481481481324,-20.442666666668924,0.11912,0.112233,0.112233,-1.6033285714285712,-2.587022075164476,-1.1616288994109651,15.170960683424813,23.39026386573592,11.226119387925491,-50.75673687464085,-0.0507567368746408,-4.166166000707333,-6.722242467759662,-3.0184323490555625
3415.5240000000003,0.0525218072289157,-0.0199127228915655,0.1164232048192816,,-1.9912722891565583e-05,-19.912722891565583,-20.476409638554767,0.1164232048192816,0.1102001325301157,0.1102001325301157,-1.5742876075730814,-2.540163548523698,-1.1405884068491514,14.653388917329275,22.626610216032404,10.835240031196754,-51.74217597733555,-0.0517421759773355,-4.090704564792977,-6.600483020561571,-2.9637597221771803
3415.574,0.052417590361445,-0.0206910361445839,0.1112370602409263,,-2.0691036144583944e-05,-20.691036144583947,-19.85412048192321,0.1112370602409263,0.1065700120481983,0.1065700120481983,-1.5224287435456905,-2.4564876080941733,-1.103016098703251,13.707260449577513,21.22462544452482,10.122175411807518,-53.764582532303805,-0.0537645825323038,-3.9559520006609,-6.383055436280397,-2.866130031323434
3415.6240000000007,0.052403,-0.0208,0.1096193975903553,,-2.08e-05,-20.8,-20.25709638554554,0.1096193975903553,0.106207,0.106207,-1.5172428571428571,-2.448120014051068,-1.0992588678885924,13.59704571801304,21.060799863141057,10.03923351488814,-54.04771944998243,-0.0540477194499824,-3.9424767442474473,-6.361312677851883,-2.8563670622378816
3415.6740000000004,0.0527473999999926,-0.0206622666666695,0.1082160000000121,,-2.066226666666959e-05,-20.66226666666959,-20.72459999999976,0.10879,0.106207,0.106207,-1.5172428571428571,-2.448120014051068,-1.0992588678885924,13.681482500899389,21.18631806445159,10.102773963552552,-53.68982653850392,-0.0536898265385039,-3.9424767442474473,-6.361312677851883,-2.8563670622378816
3415.724,0.0544694000000031,-0.0199735999999987,0.1053459999999947,,-1.9973599999998748e-05,-19.973599999998747,-20.782600000000105,0.10879,0.106207,0.106207,-1.5172428571428571,-2.448120014051068,-1.0992588678885924,14.119900901314937,21.83704026735716,10.432935320074096,-51.90036198106256,-0.0519003619810625,-3.9424767442474473,-6.361312677851883,-2.8563670622378816
3415.7740000000003,0.0547653292682932,-0.0201707804878037,0.105587499999997,,-2.017078048780379e-05,-20.17078048780379,-20.76286585365864,0.10879,0.1083850722891359,0.1083850722891359,-1.5483581755590847,-2.498325578308449,-1.1218022527759828,14.258007184888475,22.041677082654484,10.537023774368455,-52.412725235192255,-0.0524127252351922,-4.0233282827261565,-6.491769228419719,-2.91494487674974
3415.824,0.0543934146341422,-0.0207161829268294,0.1074144268292868,,-2.071618292682944e-05,-20.71618292682944,-20.678390243900584,0.1088844634146392,0.1120151927710732,0.1120151927710732,-1.60021703958676,-2.582001518738433,-1.1593745609220896,14.34117547628574,22.16483026624524,10.599725849923976,-53.82992513960545,-0.0538299251396054,-4.158080846858973,-6.709196812702086,-3.012574567604022
3415.8740000000007,0.0531336585365748,-0.0207692317073175,0.1131882073171212,,-2.0769231707317515e-05,-20.76923170731752,-20.10156097560496,0.1104588536585496,0.112233,0.112233,-1.6033285714285712,-2.587022075164476,-1.1616288994109651,14.332991409586072,22.15271420885856,10.593555084241176,-53.96776963984504,-0.053967769639845,-4.166166000707333,-6.722242467759662,-3.0184323490555625
3415.9240000000004,0.0530204512195151,-0.0205354512195109,0.1152142560975546,,-2.053545121951094e-05,-20.535451219510943,-20.00926829268408,0.111372,0.112233,0.112233,-1.6033285714285712,-2.587022075164476,-1.1616288994109651,14.48434454445179,22.37668991716564,10.707697930265882,-53.36030318706379,-0.0533603031870637,-4.166166000707333,-6.722242467759662,-3.0184323490555625
3415.974,0.0544905731707339,-0.0199055731707307,0.1120648658536536,,-1.990557317073073e-05,-19.905573170730733,-20.5860975609765,0.111372,0.112233,0.112233,-1.6033285714285712,-2.587022075164476,-1.1616288994109651,14.908511746891373,23.00332217676478,11.027842193219657,-51.72359779917076,-0.0517235977991707,-4.166166000707333,-6.722242467759662,-3.0184323490555625
3416.0240000000003,0.0537495853658586,-0.019767,0.1162850487804647,,-1.9767e-05,-19.767,-20.754378048780296,0.1138285243902323,0.112233,0.112233,-1.6033285714285712,-2.587022075164476,-1.1616288994109651,15.005184090357591,23.145920375901227,11.100860022833691,-51.363522613836665,-0.0513635226138366,-4.166166000707333,-6.722242467759662,-3.0184323490555625
3416.074,0.052590864197531,-0.0198562716049394,0.1206604691357891,,-1.9856271604939417e-05,-19.85627160493941,-20.8,0.1160906419753029,0.112233,0.112233,-1.6033285714285712,-2.587022075164476,-1.1616288994109651,14.942762756542027,23.05385396670085,11.053710137894372,-51.59549024165469,-0.0515954902416546,-4.166166000707333,-6.722242467759662,-3.0184323490555625
3416.1240000000007,0.052697037037038,-0.0204939259259319,0.1132209629628928,,-2.049392592593194e-05,-20.493925925931944,-20.8,0.1129023703703403,0.112233,0.112233,-1.6033285714285712,-2.587022075164476,-1.1616288994109651,14.5115636118513,22.41694816904041,10.728230320393756,-53.25240186891784,-0.0532524018689178,-4.166166000707333,-6.722242467759662,-3.0184323490555625
3416.1740000000004,0.052748,-0.0208,0.1137443658536882,,-2.08e-05,-20.8,-20.8,0.1143743658536803,0.1112882195121735,0.1112882195121735,-1.5898317073167652,-2.565244452021625,-1.1518502753141422,14.20137255249868,21.95777970385988,10.494334289528664,-54.04771944998243,-0.0540477194499824,-4.131095100468418,-6.665654445360033,-2.993023102334797
3416.224,0.052748,-0.0208,0.1216181463414896,,-2.08e-05,-20.8,-20.8,0.1201481463414826,0.1086638292682723,0.1086638292682723,-1.5523404181181757,-2.504751054404,-1.1246874306013757,13.88973493674866,21.49562592242895,10.259552699771612,-54.04771944998243,-0.0540477194499824,-4.033675933140365,-6.508465494253609,-2.92244186144542
3416.2740000000003,0.0538741621621577,-0.0208,0.1143736486486806,,-2.08e-05,-20.8,-20.8,0.120841,0.107929,0.107929,-1.5418428571428568,-2.4878129030715272,-1.1170818340820086,13.802288978591736,21.36579260084488,10.193709568989227,-54.04771944998243,-0.0540477194499824,-4.006398566289253,-6.464452587945011,-2.9026791139969337
3416.324,0.054095902439024,-0.0205058536585364,0.1117292682926845,,-2.0505853658536425e-05,-20.505853658536424,-20.8,0.120841,0.107929,0.107929,-1.5418428571428568,-2.4878129030715272,-1.1170818340820086,13.98643033793912,21.639114374437145,10.33237910239666,-53.28339546245059,-0.0532833954624505,-4.006398566289253,-6.464452587945011,-2.9026791139969337
3416.3740000000007,0.052730658536578,-0.0197704878048741,0.1190774390244293,,-1.9770487804874136e-05,-19.770487804874136,-20.8,0.120841,0.107929,0.107929,-1.5418428571428568,-2.4878129030715272,-1.1170818340820086,14.46902154057455,22.354023658090306,10.696139889808975,-51.37258549361232,-0.0513725854936123,-4.006398566289253,-6.464452587945011,-2.9026791139969337
3416.4240000000004,0.0524831707317074,-0.0191551463414626,0.120841,,-1.915514634146265e-05,-19.155146341462647,-20.7596829268292,0.1200434634146327,0.11058493902441,0.11058493902441,-1.5797848432058583,-2.5490335145355334,-1.1445712135499737,15.237907752247164,23.488872018640965,11.276720579467806,-49.77365266763127,-0.0497736526676312,-4.104988846005996,-6.623531166452847,-2.9741088384843706
3416.474,0.0525887407407413,-0.0188064814814886,0.1207135185185128,,-1.8806481481488643e-05,-18.80648148148865,-20.655666666664096,0.11912,0.1163587195122444,0.1163587195122444,-1.6622674216034918,-2.682121800326533,-1.204330734132365,16.242003157822506,24.96320272799015,12.036800117410827,-48.86766514196098,-0.0488676651419609,-4.319315541041884,-6.969354163208185,-3.1293908482393
3416.5240000000003,0.0526949135802461,-0.0201354938271507,0.1196511728395139,,-2.0135493827150795e-05,-20.1354938271508,-20.17788888889237,0.11912,0.117398,0.117398,-1.6771142857142856,-2.7060776917676543,-1.2150874478366298,15.37747597202852,23.69432146580944,11.382242311689437,-52.32103468061055,-0.0523210346806105,-4.357894346146316,-7.031602302620875,-3.157341609993717
3416.574,0.0533856543209809,-0.0207731481481484,0.1164629012345959,,-2.077314814814843e-05,-20.77314814814844,-20.17788888888637,0.1169943827160718,0.1174809879518094,0.1174809879518094,-1.678299827882992,-2.7079906020819444,-1.215946385966456,14.950481854664345,23.06524083765209,11.059540301488822,-53.97794630788696,-0.0539779463078869,-4.360974915883353,-7.036572900697785,-3.159573516102648
3416.6240000000007,0.0546609629629659,-0.0207194444444443,0.1111487037036911,,-2.071944444444432e-05,-20.71944444444432,-20.6556666666678,0.1127431481481381,0.1179996626506031,0.1179996626506031,-1.6857094664371877,-2.719946291545904,-1.2213147492777108,15.047515166753572,23.20833610550753,11.132839465529242,-53.838400023693445,-0.0538384000236934,-4.380228476739264,-7.0676391386775546,-3.1735229292830454
3416.6740000000004,0.054814,-0.0202976829268298,0.1114349999999986,,-2.0297682926829896e-05,-20.297682926829893,-20.713,0.112233,0.1182589999999999,0.1182589999999999,-1.6894142857142855,-2.725924136277884,-1.223998930933338,15.367324475651412,23.679383762988287,11.37456578926076,-52.74247463048078,-0.0527424746304807,-4.389855257167219,-7.08317225766744,-3.1804976358732437
3416.724,0.0547888292682924,-0.020052268292684,0.112233,,-2.005226829268408e-05,-20.05226829268408,-20.713,0.112233,0.1182589999999999,0.1182589999999999,-1.6894142857142855,-2.725924136277884,-1.223998930933338,15.540786961840912,23.93450792708145,11.505767605462818,-52.10477745282535,-0.0521047774528253,-4.389855257167219,-7.08317225766744,-3.1804976358732437
3416.7740000000003,0.0546839512195129,-0.0205242195121917,0.112233,,-2.052421951219177e-05,-20.52421951219177,-20.713,0.112233,0.1173559999999961,0.1173559999999961,-1.6765142857142306,-2.7051095725231646,-1.214652741344068,15.103233082073722,23.29046665668141,11.174937937698251,-53.33111817907673,-0.0533311181790767,-4.356335277315885,-7.029086695057399,-3.1562120477555893
3416.824,0.0538228536585378,-0.0203036097560981,0.1147526341463377,,-2.0303609756098168e-05,-20.30360975609817,-20.4298292682931,0.112233,0.1158441341463177,0.1158441341463177,-1.6549162020902528,-2.6702603718588898,-1.1990046960484284,15.073108324679035,23.2460648291855,11.15217592462327,-52.75787518843846,-0.0527578751884384,-4.300213779029058,-6.9385328575305305,-3.115551414963313
3416.8740000000007,0.0524576097560842,-0.0196212926829201,0.1189520243902848,,-1.9621292682920167e-05,-19.62129268292017,-19.95787804877588,0.112233,0.1126947439024166,0.1126947439024166,-1.6099249128916666,-2.5976654836862525,-1.1664080201791351,15.165639046620177,23.38242382210672,11.222097497345931,-50.98490971982992,-0.0509849097198299,-4.1833062513224135,-6.749898811883533,-3.030850646098622
3416.9240000000004,0.0534983253012029,-0.0202411325301193,0.1116522409638682,,-2.024113253011937e-05,-20.241132530119376,-20.38661445783056,0.1087480843373553,0.1128941463414654,0.1128941463414654,-1.6127735191637922,-2.602261801272532,-1.1684718662476898,14.759590487181516,22.7834949878394,10.915398945400078,-52.59553136239448,-0.0525955313623944,-4.190708206736803,-6.761842104354987,-3.0362134428919485
3416.974,0.0543601097560974,-0.0205240365853661,0.1058920000000004,,-2.052403658536613e-05,-20.524036585366133,-20.665804878048853,0.106207,0.1155185365853812,0.1155185365853812,-1.6502648083625897,-2.6627551988904914,-1.1956347109606067,14.884480724423751,22.967862252495408,11.009694342499683,-53.33064285322328,-0.0533306428532232,-4.288127374065398,-6.9190310554622805,-3.1067946837817164
3417.0240000000003,0.0545704756097563,-0.0198941585365846,0.1048419999999988,,-1.9894158536584667e-05,-19.894158536584666,-20.50848780487788,0.106207,0.110801590361448,0.110801590361448,-1.5828798623064009,-2.5540274271239083,-1.1468135883791175,14.740206102049244,22.75486697457817,10.900766196239536,-51.69393746532697,-0.0516939374653269,-4.113031092353999,-6.636507588882377,-2.9799355329876045
3417.074,0.053751795180719,-0.0201253012048212,0.1051696506024126,,-2.01253012048212e-05,-20.1253012048212,-20.455,0.106207,0.107068,0.107068,-1.5295428571428569,-2.467966458561297,-1.1081703509853005,14.12656542588033,21.84691913831655,10.437957336112197,-52.29454968098892,-0.0522945496809889,-3.97443765526835,-6.412882632898445,-2.8795230881174074
3417.1240000000007,0.052403,-0.0208,0.106207,,-2.08e-05,-20.8,-20.455,0.106207,0.107068,0.107068,-1.5295428571428569,-2.467966458561297,-1.1081703509853005,13.699723876376456,21.21342630398391,10.116502959686557,-54.04771944998243,-0.0540477194499824,-3.97443765526835,-6.412882632898445,-2.8795230881174074
3417.1740000000004,0.0537517951807141,-0.0205921686747001,0.1098371204819042,,-2.0592168674700145e-05,-20.592168674700137,-20.455,0.1098371204819042,0.1102447619047924,0.1102447619047924,-1.574925170068463,-2.5411922760591774,-1.1410503277760369,14.20957732301154,21.9699358123383,10.500518378304024,-53.50768054792834,-0.0535076805479283,-4.092361237816161,-6.603156115620611,-2.9649599997091216
3417.224,0.0547829156626497,-0.0202786506024106,0.112233,,-2.027865060241065e-05,-20.27865060241066,-20.455,0.112233,0.115368571428603,0.115368571428603,-1.6481224489800437,-2.659298433312713,-1.1940825484057584,15.0329685550835,23.18688936984857,11.12184965014906,-52.69302012419752,-0.0526930201241975,-4.282560564504394,-6.910048829685736,-3.102761470017043
3417.2740000000003,0.0551973734939746,-0.0197599759036159,0.112233,,-1.9759975903616e-05,-19.759975903615988,-20.455,0.112233,0.115676,0.115676,-1.6525142857142856,-2.6663848027471952,-1.197264481643214,15.435050020830593,23.779023602261447,11.425783735203414,-51.34527086428125,-0.0513452708642812,-4.29397252410451,-6.928462392527747,-3.1110295582346668
3417.324,0.0551873658536586,-0.0200579756097556,0.112233,,-2.005797560975565e-05,-20.057975609755644,-20.455,0.112233,0.1161484999999993,0.1161484999999993,-1.6592642857142756,-2.6772761442466955,-1.202154929684083,15.280618473624616,23.55176158342196,11.309007980491574,-52.11960761974343,-0.0521196076197434,-4.311512048445223,-6.956762977614234,-3.123737133412436
3417.3740000000007,0.0549943902439022,-0.0206857073170737,0.1123799756097528,,-2.068570731707378e-05,-20.68570731707377,-20.434000000000463,0.112233,0.117723500000016,0.117723500000016,-1.6817642857145152,-2.7135806159121363,-1.2184564231538446,15.037589545926766,23.1937025065349,11.125340712424594,-53.75073585084865,-0.0537507358508486,-4.3699771295816445,-7.051098261237003,-3.166095717338849
3417.4240000000004,0.0552041463414623,-0.0200033902439057,0.1160543658536406,,-2.000339024390577e-05,-20.00339024390577,-19.909000000002564,0.112233,0.1182589999999999,0.1182589999999999,-1.6894142857142855,-2.725924136277884,-1.223998930933338,15.575803335225787,23.985977673435286,11.532260711403437,-51.97777038226609,-0.051977770382266,-4.389855257167219,-7.08317225766744,-3.1804976358732437
3417.474,0.0546582926829227,-0.0198669268292699,0.1184690000000012,,-1.986692682926996e-05,-19.86692682926996,-19.80400000000128,0.112233,0.1182071445783024,0.1182071445783024,-1.6886734939757493,-2.7247288450476,-1.2234622193027571,15.66807204301958,24.12155075597316,11.602082981826785,-51.62317728854384,-0.0516231772885438,-4.387930348318408,-7.080066355500352,-3.179103018583091
3417.5240000000003,0.0529790243902372,-0.0205492439024417,0.1189940000000021,,-2.054924390244175e-05,-20.54924390244175,-20.329000000002093,0.112233,0.1156143734939676,0.1156143734939676,-1.6516339070566808,-2.6649642835458827,-1.1966266377793155,14.87899641833122,22.95976896730414,11.005552852584495,-53.39614275713623,-0.0533961427571362,-4.291684905897973,-6.924771247178427,-3.109372154090009
3417.574,0.0536131219512279,-0.020194439024386,0.1135349268292226,,-2.019443902438601e-05,-20.194439024386007,-20.455,0.1102384634146178,0.113955,0.113955,-1.6279285714285714,-2.626714964184936,-1.1794518656043815,14.919816232412838,23.02000122781189,11.03637958736592,-52.47420071345152,-0.0524742007134515,-4.23008782274914,-6.825382377852792,-3.064744400814615
3417.6240000000007,0.0547887560975596,-0.0196570000000033,0.1071310000000033,,-1.965700000000338e-05,-19.65700000000338,-20.455,0.107929,0.113955,0.113955,-1.6279285714285714,-2.626714964184936,-1.1794518656043815,15.296537791661024,23.57519801708354,11.321043267939125,-51.07769332829265,-0.0510776933282926,-4.23008782274914,-6.825382377852792,-3.064744400814615
3417.6740000000004,0.0545783902439019,-0.0201820000000012,0.1076560000000012,,-2.018200000000128e-05,-20.18200000000128,-20.455,0.107929,0.1147198888888888,0.1147198888888888,-1.6388555555555553,-2.64434600354594,-1.1873685838438626,15.021001824451464,23.169244899161765,11.11280924548694,-52.44187855478916,-0.0524418785547891,-4.258481023351526,-6.871195717708328,-3.0853155818901934
3417.724,0.0543670740740727,-0.0205059629629636,0.1076738888888856,,-2.0505962962963605e-05,-20.505962962963604,-20.199888888885667,0.107929,0.1153610609756006,0.1153610609756006,-1.648015156794295,-2.659125313929718,-1.194004814056189,14.8778259857946,22.958041706080085,11.004669005275083,-53.28367948432631,-0.0532836794843263,-4.282281771333503,-6.909598987962493,-3.102559481347949
3417.7740000000003,0.0541547283950619,-0.020612135802469,0.1071424074074079,,-2.0612135802469027e-05,-20.612135802469027,-19.668407407407944,0.107929,0.1122116707316933,0.1122116707316933,-1.6030238675956188,-2.586530425756936,-1.1614081381868304,14.431801449131374,22.298958054837552,10.668067094197133,-53.559564092153096,-0.053559564092153,-4.165374243626624,-6.72096494231512,-3.017858712483088
3417.824,0.0532219999999961,-0.0199951097560948,0.1124849512195352,,-1.9995109756094872e-05,-19.99510975609487,-19.548902439024204,0.1128944512195333,0.1119422650602685,0.1119422650602685,-1.5991752151466934,-2.580320501588907,-1.158619747841814,14.81109670708165,22.859546614494032,10.954283476360006,-51.95625396485683,-0.0519562539648568,-4.155373720173739,-6.704828776967076,-3.0106132250271034
3417.8740000000007,0.0530647228915909,-0.0194333975903618,0.1175121084337392,,-1.943339759036188e-05,-19.433397590361874,-19.508000000000006,0.117398,0.1150537108433922,0.1150537108433922,-1.6436244406198892,-2.6520407525544734,-1.1908236926764604,15.596363074478694,24.01619303521848,11.547817261404305,-50.49667408287707,-0.050496674082877,-4.270872723449908,-6.8911901232684825,-3.094293502700453
3417.9240000000004,0.0560725542168727,-0.0194852048192772,0.118030783132531,,-1.94852048192772e-05,-19.485204819277204,-19.508000000000006,0.117398,0.115676,0.115676,-1.6525142857142856,-2.6663848027471952,-1.197264481643214,15.635691604247487,24.07398158095273,11.577577746869256,-50.63129247585288,-0.0506312924758528,-4.29397252410451,-6.928462392527747,-3.1110295582346668
3417.974,0.0557699759036106,-0.0194789879518071,0.118549457831326,,-1.947898795180716e-05,-19.478987951807166,-19.508000000000006,0.117688457831326,0.1158212289156645,0.1158212289156645,-1.654588984509494,-2.6697323957971584,-1.1987676233703894,15.6583903377586,24.107328585111013,11.594755717196312,-50.61513826869527,-0.0506151382686952,-4.299363521144253,-6.937160939162224,-3.114935393925241
3418.0240000000003,0.0528663614458139,-0.0194271807228921,0.1190681325301149,,-1.942718072289212e-05,-19.42718072289212,-19.508000000000006,0.1182071325301149,0.1168585783132539,0.1168585783132539,-1.6694082616179131,-2.693643774725122,-1.2095043499929188,15.82633346882437,24.35391840855905,11.721886007575035,-50.4805198757202,-0.0504805198757202,-4.337870642856146,-6.999293415121878,-3.142834220286088
3418.074,0.0538985609756078,-0.0195635853658534,0.114868048780494,,-1.9563585365853448e-05,-19.56358536585345,-19.602390243902303,0.1182589999999999,0.1148851351351171,0.1148851351351171,-1.6412162162159587,-2.6481550052373364,-1.1890789080367283,15.47966586590234,23.844642166662325,11.45953013399595,-50.83496025429948,-0.0508349602542994,-4.264615077442396,-6.88109321072761,-3.089759770454834
3418.1240000000007,0.0546039268292567,-0.0198437682926878,0.1124638414634477,,-1.984376829268789e-05,-19.843768292687887,-19.83013414634601,0.1179859999999917,0.10965,0.10965,-1.5664285714285713,-2.527482741633788,-1.134894450120841,14.63254711173543,22.595810469035968,10.819511844336896,-51.563001034310176,-0.0515630010343101,-4.070283267644624,-6.56753260261997,-2.948964271416985
3418.1740000000004,0.0531344146341406,-0.0204736463414658,0.1166632317073333,,-2.047364634146586e-05,-20.47364634146586,-20.40757317073395,0.1169359999999959,0.1117759259259228,0.1117759259259228,-1.5967989417988973,-2.5764863083256406,-1.156898112087989,14.470020167737117,22.355500920286,10.696893132506553,-53.199706422197394,-0.0531997064221973,-4.14919909732575,-6.694865824956978,-3.0061396439589405
3418.224,0.052576,-0.0206804878048777,0.1176079999999941,,-2.068048780487776e-05,-20.680487804877764,-20.627,0.114584378048763,0.113094,0.113094,-1.6156285714285712,-2.6068685196747063,-1.1705403825076734,14.492466258791776,22.38870297979009,10.713824287531008,-53.73717321955848,-0.0537371732195584,-4.198126911728236,-6.773812422806227,-3.041588374935089
3418.2740000000003,0.052576,-0.020628048780488,0.1165580000000042,,-2.062804878048801e-05,-20.62804878048801,-20.627,0.1114349878048906,0.113094,0.113094,-1.6156285714285712,-2.6068685196747063,-1.1705403825076734,14.526631958086409,22.439232177998324,10.739597629508342,-53.60091313886386,-0.0536009131388638,-4.198126911728236,-6.773812422806227,-3.041588374935089
3418.324,0.053810560975611,-0.0206783902439024,0.1108786951219454,,-2.067839024390249e-05,-20.678390243902488,-20.627,0.113943902439027,0.1146475487804924,0.1146475487804924,-1.6378221254356065,-2.6426785309011622,-1.186619852539346,14.678316358791532,22.663442712851506,10.854052637574116,-53.73172281633151,-0.0537317228163315,-4.255795708871037,-6.866862876665276,-3.083370042491639
3418.3740000000007,0.0542188433734874,-0.0206953855421684,0.107068,,-2.069538554216841e-05,-20.69538554216841,-20.627,0.1139129156626233,0.1163270609756037,0.1163270609756037,-1.6618151567943384,-2.681392056551022,-1.2040030633842345,14.866039618917393,22.94064736020681,10.99576874104108,-53.77588421597792,-0.0537758842159779,-4.318140354430239,-6.967457961917358,-3.128539412822621
3418.4240000000004,0.0529742650602424,-0.020643578313253,0.107068,,-2.0643578313253072e-05,-20.64357831325308,-20.627,0.1087273734939821,0.114227670731698,0.114227670731698,-1.6318238675956855,-2.6330001494883133,-1.1822740498279514,14.651352683532185,22.62360126255612,10.833703354722562,-53.6412658230021,-0.0536412658230021,-4.240209547480619,-6.841714105351257,-3.072077699908445
3418.474,0.0544095421686885,-0.0201686144578278,0.1105941686747255,,-2.016861445782785e-05,-20.168614457827857,-20.168614457827857,0.107068,0.114059719512216,0.114059719512216,-1.6294245644602297,-2.6291287969240003,-1.1805357287437648,14.950194031620676,23.064816263127245,11.059322909127395,-52.40709691882401,-0.052407096918824,-4.233975082925784,-6.831654596827797,-3.0675607628761323
3418.5240000000003,0.0570294523809478,-0.019508,0.1155632738095012,,-1.9508e-05,-19.508000000000006,-19.508000000000006,0.1071704761904967,0.1161591097560985,0.1161591097560985,-1.6594158536585502,-2.6775207039861724,-1.2022647422998067,15.67896492543976,24.13755115069343,11.610327122899914,-50.69052456876239,-0.0506905245687623,-4.311905889874539,-6.957398453392504,-3.124022475789681
3418.574,0.0559020714285666,-0.019508,0.1099269642856904,,-1.9508e-05,-19.508000000000006,-19.508000000000006,0.1122942857143073,0.1174086296296317,0.1174086296296317,-1.6772661375661682,-2.706322709601164,-1.2151974661464882,15.834270163753136,24.36556581066929,11.727895447907011,-50.69052456876239,-0.0506905245687623,-4.3582889252948025,-7.032238968732692,-3.157627486856486
3418.6240000000007,0.0545868414634075,-0.019508,0.109240878048818,,-1.9508e-05,-19.508000000000006,-19.508000000000006,0.115676,0.1180464074074019,0.1180464074074019,-1.6863772486771702,-2.721023779608565,-1.2217985647365632,15.91343995523552,24.48172089414608,11.787847922603191,-50.69052456876239,-0.0506905245687623,-4.381963674198891,-7.070438935433391,-3.1747800986188923
3418.6740000000004,0.052906963414643,-0.019508,0.1181640487804403,,-1.9508e-05,-19.508000000000006,-19.508000000000006,0.115676,0.1169834444444405,0.1169834444444405,-1.671192063492007,-2.6965219962626383,-1.210796733752989,15.78145246033962,24.288043640088297,11.687905907976596,-50.69052456876239,-0.0506905245687623,-4.342505759358327,-7.006772324264887,-3.1461924123479146
3418.724,0.0524768414634148,-0.0200961707317089,0.121208500000001,,-2.0096170731709e-05,-20.096170731709,-19.508000000000006,0.1167785000000031,0.1137633827160107,0.1137633827160107,-1.625191181657296,-2.6222980979899364,-1.177468597094152,14.963989717948856,23.08516579745825,11.069742970587402,-52.21885565992097,-0.0522188556599209,-4.222974857634565,-6.813905380499164,-3.059590980620631
3418.7740000000003,0.0526704634146386,-0.0208355853658512,0.1214185731707181,,-2.083558536585125e-05,-20.83558536585124,-19.54893902439222,0.1182589999999999,0.1089812839506124,0.1089812839506124,-1.5568754850087492,-2.512068530289687,-1.127973135636968,13.905354086609528,21.51880905434272,10.27131496529161,-54.1401861745042,-0.0541401861745042,-4.045460068860971,-6.527479575203206,-2.9309795952896067
3418.824,0.0542448536585404,-0.0199953414634125,0.1166947926829153,,-1.9995341463412583e-05,-19.99534146341259,-20.23125609756265,0.1182589999999999,0.1142660481927917,0.1142660481927917,-1.6323721170398815,-2.6338847675510766,-1.1826712624828075,15.09518896639402,23.278610949119606,11.168859682822813,-51.95685604428484,-0.0519568560442848,-4.241634145180067,-6.844012739431864,-3.0731098363570823
3418.8740000000007,0.0544609518072196,-0.0197911204819314,0.1150439638554361,,-1.979112048193148e-05,-19.791120481931483,-20.627,0.1171700361445638,0.1166841829267925,0.1166841829267925,-1.6669168989541796,-2.6896238811592155,-1.2076993307843311,15.536527123762324,23.92824577085704,11.502544824476374,-51.42619843308816,-0.0514261984330881,-4.331396966399529,-6.988847930522411,-3.1381439716424544
3418.9240000000004,0.0528013132530044,-0.0204652168674729,0.1176367349397709,,-2.046521686747298e-05,-20.465216867472986,-20.627,0.114577265060229,0.1114347926829111,0.1114347926829111,-1.5919256097558727,-2.568623030766957,-1.1533673302891227,14.434558886304789,22.30303798337359,10.670146756497738,-53.17780287193405,-0.053177802871934,-4.136535997179212,-6.674433506714235,-2.9969650908770062
3418.974,0.0527222926829294,-0.0206668536585369,0.1146684634146048,,-2.066685365853691e-05,-20.666853658536912,-20.627,0.113955,0.10965,0.10965,-1.5664285714285713,-2.527482741633788,-1.134894450120841,14.090844124826308,21.793964681957327,10.411040843740048,-53.70174559857913,-0.0537017455985791,-4.070283267644624,-6.56753260261997,-2.948964271416985
3419.0240000000003,0.0531939999999974,-0.0207066296296297,0.1104472222222238,,-2.07066296296298e-05,-20.706629629629788,-20.627,0.1140824814814782,0.1096815000000062,0.1096815000000062,-1.5668785714286608,-2.5282088310672326,-1.1352204799902978,14.069436725321983,21.762224302474355,10.394911367790202,-53.80510139312136,-0.0538051013931213,-4.0714525692675725,-6.569419308292779,-2.949811443095673
3419.074,0.0540439999999991,-0.0206535432098765,0.1099157407407412,,-2.06535432098766e-05,-20.653543209876595,-20.627,0.1151448271604927,0.1112565000000056,0.1112565000000056,-1.589378571428651,-2.564513302732271,-1.1515219734598785,14.291095271166162,22.090680168166347,10.561967724268731,-53.66715908920672,-0.0536671590892067,-4.129917650403345,-6.663754591914502,-2.9921700270216167
3419.1240000000007,0.0544165609756092,-0.020285841463411,0.1114871951219707,,-2.0285841463411e-05,-20.285841463411003,-20.627,0.114101304878032,0.1124300963855454,0.1124300963855454,-1.6061442340792207,-2.5915652371608697,-1.1636688774692818,14.673353584945517,22.65611020584853,10.85030715364596,-52.71170520294514,-0.0527117052029451,-4.173482353832722,-6.734047638192205,-3.0237331260642173
3419.1740000000004,0.0543116829268285,-0.0196035243902392,0.1151615853658789,,-1.9603524390239207e-05,-19.60352439023921,-20.627,0.1109519146341246,0.1129487710843401,0.1129487710843401,-1.6135538726334304,-2.603520926624852,-1.1690372407805465,15.209953534996917,23.447702199695463,11.255590538576788,-50.93873973435272,-0.0509387397343527,-4.19273591468867,-6.765113876172033,-3.037682539244641
3419.224,0.0553673373494049,-0.0194634457831322,0.1165681204819338,,-1.9463445783132223e-05,-19.463445783132222,-20.627,0.1131868433735123,0.1127205542168625,0.1127205542168625,-1.6102936316694645,-2.598260423260516,-1.1666751609235078,15.282466960167811,23.554483039100823,11.310405441512142,-50.57475275080163,-0.0505747527508016,-4.184264347911758,-6.751444731460431,-3.031544797445041
3419.2740000000003,0.0559067349397702,-0.0195671807228879,0.1164645060241194,,-1.9567180722887987e-05,-19.567180722887983,-20.627,0.115676,0.112233,0.112233,-1.6033285714285712,-2.587022075164476,-1.1616288994109651,15.146811530500132,23.354684424861325,11.20786886055769,-50.84430260277664,-0.0508443026027766,-4.166166000707333,-6.722242467759662,-3.0184323490555625
3419.324,0.0536254096385594,-0.0202930843373477,0.111797036144589,,-2.0293084337347727e-05,-20.293084337347725,-20.627,0.115676,0.112233,0.112233,-1.6033285714285712,-2.587022075164476,-1.1616288994109651,14.644668769339305,22.61372415427001,10.828659293574042,-52.73052543460589,-0.0527305254346058,-4.166166000707333,-6.722242467759662,-3.0184323490555625
3419.3740000000007,0.052576,-0.020627,0.1130103614458036,,-2.0627e-05,-20.627,-20.627,0.1162361686747022,0.112233,0.112233,-1.6033285714285712,-2.587022075164476,-1.1616288994109651,14.424695220107925,22.288443310581684,10.662707642355311,-53.5981879372494,-0.0535981879372494,-4.166166000707333,-6.722242467759662,-3.0184323490555625
3419.4240000000004,0.052576,-0.020627,0.1192332530120625,,-2.0627e-05,-20.627,-20.627,0.1172735180722915,0.112233,0.112233,-1.6033285714285712,-2.587022075164476,-1.1616288994109651,14.424695220107925,22.288443310581684,10.662707642355311,-53.5981879372494,-0.0535981879372494,-4.166166000707333,-6.722242467759662,-3.0184323490555625
3419.474,0.0531902162162163,-0.020627,0.1133264864864846,,-2.0627e-05,-20.627,-20.627,0.1127910810810798,0.1113929999999948,0.1113929999999948,-1.5913285714284977,-2.5676596902763285,-1.152934769560465,14.32446699410914,22.14009366434244,10.587127847341412,-53.5981879372494,-0.0535981879372494,-4.134984624101383,-6.671930316494413,-2.995841104294912
3419.5240000000003,0.053311222222228,-0.0203294691358083,0.1113406172839005,,-2.032946913580832e-05,-20.32946913580832,-20.627,0.1105003703703536,0.1103410246913535,0.1103410246913535,-1.5763003527336223,-2.5434111773970245,-1.1420466624976184,14.391645575912086,22.239535577236605,10.63778331465284,-52.82506944323293,-0.0528250694432329,-4.095934578531498,-6.608921815476148,-2.9675489237240407
3419.574,0.0525667777777779,-0.0195856419753088,0.1177171604938257,,-1.958564197530881e-05,-19.58564197530881,-20.627,0.1126262962962958,0.109278679012345,0.109278679012345,-1.5611239858906438,-2.5189236227290515,-1.1310512204983791,14.764659416527598,22.79098054704723,10.919225474915953,-50.89227320813895,-0.0508922732081389,-4.056499577694993,-6.5452921767881325,-2.9389778388969523
3419.6240000000007,0.0526488902439041,-0.0199542073170768,0.1137974512194751,,-1.995420731707688e-05,-19.95420731707688,-20.586097560975325,0.113094,0.1085064999999991,0.1085064999999991,-1.5500928571428445,-2.5011245426820268,-1.1230590483541818,14.416585004716056,22.27644247969605,10.656591124132843,-51.849971101930656,-0.0518499711019306,-4.02783576270568,-6.499042191939605,-2.918210594769763
3419.6740000000004,0.0528906341463413,-0.0205483414634146,0.1083699146341484,,-2.0548341463414663e-05,-20.54834146341468,-20.445475609755643,0.1133879146341477,0.1079815000000012,0.1079815000000012,-1.5425928571428744,-2.4890230521270573,-1.1176252171976742,13.9658453079312,21.60857463055624,10.316873774183122,-53.39379781620566,-0.0533937978162056,-4.008347402327159,-6.467597097399144,-2.9040910667944986
3419.724,0.0526808780487804,-0.0206007804878048,0.1115193048780494,,-2.0600780487804888e-05,-20.60078048780489,-19.76315853658521,0.1154873048780492,0.1093459512195244,0.1093459512195244,-1.5620850174217769,-2.5204742779286624,-1.1317474982418827,14.096417424483226,21.802227460977484,10.415240223949224,-53.53005789690148,-0.0535300578969014,-4.058996768203515,-6.549321473768528,-2.940787080442152
3419.7740000000003,0.0533631951219452,-0.0202596219512222,0.1151933902438866,,-2.025962195122228e-05,-20.25962195122228,-19.7631585365828,0.1154873048780567,0.1103744999999966,0.1103744999999966,-1.5767785714285227,-2.5441827985996337,-1.142393137116816,14.441744368930554,22.313669376769266,10.675566131520482,-52.64357516261381,-0.0526435751626138,-4.0971772049669655,-6.610926833085776,-2.968449220022835
3419.824,0.0549375853658644,-0.0195248658536534,0.1193921707317362,,-1.9524865853653486e-05,-19.524865853653484,-20.44547560976079,0.1133879146341319,0.1098494999999968,0.1098494999999968,-1.5692785714285262,-2.532081308044621,-1.1369593059602894,14.87880750036559,22.95949017316033,11.005410191763932,-50.73434961330794,-0.0507343496133079,-4.077688844588375,-6.579481738545203,-2.954329692047522
3419.8740000000007,0.0556095000000042,-0.019422,0.1181745243902271,,-1.9422e-05,-19.422,-19.954207317067727,0.1148994756097728,0.10965,0.10965,-1.5664285714285713,-2.527482741633788,-1.134894450120841,14.926592203867436,23.02999821348552,11.041497078992588,-50.46705803642109,-0.050467058036421,-4.070283267644624,-6.56753260261997,-2.948964271416985
3419.9240000000004,0.0555747901234588,-0.0195856419753078,0.1154849382716097,,-1.9585641975307888e-05,-19.58564197530789,-19.422,0.1167708518518507,0.10965,0.10965,-1.5664285714285713,-2.527482741633788,-1.134894450120841,14.811113342000976,22.85957117310869,10.954296035773204,-50.892273208136565,-0.0508922732081365,-4.070283267644624,-6.56753260261997,-2.948964271416985
3419.974,0.0535556543209856,-0.0203294691358032,0.110702839506168,,-2.032946913580321e-05,-20.32946913580322,-19.422,0.1178338148148158,0.10965,0.10965,-1.5664285714285713,-2.527482741633788,-1.134894450120841,14.307963915187733,22.11565877363345,10.574685297122755,-52.82506944321967,-0.0528250694432196,-4.070283267644624,-6.56753260261997,-2.948964271416985
3420.0240000000003,0.0537679999999954,-0.020148851851854,0.1129344444444258,,-2.0148851851854e-05,-20.148851851854,-19.645333333332328,0.117621222222225,0.10965,0.10965,-1.5664285714285713,-2.527482741633788,-1.134894450120841,14.426970694323494,22.2918102677814,10.664423772195953,-52.35574481385884,-0.0523557448138588,-4.070283267644624,-6.56753260261997,-2.948964271416985
3420.074,0.0554680000000084,-0.019351938271601,0.1198418518518859,,-1.9351938271601007e-05,-19.351938271601,-20.0175555555574,0.116558259259254,0.10965,0.10965,-1.5664285714285713,-2.527482741633788,-1.134894450120841,14.976585726629391,23.103744291084496,11.07925725305046,-50.28500627484946,-0.0502850062748494,-4.070283267644624,-6.56753260261997,-2.948964271416985
3420.1240000000007,0.0537319506172711,-0.0201169753086476,0.1189389012345603,,-2.011697530864761e-05,-20.116975308647607,-20.3891728395088,0.1118505432098427,0.10965,0.10965,-1.5664285714285713,-2.527482741633788,-1.134894450120841,14.448179631684912,22.323190389644843,10.680419774853808,-52.27291527230815,-0.0522729152723081,-4.070283267644624,-6.56753260261997,-2.948964271416985
3420.1740000000004,0.0530613493975906,-0.0204964457831324,0.1156453132530104,,-2.049644578313245e-05,-20.496445783132447,-20.496445783132447,0.1108435180722904,0.109777555555553,0.109777555555553,-1.5682507936507577,-2.5304229556352444,-1.1362146698388458,14.215022519737651,21.97800303933693,10.50462260348365,-53.25894958694798,-0.0532589495869479,-4.075018217425406,-6.5751725959600495,-2.95239479376944
3420.224,0.0544095421686785,-0.0201337951807218,0.1083850722891359,,-2.013379518072186e-05,-20.13379518072185,-20.13379518072185,0.1165477349397752,0.1113720000000096,0.1113720000000096,-1.5910285714287091,-2.5671756306544693,-1.1527174163143572,14.647102223521712,22.617320219344627,10.830495705293252,-52.31662083610879,-0.0523166208361087,-4.134205089686788,-6.670672512713677,-2.995276323176297
3420.2740000000003,0.0537849146341491,-0.0202819512195115,0.106207,,-2.028195121951149e-05,-20.28195121951149,-20.245243902438432,0.1145844268292782,0.112233,0.112233,-1.6033285714285712,-2.587022075164476,-1.1616288994109651,14.652118563202531,22.62473301122573,10.83428133706002,-52.701596606268566,-0.0527015966062685,-4.166166000707333,-6.722242467759662,-3.0184323490555625
3420.324,0.052403,-0.0205734756097532,0.1066479268292919,,-2.0573475609753225e-05,-20.573475609753228,-20.5221219512185,0.10965,0.112233,0.112233,-1.6033285714285712,-2.587022075164476,-1.1616288994109651,14.459509659999444,22.33995236509244,10.688965391642691,-53.45910758975955,-0.0534591075897595,-4.166166000707333,-6.722242467759662,-3.0184323490555625
