Repository: DunklesArchipel/ORR_on_Ru0001

This project contains the evaluated data files for the article "Impact of the potential dependent surface adlayer composition on the ORR activity and H2O2 formation on Ru(0001) in acid electrolytes".

The subfolders contain the final figures found in the submitted manuscript (and supporting information).

Among the final PNG, also the SVG files are included which are based on the raw PNG obtained from the data evaluation. The CSV contain the data for the individual traces in the figures, where ***r*** and ***b*** refer to the red and blue curves, respectively.

File: data/SI/figure_S3_4/figure_S3_4_ORR_H2SO4_SCV_b.csv (part 40 of 105)
t,E,current1_mA,coll_current,potential2,current1,current1_muA,cur1muA_filt,coll_cur_filt,coll_cur_norm,coll_cur_norm_filt,cur_H2O2,cur_H2O2_min,cur_H2O2_max,yield,yield_min,yield_max,j,current1_mA_geo,cur_H2O2_uAcm,cur_H2O2_min_uAcm,cur_H2O2_max_uAcm
3446.6240000000007,0.1015528048780479,-0.0145312073170677,0.0860405000000125,,-1.4531207317067724e-05,-14.531207317067723,-14.708500000004191,0.0795634756097644,0.0778,0.0778,-1.1114285714285712,-1.793325647962687,-0.8052420266247279,14.21024665345466,21.970927459967864,10.501022871449791,-37.75858732415424,-0.0377585873241542,-2.8879894046762584,-4.659863533824291,-2.0923795742475275
3446.6740000000004,0.1017942926829263,-0.0140336097560975,0.0859987682926848,,-1.4033609756097506e-05,-14.033609756097508,-15.118000000000002,0.080382,0.0778,0.0778,-1.1114285714285712,-1.793325647962687,-0.8052420266247279,14.677131181748836,22.661691631124395,10.853158160961206,-36.46560591192762,-0.0364656059119276,-2.8879894046762584,-4.659863533824291,-2.0923795742475275
3446.724,0.1032638048780558,-0.014190926829269,0.0802249878048505,,-1.4190926829269046e-05,-14.190926829269042,-15.118000000000002,0.080382,0.0778,0.0778,-1.1114285714285712,-1.793325647962687,-0.8052420266247279,14.526241775536104,22.43865517661378,10.739303276226488,-36.874386154017394,-0.0368743861540173,-2.8879894046762584,-4.659863533824291,-2.0923795742475275
3446.7740000000003,0.1038201707317075,-0.0145614999999987,0.0787131463414595,,-1.4561499999998722e-05,-14.56149999999872,-14.813500000001282,0.080382,0.0781465000000023,0.0781465000000023,-1.1163785714286043,-1.8013126317290524,-0.8088283551880614,14.241449394348368,22.01715160187408,10.524542306412329,-37.83730128706009,-0.03783730128706,-2.90085172252622,-4.680617296221218,-2.101698462711302
3446.824,0.1037152926829271,-0.0150864999999984,0.0802875365853613,,-1.508649999999849e-05,-15.08649999999849,-14.288500000001516,0.080382,0.0786714878048802,0.0786714878048802,-1.1238783972125743,-1.8134138411809184,-0.8142620601231916,13.86615869998363,21.46062824015397,10.24179919232073,-39.201486513561456,-0.0392014865135614,-2.920339630213516,-4.712061660329868,-2.115817662706874
3446.8740000000007,0.1026234146341441,-0.015118,0.080382,,-1.5118000000000008e-05,-15.118000000000002,-14.750500000000992,0.080382,0.0791958780487853,0.0791958780487853,-1.1313696864112188,-1.8255012765785588,-0.8196895802098805,13.925090120355176,21.548099731924907,10.286178257954075,-39.283337627155504,-0.0392833376271555,-2.939805356027315,-4.743470233274169,-2.1299207916950715
3446.9240000000004,0.1022612962962943,-0.0149107777777787,0.0822949629629543,,-1.491077777777871e-05,-14.910777777778712,-15.118000000000002,0.0819762592592521,0.079521,0.079521,-1.1360142857142856,-1.8329954865249465,-0.8230546426635604,14.158771188900204,21.894652508616343,10.462227137924796,-38.74488144780848,-0.0387448814478084,-2.9518741060316294,-4.762943548499248,-2.1386647316675798
3446.974,0.1037489506172933,-0.0142200370370326,0.0886715061728796,,-1.4220037037032693e-05,-14.220037037032697,-15.118000000000002,0.0872904567901568,0.079521,0.079521,-1.1360142857142856,-1.8329954865249465,-0.8230546426635604,14.795656276968849,22.83675042500596,10.942626159414315,-36.95002751662993,-0.0369500275166299,-2.9518741060316294,-4.762943548499248,-2.1386647316675798
3447.0240000000003,0.103225731707318,-0.0144629756097556,0.0910689999999996,,-1.4462975609755646e-05,-14.462975609755643,-15.118000000000002,0.0893475853658533,0.079521,0.079521,-1.1360142857142856,-1.8329954865249465,-0.8230546426635604,14.565228817081204,22.496302622226807,10.768716652687528,-37.58129077730825,-0.0375812907773082,-2.9518741060316294,-4.762943548499248,-2.1386647316675798
3447.074,0.1018108048780489,-0.0150886097560983,0.0915100243902456,,-1.508860975609838e-05,-15.08860975609838,-15.118000000000002,0.089851,0.0794691927710832,0.0794691927710832,-1.1352741824440464,-1.831801306160341,-0.8225184298357103,13.995097434678035,21.651971685796777,10.338907715706055,-39.206968605186205,-0.0392069686051862,-2.949950986131922,-4.7598405328589175,-2.13727141049041
3447.1240000000007,0.1017059268292684,-0.0143538536585377,0.0899356341463439,,-1.4353853658537726e-05,-14.353853658537728,-15.118000000000002,0.089851,0.0789511204819252,0.0789511204819252,-1.127873149741789,-1.8198595025145088,-0.8171563015573081,14.570379179389873,22.503917120242928,10.772602532154544,-37.29774305590149,-0.0372977430559014,-2.9307197871352035,-4.728810376456191,-2.1233381987189723
3447.1740000000004,0.1016839523809517,-0.0142203809523759,0.0891957619047585,,-1.4220380952375962e-05,-14.22038095237596,-15.118000000000002,0.0896462380952414,0.0788889518072292,0.0788889518072292,-1.1269850258175609,-1.818426486077077,-0.8165128461639304,14.686364128135734,22.67533285196005,10.860126527504177,-36.95092116278316,-0.0369509211627831,-2.928412043255708,-4.72508675768804,-2.1216662133064794
3447.224,0.1017863333333338,-0.0149888333333368,0.0897076666666689,,-1.4988833333336828e-05,-14.988833333336828,-15.118000000000002,0.089134333333331,0.0794070240963901,0.0794070240963901,-1.1343860585198584,-1.8303682897229752,-0.8218749744423621,14.071458446974926,21.76522204494493,10.396434599175835,-38.94770475397759,-0.0389477047539775,-2.947643242252532,-4.7561169140909385,-2.1355994250779937
3447.2740000000003,0.1018905121951217,-0.0152039999999999,0.0841823170731847,,-1.5204e-05,-15.204,-15.118000000000002,0.0882350000000018,0.079925566265062,0.079925566265062,-1.141793803786601,-1.842320924306904,-0.8272419660463699,13.970490726759284,21.615466850443703,10.320372779581776,-39.50680415949677,-0.0395068041594967,-2.9668918834993505,-4.787175214123647,-2.1495452739483696
3447.324,0.1019702195121955,-0.0151494146341475,0.0774429024390132,,-1.5149414634147553e-05,-15.149414634147554,-15.118000000000002,0.0871850000000018,0.080382,0.080382,-1.1483142857142858,-1.852841931035176,-0.8319661257602685,14.091709235816891,21.7952472829922,10.411692684869951,-39.36496692201275,-0.0393649669220127,-2.9838350170525327,-4.814513503545812,-2.161820757547105
3447.3740000000007,0.1017604634146334,-0.0144670975609733,0.0837416829268502,,-1.446709756097334e-05,-14.46709756097334,-15.118000000000002,0.0861349999999965,0.080382,0.080382,-1.1483142857142858,-1.852841931035176,-0.8319661257602685,14.707447962160137,22.70648040015673,10.876039773358125,-37.59200145341404,-0.037592001453414,-2.9838350170525327,-4.814513503545812,-2.161820757547105
3447.4240000000004,0.101643,-0.0143621463414614,0.0868070000000032,,-1.436214634146146e-05,-14.36214634146146,-15.118000000000002,0.0839302682926943,0.0797233456790085,0.0797233456790085,-1.1389049382715504,-1.83765964714089,-0.8251489517206758,14.694550940046526,22.687427842454497,10.866305498005309,-37.31929116167791,-0.0373192911616779,-2.9593853165336688,-4.775063127558871,-2.1441066849541435
3447.474,0.101643,-0.0149920243902416,0.0857570000000037,,-1.4992024390241667e-05,-14.992024390241667,-15.118000000000002,0.0802558780487935,0.078661,0.078661,-1.1237285714285712,-1.8131720924729164,-0.8141535097214361,13.945716022096528,21.578707447281577,10.301712594584126,-38.95599654957094,-0.0389559965495709,-2.9199503156971613,-4.711433488870855,-2.1155356001270538
3447.5240000000003,0.101643,-0.015118,0.0825711975308888,,-1.5118000000000008e-05,-15.118000000000002,-15.118000000000002,0.079521,0.078661,0.078661,-1.1237285714285712,-1.8131720924729164,-0.8141535097214361,13.837548958986591,21.41815206377823,10.22025690657146,-39.283337627155504,-0.0392833376271555,-2.9199503156971613,-4.711433488870855,-2.1155356001270538
3447.574,0.1016639189189189,-0.015118,0.0792069729729727,,-1.5118000000000008e-05,-15.118000000000002,-15.118000000000002,0.079521,0.078661,0.078661,-1.1237285714285712,-1.8131720924729164,-0.8141535097214361,13.837548958986591,21.41815206377823,10.22025690657146,-39.283337627155504,-0.0392833376271555,-2.9199503156971613,-4.711433488870855,-2.1155356001270538
3447.6240000000007,0.1017801351351354,-0.015118,0.0774623783783734,,-1.5118000000000008e-05,-15.118000000000002,-15.118000000000002,0.079521,0.078661,0.078661,-1.1237285714285712,-1.8131720924729164,-0.8141535097214361,13.837548958986591,21.41815206377823,10.22025690657146,-39.283337627155504,-0.0392833376271555,-2.9199503156971613,-4.711433488870855,-2.1155356001270538
3447.6740000000004,0.1026333950617282,-0.0150808395061728,0.076566962962963,,-1.5080839506172849e-05,-15.080839506172843,-15.118000000000002,0.079521,0.0782829999999988,0.0782829999999988,-1.1183285714285545,-1.8044590192732768,-0.8102411512887229,13.807234619348982,21.37313730703617,10.197432997211283,-39.18677801441545,-0.0391867780144154,-2.9059186962245263,-4.688793020801563,-2.105369539984792
3447.724,0.1036082195121864,-0.0150361951219515,0.0767918536585979,,-1.503619512195158e-05,-15.03619512195158,-15.118000000000002,0.0794370487804805,0.0778,0.0778,-1.1114285714285712,-1.793325647962687,-0.8052420266247279,13.765846820968587,21.31166623791893,10.166274929129091,-39.07077190127083,-0.0390707719012708,-2.8879894046762584,-4.659863533824291,-2.0923795742475275
3447.7740000000003,0.1023484634146374,-0.0150886341463413,0.0857150243902201,,-1.5088634146341324e-05,-15.088634146341324,-15.118000000000002,0.0783876585365881,0.0778,0.0778,-1.1114285714285712,-1.793325647962687,-0.8052420266247279,13.721287266492393,21.24546758567399,10.1327331087978,-39.20703198196543,-0.0392070319819654,-2.8879894046762584,-4.659863533824291,-2.0923795742475275
3447.824,0.101643,-0.015118,0.0900192682926839,,-1.5118000000000008e-05,-15.118000000000002,-15.118000000000002,0.0778,0.0796474634146313,0.0796474634146313,-1.1378209059233049,-1.83591052617774,-0.8243635585541982,13.998935058502088,21.657664446712698,10.341798510947507,-39.283337627155504,-0.0392833376271555,-2.956568514791713,-4.770518127602121,-2.1420658816118494
3447.8740000000007,0.101643,-0.015118,0.0884448780487735,,-1.5118000000000008e-05,-15.118000000000002,-15.118000000000002,0.0778,0.0838462439024576,0.0838462439024576,-1.1978034843208234,-1.9326943403035008,-0.8678215856669182,14.682739780138805,22.66997814552459,10.857391107692802,-39.283337627155504,-0.0392833376271555,-3.1124301286915044,-5.022005840735216,-2.2549893074406
3447.9240000000004,0.1030386756756731,-0.014606108108109,0.0825462162162265,,-1.4606108108109054e-05,-14.606108108109051,-15.118000000000002,0.0778,0.0855260000000051,0.0855260000000051,-1.221800000000073,-1.971413488016272,-0.8852073209397251,15.438553113334128,23.78417638107076,11.428433240469882,-37.95321313861498,-0.0379532131386149,-3.174783828076561,-5.12261553462571,-2.300165237366385
3447.974,0.1036809999999982,-0.0143580617283956,0.0778,,-1.4358061728395657e-05,-14.358061728395652,-15.118000000000002,0.0778,0.0862420240963716,0.0862420240963716,-1.2320289156624524,-1.9879181715197864,-0.8926182810228914,15.805282262833016,24.32302234178168,11.705947281978595,-37.308677506820096,-0.0373086775068201,-3.2013631340379947,-5.165502097299205,-2.3194222321466733
3448.0240000000003,0.1019810000000103,-0.014942629629626,0.0778,,-1.494262962962609e-05,-14.942629629626088,-15.118000000000002,0.0778,0.0852046746987937,0.0852046746987937,-1.2172096385541955,-1.9640067925920843,-0.8818815544004797,15.064625561603894,23.233560402482524,11.145766768336712,-38.82764683014546,-0.0388276468301454,-3.1628560123265226,-5.103369621340231,-2.291523405786132
3448.074,0.1025730731707348,-0.0146770853658524,0.0774324999999989,,-1.4677085365852405e-05,-14.677085365852404,-14.713792682925677,0.0778,0.084686,0.084686,-1.2097999999999998,-1.952051103128125,-0.8765131910892251,15.230172209845096,23.47748010570988,11.27087326936356,-38.13764385562661,-0.0381376438556266,-3.143602451470612,-5.072303383360462,-2.2775739926057343
3448.1240000000007,0.1039711219512031,-0.0141259390243984,0.0773799268293563,,-1.4125939024398416e-05,-14.125939024398418,-14.180439024392127,0.0778315000000062,0.084686,0.084686,-1.2097999999999998,-1.952051103128125,-0.8765131910892251,15.777524618478008,24.2822776683522,11.684932283061896,-36.70551871914636,-0.0367055187191463,-3.143602451470612,-5.072303383360462,-2.2775739926057343
3448.1740000000004,0.1026064878048747,-0.0148082560975626,0.0847287073170911,,-1.480825609756264e-05,-14.80825609756264,-14.33775609756136,0.0783565000000012,0.0824290243902343,0.0824290243902343,-1.1775574912890614,-1.9000267811767235,-0.8531531446361363,14.732531250211434,22.743531396567786,10.894972878141308,-38.4784841877191,-0.0384784841877191,-3.059821967568092,-4.937120885408303,-2.2168741254405853
3448.224,0.1017709512195117,-0.014873378048777,0.0892112439024413,,-1.487337804877708e-05,-14.873378048777086,-14.340902439023482,0.0788812439024412,0.0801511341463335,0.0801511341463335,-1.1450162020904793,-1.8475203673254224,-0.8295766284866847,14.29626695607726,22.09833851446917,10.565866686068,-38.64770019489572,-0.0386477001948957,-2.975265118089933,-4.8006856966986975,-2.1556117730149342
3448.2740000000003,0.1016660731707316,-0.014086182926829,0.0897356341463416,,-1.4086182926829004e-05,-14.086182926829007,-14.131146341463346,0.0794056341463416,0.0791017439024411,0.0791017439024411,-1.130024912892016,-1.823331441373056,-0.8187152772435978,14.852911116817848,22.921270871941903,10.985855334723354,-36.60221456492243,-0.0366022145649224,-2.936311031898005,-4.737832029214568,-2.127389116051757
3448.324,0.1027074146341478,-0.0141584146341466,0.0845289268292607,,-1.415841463414669e-05,-14.158414634146691,-14.085,0.079521,0.0783601686746974,0.0783601686746974,-1.1194309810671068,-1.8062377925837705,-0.8110398590008859,14.654304137651042,22.627962630235423,10.835930719748644,-36.789904903984905,-0.0367899049039849,-2.9087832504006528,-4.693415070842461,-2.107444940482365
3448.3740000000007,0.1039103658536588,-0.0143996341463411,0.0787344146341471,,-1.439963414634116e-05,-14.39963414634116,-14.085,0.079521,0.0778414939758981,0.0778414939758981,-1.1120213425128298,-1.7942821031196792,-0.8056714956895724,14.337880870444558,22.15995285488052,10.597241708348475,-37.41670127518434,-0.0374167012751843,-2.889529689544531,-4.6623488328623495,-2.093495527301814
3448.4240000000004,0.1041201219512189,-0.014189878048781,0.0792588048780474,,-1.4189878048781025e-05,-14.189878048781026,-14.085,0.079521,0.0782830000000009,0.0782830000000009,-1.1183285714285844,-1.8044590192733247,-0.8102411512887445,14.610837169550454,22.56372379293405,10.80312950159724,-36.87166095240293,-0.0368716609524029,-2.905918696224604,-4.688793020801687,-2.1053695399848475
3448.474,0.1043289156626508,-0.0140590963855421,0.079261963855421,,-1.40590963855421e-05,-14.059096385542102,-14.188614457831598,0.079261963855421,0.078661,0.078661,-1.1237285714285712,-1.8131720924729164,-0.8141535097214361,14.802628293658223,22.84704413845288,10.947889875510093,-36.53183159452123,-0.0365318315945212,-2.9199503156971613,-4.711433488870855,-2.1155356001270538
3448.5240000000003,0.1045367469879507,-0.0140072891566267,0.0787438915662677,,-1.4007289156626774e-05,-14.007289156626776,-14.395843373492909,0.0787438915662677,0.078661,0.078661,-1.1237285714285712,-1.8131720924729164,-0.8141535097214361,14.853311147008933,22.921861302572328,10.986157394380443,-36.39721320154543,-0.0363972132015454,-2.9199503156971613,-4.711433488870855,-2.1155356001270538
3448.574,0.1032629397590329,-0.0145217228915675,0.0795318674698816,,-1.452172289156756e-05,-14.521722891567562,-14.734132530121231,0.0790961807228926,0.0817786951219894,0.0817786951219894,-1.168267073171278,-1.8850363935627863,-0.8464221361793901,14.891877888982751,22.978777963436308,11.015280434316413,-37.73394253720342,-0.0377339425372034,-3.0356812987217947,-4.89816914193693,-2.1993839496383893
3448.6240000000007,0.101987,-0.0150319999999999,0.0800086626505833,,-1.5031999999999998e-05,-15.031999999999998,-15.031999999999998,0.0796143614457879,0.086408,0.086408,-1.2344,-1.991743992148584,-0.8943361572826413,15.177297988491617,23.399599912536093,11.230908960485404,-39.05987109481422,-0.0390598710948142,-3.2075242735124183,-5.17544329345359,-2.3238860443647864
3448.6740000000004,0.101987,-0.0150319999999999,0.0779345662650545,,-1.5031999999999998e-05,-15.031999999999998,-15.031999999999998,0.0801330361445797,0.086408,0.086408,-1.2344,-1.991743992148584,-0.8943361572826413,15.177297988491617,23.399599912536093,11.230908960485404,-39.05987109481422,-0.0390598710948142,-3.2075242735124183,-5.17544329345359,-2.3238860443647864
3448.724,0.1026435866666757,-0.0150618133333337,0.0781325733333497,,-1.5061813333333746e-05,-15.061813333333744,-15.031999999999998,0.080382,0.0866099629629662,0.0866099629629662,-1.2372851851852318,-1.9963993309843928,-0.8964265051695575,15.182252978953814,23.40689930733953,11.23465387462972,-39.1373394926936,-0.0391373394926936,-3.2150212773322577,-5.187539949575821,-2.3293177047563685
3448.7740000000003,0.103857617283946,-0.0151031234567872,0.0804670246913747,,-1.5103123456787203e-05,-15.103123456787202,-15.031999999999998,0.0803607530864155,0.0871414444444469,0.0871414444444469,-1.2448777777778135,-2.0086502226573564,-0.9019274206613446,15.22972453838253,23.476820816888647,11.270534877613905,-39.24468170244632,-0.0392446817024463,-3.23475023475254,-5.2193732551600736,-2.3436115478918573
3448.824,0.102688481481481,-0.014359296296296,0.0847182592592607,,-1.4359296296296046e-05,-14.359296296296046,-15.031999999999998,0.079298407407407,0.0880768518518559,0.0880768518518559,-1.2582407407407985,-2.0302117920018388,-0.91160903192692,16.11317761253765,24.77452991345617,11.939161593021302,-37.31188546737406,-0.037311885467374,-3.269473199812344,-5.275399872988531,-2.3687687118103966
3448.8740000000007,0.1025748048780523,-0.0139339756097562,0.0851694878048652,,-1.3933975609756226e-05,-13.933975609756224,-14.801024390242493,0.078661,0.0888439999999984,0.0888439999999984,-1.269199999999978,-2.0478949083238334,-0.9195491338489216,16.696511736475706,25.62772494004478,12.381561275478576,-36.20671175860588,-0.0362067117586058,-3.2979502656690625,-5.321348532121828,-2.3894006541702333
3448.9240000000004,0.1040443170731766,-0.0139864146341465,0.0799207073170522,,-1.3986414634146553e-05,-13.986414634146552,-14.223585365851353,0.078661,0.0877940000000026,0.0877940000000026,-1.2542000000000382,-2.0236919272138936,-0.9086814715359064,16.458653802452346,25.280180609140587,12.201082357424276,-36.342971839302,-0.036342971839302,-3.2589735449120205,-5.258458343040902,-2.361161598219705
3448.974,0.1032004634146243,-0.0145175609756139,0.0774639999999902,,-1.4517560975613996e-05,-14.517560975613996,-14.04514634146309,0.078661,0.0870096626506017,0.0870096626506017,-1.2429951807228816,-2.005612591926801,-0.9005634587237074,15.773493884263823,24.276360515473343,11.681880796318682,-37.72312801480762,-0.0377231280148076,-3.229858404105313,-5.211480129510185,-2.340067363654075
3449.0240000000003,0.1019913414634107,-0.015042414634148,0.0762039999999972,,-1.504241463414802e-05,-15.042414634148018,-14.00529268292669,0.0785980000000013,0.0864909879518099,0.0864909879518099,-1.2355855421687127,-1.9936569024628847,-0.8951950954124722,15.1810483939716,23.405124804488768,11.233743460941916,-39.0869329806126,-0.0390869329806126,-3.210604843249472,-5.180413891530527,-2.326117950473728
3449.074,0.1034608536585401,-0.0144125365853643,0.0772540000000025,,-1.4412536585364315e-05,-14.412536585364318,-14.057731707317204,0.0780729999999987,0.086408,0.086408,-1.2344,-1.991743992148584,-0.8943361572826413,15.778168375202863,24.283222695896587,11.685419645397628,-37.4502275927105,-0.0374502275927104,-3.2075242735124183,-5.17544329345359,-2.3238860443647864
3449.1240000000007,0.103418951219504,-0.0139843170731697,0.0803194146341719,,-1.3984317073169709e-05,-13.984317073169713,-14.085,0.0778,0.086408,0.086408,-1.2344,-1.991743992148584,-0.8943361572826413,16.222129553564304,24.93410589763419,12.021735347016364,-36.337521436070965,-0.0363375214360709,-3.2075242735124183,-5.17544329345359,-2.3238860443647864
3449.1740000000004,0.101739682926837,-0.0137745609756107,0.0855681951219267,,-1.3774560975610732e-05,-13.774560975610733,-14.085,0.0778,0.086408,0.086408,-1.2344,-1.991743992148584,-0.8943361572826413,16.448840156302303,25.26583110274123,12.193638678905064,-35.79248111329255,-0.0357924811132925,-3.2075242735124183,-5.17544329345359,-2.3238860443647864
3449.224,0.1027053902439018,-0.0144903414634142,0.0806760243902469,,-1.449034146341424e-05,-14.49034146341424,-14.04095121951222,0.0813269756097542,0.084084674698752,0.084084674698752,-1.2012096385536002,-1.9381902794070844,-0.8702893812661189,15.310272779890564,23.595416921588303,11.331427596510654,-37.65239952639715,-0.0376523995263971,-3.121280843517297,-5.036286752984479,-2.261401746104326
3449.2740000000003,0.1039439268292672,-0.0150570487804902,0.0763717560975417,,-1.505704878049025e-05,-15.05704878049025,-13.999,0.0848959999999965,0.0799358795180786,0.0799358795180786,-1.1419411359725522,-1.842558649514469,-0.8273487098093539,14.098917795016511,21.805934334818502,10.417124229163935,-39.124959049646016,-0.039124959049646,-2.9672747185307085,-4.787792930725795,-2.149822642071197
3449.324,0.104258560975612,-0.0143222926829214,0.0821455365854081,,-1.432229268292145e-05,-14.322292682921452,-13.999,0.0859460000000076,0.0790490487804863,0.0790490487804863,-1.1292721254355191,-1.822116794667092,-0.8181698745855502,14.616928957573965,22.572727694952608,10.807726269629486,-37.215733500340136,-0.0372157335003401,-2.934354952799245,-4.734675832849434,-2.1259719155782277
3449.3740000000007,0.1045714096385574,-0.0139699879518066,0.0861382891566535,,-1.3969987951806687e-05,-13.969987951806688,-14.086036144579932,0.0858270843373386,0.078661,0.078661,-1.1237285714285712,-1.8131720924729164,-0.8141535097214361,14.890018236379404,22.97603379026846,11.01387607579457,-36.30028795860012,-0.0363002879586001,-2.9199503156971613,-4.711433488870855,-2.1155356001270538
3449.4240000000004,0.1048828554216862,-0.0139181807228916,0.0887316626505984,,-1.3918180722891645e-05,-13.918180722891648,-14.241457831325064,0.0847897349397606,0.078661,0.078661,-1.1237285714285712,-1.8131720924729164,-0.8141535097214361,14.941302323274716,23.051699542356204,11.052607100362115,-36.165669565625066,-0.036165669565625,-2.9199503156971613,-4.711433488870855,-2.1155356001270538
3449.474,0.1032133292682874,-0.0142433658536595,0.0885184999999985,,-1.4243365853659554e-05,-14.243365853659553,-14.257,0.084686,0.078661,0.078661,-1.1237285714285712,-1.8131720924729164,-0.8141535097214361,14.625127435853924,22.58484485953156,10.813912837481183,-37.01064623471399,-0.0370106462347139,-2.9199503156971613,-4.711433488870855,-2.1155356001270538
3449.5240000000003,0.1021970731707299,-0.0144740975609758,0.0864923170731784,,-1.4474097560975802e-05,-14.4740975609758,-14.2979024390242,0.0840036585365885,0.078661,0.078661,-1.1237285714285712,-1.8131720924729164,-0.8141535097214361,14.408784427902209,22.264899287020643,10.650708258996504,-37.610190589773794,-0.0376101905897737,-2.9199503156971613,-4.711433488870855,-2.1155356001270538
3449.574,0.1036665853658593,-0.0143167804878042,0.0801935365853414,,-1.4316780487804269e-05,-14.316780487804268,-14.455219512195733,0.0813792682926727,0.078661,0.078661,-1.1237285714285712,-1.8131720924729164,-0.8141535097214361,14.555589678005132,22.482051121340103,10.761444202381306,-37.20141034768402,-0.037201410347684,-2.9199503156971613,-4.711433488870855,-2.1155356001270538
3449.6240000000007,0.1041599756097555,-0.0145499878048806,0.0787761219512282,,-1.4549987804880668e-05,-14.549987804880669,-14.710451219513946,0.0797313780487746,0.078661,0.078661,-1.1237285714285712,-1.8131720924729164,-0.8141535097214361,14.339018831897231,22.16163753024452,10.598099731713132,-37.80738744609885,-0.0378073874460988,-2.9199503156971613,-4.711433488870855,-2.1155356001270538
3449.6740000000004,0.104055097560976,-0.0150225487804859,0.0803505121951156,,-1.5022548780485916e-05,-15.022548780485916,-15.025695121949957,0.0786819878048822,0.078661,0.078661,-1.1237285714285712,-1.8131720924729164,-0.8141535097214361,13.919351772999606,21.539583676338964,10.281856598704506,-39.0353125918932,-0.0390353125918932,-2.9199503156971613,-4.711433488870855,-2.1155356001270538
3449.724,0.1039514578313249,-0.0150319999999999,0.0793659879518031,,-1.5031999999999998e-05,-15.031999999999998,-15.031999999999998,0.0781526987951786,0.078661,0.078661,-1.1237285714285712,-1.8131720924729164,-0.8141535097214361,13.911208850288398,21.52749859151766,10.275724127271166,-39.05987109481422,-0.0390598710948142,-2.9199503156971613,-4.711433488870855,-2.1155356001270538
3449.7740000000003,0.1034778780487802,-0.0150319999999999,0.0781569999999996,,-1.5031999999999998e-05,-15.031999999999998,-15.031999999999998,0.0779680000000001,0.0786817228915657,0.0786817228915657,-1.124024612736653,-1.8136497646187368,-0.8143679948525663,13.914618721867075,21.532559324936017,10.278292099705128,-39.05987109481422,-0.0390598710948142,-2.920719563657008,-4.712674695126931,-2.116092928597896
3449.824,0.1022181219512198,-0.0150319999999999,0.0765820000000003,,-1.5031999999999998e-05,-15.031999999999998,-15.031999999999998,0.0784929999999998,0.0791997951807237,0.0791997951807237,-1.1314256454389104,-1.8255915682645687,-0.8197301231309685,13.99982491654772,21.658984450677465,10.342468825340546,-39.05987109481422,-0.0390598710948142,-2.939950762653727,-4.743704851529657,-2.130026140369333
3449.8740000000007,0.102754407407414,-0.0146344938271576,0.0768008148148199,,-1.463449382715767e-05,-14.634493827157671,-14.995901234567643,0.078661,0.0809345061728624,0.0809345061728624,-1.1562072310408924,-1.865577451478004,-0.8376846500579349,14.644153249175565,22.612962331787703,10.82827025672581,-38.02697195493834,-0.0380269719549383,-3.0043444254489984,-4.847606091812325,-2.176680045859998
3449.9240000000004,0.1039585365853608,-0.0140724146341456,0.0781149268292851,,-1.4072414634145667e-05,-14.072414634145668,-14.946000000000002,0.0789444268292834,0.0846542592592768,0.0846542592592768,-1.2093465608468117,-1.9513194645108465,-0.8761846695161336,15.827319186784436,24.35536501662808,11.72263235795616,-36.56643837164097,-0.0365664383716409,-3.1424242133869997,-5.070402258421739,-2.2767203463645944
3449.974,0.1023841463414503,-0.0138626585365836,0.0833637073171168,,-1.386265853658362e-05,-13.862658536583623,-14.946000000000002,0.0836682073171124,0.0827544634145958,0.0827544634145958,-1.182206620208512,-1.9075282998044287,-0.8565214888459006,15.71574896668043,24.191575148659712,11.638168530667269,-36.0213980488546,-0.0360213980488546,-3.0719024875452683,-4.956613191862103,-2.225626592885793
3450.0240000000003,0.101471,-0.014049597560977,0.0883922439024484,,-1.4049597560977077e-05,-14.049597560977077,-14.946000000000002,0.086408,0.0799619268292894,0.0799619268292894,-1.1423132404184209,-1.8431590519727568,-0.8276183035068801,15.038440593180551,23.19495726085559,11.125983665836758,-36.50714939234839,-0.0365071493923483,-2.9682416126026507,-4.789353045323035,-2.1505231672889558
3450.074,0.101471,-0.0147843536585377,0.0931166341463488,,-1.4784353658537723e-05,-14.784353658537729,-14.946000000000002,0.086408,0.0836363170731902,0.0836363170731902,-1.194804529617004,-1.927855430700408,-0.8656488105327004,14.954536597587554,23.071222007889485,11.062602862121055,-38.4163749416331,-0.0384163749416331,-3.104637500687887,-5.009432185510611,-2.2493434641289607
3450.1240000000007,0.101471,-0.0149874074074078,0.0908400370370055,,-1.49874074074078e-05,-14.9874074074078,-14.946000000000002,0.0868225555555595,0.085547,0.085547,-1.2221,-1.9718975476383545,-0.8854246741859332,15.078804917187009,23.25446181745352,11.156480074059107,-38.94399955952717,-0.0389439995595271,-3.1755633624915154,-5.123873338407026,-2.30073001848526
3450.1740000000004,0.1016750493827213,-0.0150235061728392,0.0863337901234325,,-1.5023506172839284e-05,-15.023506172839287,-14.946000000000002,0.0874390740740784,0.085547,0.085547,-1.2221,-1.9718975476383545,-0.8854246741859332,15.045298858016212,23.20506861819857,11.131165038051536,-39.03780032618736,-0.0390378003261873,-3.1755633624915154,-5.123873338407026,-2.30073001848526
3450.224,0.102950358024692,-0.0149704197530863,0.0804887283950584,,-1.4970419753086384e-05,-14.970419753086391,-14.946000000000002,0.0885020370370376,0.0864183734939827,0.0864183734939827,-1.2345481927711817,-1.9919831059380213,-0.8944435245489373,15.236663187436486,23.487039218364487,11.275779802147213,-38.89985802227349,-0.0388998580222734,-3.207909344729791,-5.176064618213596,-2.3241650326285783
3450.2740000000003,0.1029133658536671,-0.0145209146341521,0.0814848414633639,,-1.452091463415219e-05,-14.520914634152192,-14.946000000000002,0.0884240000000078,0.087269,0.087269,-1.2467,-2.011590436658814,-0.9032476403793496,15.81342554250006,24.33497437977964,11.712112778673196,-37.73184232229816,-0.0377318423222981,-3.2394851845333217,-5.227013248500155,-2.3470420702443127
3450.324,0.1017584878048807,-0.0137337195121969,0.0883086219512036,,-1.3733719512196956e-05,-13.733719512196956,-14.946000000000002,0.0873740000000024,0.087269,0.087269,-1.2467,-2.011590436658814,-0.9032476403793496,16.6443936898422,25.55161433078043,12.342005430002835,-35.68635669230628,-0.0356863566923062,-3.2394851845333217,-5.227013248500155,-2.3470420702443127
3450.3740000000007,0.1017362530120482,-0.0144481927710848,0.088991,,-1.4448192771084824e-05,-14.44819277108482,-14.946000000000002,0.086802192771084,0.087269,0.087269,-1.2467,-2.011590436658814,-0.9032476403793496,15.886696623972268,24.44249005311863,11.767594651311295,-37.542878338983485,-0.0375428783389834,-3.2394851845333217,-5.227013248500155,-2.3470420702443127
3450.4240000000004,0.1021425121951146,-0.0149416585365892,0.0886130000000083,,-1.494165853658928e-05,-14.94165853658928,-14.95858536585338,0.086408,0.087269,0.087269,-1.2467,-2.011590436658814,-0.9032476403793496,15.402426344612785,23.73103161326853,11.401110619288684,-38.82512349533714,-0.0388251234953371,-3.2394851845333217,-5.227013248500155,-2.3470420702443127
3450.474,0.1035071463414631,-0.0142069024390245,0.0870380000000003,,-1.420690243902455e-05,-14.206902439024551,-15.01102439024389,0.086408,0.0836575243902103,0.0836575243902103,-1.1951074912887196,-1.9283442690749144,-0.8658683095421673,15.518851068087988,23.90225949389341,11.4891724154234,-36.91589794604183,-0.0369158979460418,-3.105424730853126,-5.010702406631846,-2.2499138209021923
3450.5240000000003,0.1039271463414636,-0.0143223902439018,0.0829437317073222,,-1.432239024390183e-05,-14.322390243901832,-15.031999999999998,0.086408,0.080382,0.080382,-1.1483142857142858,-1.852841931035176,-0.8319661257602685,14.845016056198697,22.90961775381616,10.979893905963609,-37.215987007479406,-0.0372159870074794,-2.9838350170525327,-4.814513503545812,-2.161820757547105
3450.574,0.1037173902439004,-0.0150047073170798,0.0771699512194558,,-1.5004707317079828e-05,-15.004707317079829,-15.031999999999998,0.086408,0.080382,0.080382,-1.1483142857142858,-1.852841931035176,-0.8319661257602685,14.217950225679791,21.98234041929148,10.50682933841018,-38.98895247608794,-0.0389889524760879,-2.9838350170525327,-4.814513503545812,-2.161820757547105
3450.6240000000007,0.1026136746987866,-0.0150319999999999,0.0764410722891527,,-1.5031999999999998e-05,-15.031999999999998,-15.031999999999998,0.0824251566264751,0.080382,0.080382,-1.1483142857142858,-1.852841931035176,-0.8319661257602685,14.193967625562632,21.94680813244169,10.488753180193736,-39.05987109481422,-0.0390598710948142,-2.9838350170525327,-4.814513503545812,-2.161820757547105
3450.6740000000004,0.101783536585366,-0.0148430365853671,0.0779676341463281,,-1.4843036585367182e-05,-14.843036585367178,-15.031999999999998,0.0793636829268303,0.080382,0.080382,-1.1483142857142858,-1.852841931035176,-0.8319661257602685,14.36169207932122,22.195201399134625,10.61519594085516,-38.56885947844954,-0.0385688594784495,-2.9838350170525327,-4.814513503545812,-2.161820757547105
3450.724,0.101678658536585,-0.0142131585365834,0.0842664146341652,,-1.4213158536583478e-05,-14.213158536583482,-15.031999999999998,0.0788392926829252,0.080382,0.080382,-1.1483142857142858,-1.852841931035176,-0.8319661257602685,14.950575364719764,23.06537877637457,11.059610929546976,-36.93215409054744,-0.0369321540905474,-2.9838350170525327,-4.814513503545812,-2.161820757547105
3450.7740000000003,0.1015746144578316,-0.0144097108433718,0.0836697951807338,,-1.4409710843371852e-05,-14.409710843371856,-15.031999999999998,0.078661,0.080382,0.080382,-1.1483142857142858,-1.852841931035176,-0.8319661257602685,14.761697274385831,22.78660622028616,10.916989350255747,-37.44288504893903,-0.037442885048939,-2.9838350170525327,-4.814513503545812,-2.161820757547105
3450.824,0.101471,-0.0150319999999999,0.079521,,-1.5031999999999998e-05,-15.031999999999998,-15.031999999999998,0.078661,0.080382,0.080382,-1.1483142857142858,-1.852841931035176,-0.8319661257602685,14.193967625562632,21.94680813244169,10.488753180193736,-39.05987109481422,-0.0390598710948142,-2.9838350170525327,-4.814513503545812,-2.161820757547105
3450.8740000000007,0.1016782289156632,-0.0150319999999999,0.079002927710842,,-1.5031999999999998e-05,-15.031999999999998,-15.031999999999998,0.078661,0.0819376626506112,0.0819376626506112,-1.1705380378658743,-1.888700667936445,-0.8480674746744404,14.448823204491642,22.32414253997652,10.68090517911136,-39.05987109481422,-0.0390598710948142,-3.041582282505177,-4.907690568539587,-2.2036592762432323
3450.9240000000004,0.102278975609752,-0.0148000121951239,0.078661,,-1.4800012195123992e-05,-14.800012195123994,-15.031999999999998,0.078661,0.0845304337349318,0.0845304337349318,-1.2075776247847398,-1.9484652294378344,-0.8749030561977347,15.087563316782,23.26737147557532,11.16309775421544,-38.45706283549905,-0.038457062835499,-3.137827724925085,-5.062985676860659,-2.273390140735932
3450.974,0.1036436097561004,-0.0141176951219497,0.078661,,-1.411769512194978e-05,-14.11769512194978,-15.031999999999998,0.078661,0.081274253012031,0.081274253012031,-1.1610607573147298,-1.8734087717928536,-0.8412010823627097,15.198367805463242,23.43063723731948,11.246833601535393,-36.684097366900346,-0.0366840973669003,-3.0169560613332043,-4.86795537081713,-2.1858173125269853
3451.0240000000003,0.1030859629629685,-0.0143965185185157,0.0782889629629651,,-1.4396518518515726e-05,-14.396518518515723,-14.58564197531122,0.078661,0.0785157710843362,0.0785157710843362,-1.1216538726333742,-1.809824499422972,-0.8126503679942686,14.456004796971031,22.334767287347788,10.686321837284105,-37.40860547813531,-0.0374086054781353,-2.914559318657449,-4.702734942236426,-2.1116297644365005
3451.074,0.1018233902439022,-0.0149312195121973,0.0785138536585207,,-1.4931219512197354e-05,-14.931219512197355,-13.994804878048877,0.078661,0.0779970963855396,0.0779970963855396,-1.114244234079138,-1.7978688099589466,-0.8072820046829846,13.888588721378769,21.493924538348185,10.258689543183433,-38.797998232757024,-0.038797998232757,-2.8953057578014327,-4.671668704256486,-2.0976803512560265
3451.1240000000007,0.1019282682926832,-0.0136714634146299,0.0874370243902736,,-1.3671463414629953e-05,-13.671463414629956,-13.942365853658364,0.078661,0.078117750000003,0.078117750000003,-1.1159678571429006,-1.8006499310558182,-0.8085307882437828,15.09346466783758,23.27606954298728,11.167556794785456,-35.52458745695282,-0.0355245874569528,-2.899784502791229,-4.678895302948801,-2.1009252504650537
3451.1740000000004,0.1026257951807203,-0.0132398072289145,0.0887833253012193,,-1.3239807228914571e-05,-13.239807228914572,-13.9357951807228,0.078888951807228,0.0786302499999985,0.0786302499999985,-1.1232892857142642,-1.8124632908832308,-0.8138352424679667,15.641324759882972,24.08225773645713,11.581840709626436,-34.40295128270308,-0.034402951282703,-2.918808854589217,-4.70959170476196,-2.114708599202745
3451.224,0.1040776024096398,-0.0138620963855427,0.0804863373493903,,-1.3862096385542716e-05,-13.862096385542715,-13.9876024096386,0.079407024096386,0.078661,0.078661,-1.1237285714285712,-1.8131720924729164,-0.8141535097214361,14.99722003500143,23.134175915594263,11.094843921731718,-36.01993732857827,-0.0360199373285782,-2.9199503156971613,-4.711433488870855,-2.1155356001270538
3451.2740000000003,0.1042313703703707,-0.0139575925925926,0.0823910370370289,,-1.395759259259268e-05,-13.95759259259268,-13.95759259259268,0.0824224074074011,0.078661,0.078661,-1.1237285714285712,-1.8131720924729164,-0.8141535097214361,14.902256363446376,22.99409228000125,11.023118107803006,-36.26807926161548,-0.0362680792616154,-2.9199503156971613,-4.711433488870855,-2.1155356001270538
3451.324,0.1038514390243832,-0.0140137804878083,0.0857360975609523,,-1.4013780487808371e-05,-14.013780487808374,-13.913,0.0849590975609552,0.078661,0.078661,-1.1237285714285712,-1.8131720924729164,-0.8141535097214361,14.846941686787885,22.91246003645626,10.98134790533956,-36.41408058839927,-0.0364140805883992,-2.9199503156971613,-4.711433488870855,-2.1155356001270538
3451.3740000000007,0.1025916829268158,-0.014643658536592,0.0815367073170284,,-1.4643658536592067e-05,-14.643658536592074,-13.913,0.081284707317034,0.078661,0.078661,-1.1237285714285712,-1.8131720924729164,-0.8141535097214361,14.253833735799466,22.03549557434965,10.533877721919918,-38.05078597630138,-0.0380507859763013,-2.9199503156971613,-4.711433488870855,-2.1155356001270538
3451.4240000000004,0.1018779268292675,-0.0145366585365823,0.0814316829268431,,-1.4536658536582397e-05,-14.536658536582394,-13.913,0.0814316829268431,0.0787449756097728,0.0787449756097728,-1.124928222996755,-1.815107768755808,-0.8150226702638594,14.365443811862953,22.20075476694217,10.618024948308475,-37.77275203487487,-0.0377727520348748,-2.9230675479757635,-4.716463243134495,-2.117794068644068
3451.474,0.1016681707317066,-0.0137494634146315,0.0851060731707439,,-1.3749463414631528e-05,-13.749463414631526,-13.913,0.0851060731707439,0.0829437560975758,0.0829437560975758,-1.184910801393941,-1.9118915828810323,-0.8584806973763385,15.868235042918124,24.41540445491073,11.753614208732625,-35.72726640489433,-0.0357272664048943,-3.0789291618746906,-4.967950956266195,-2.230717494472193
3451.5240000000003,0.103028463414632,-0.01379343902439,0.08000407317074,,-1.3793439024390032e-05,-13.793439024390034,-13.866853658536654,0.085547,0.0841507317073313,0.0841507317073313,-1.2021533101047333,-1.939712923722162,-0.8709730815162627,16.033422132173964,24.657651945640893,11.878731656285984,-35.841534742339995,-0.0358415347423399,-3.123732925019632,-5.040243265136566,-2.263178305686425
3451.574,0.1038268313252959,-0.01390056626506,0.0769594578313483,,-1.3900566265060074e-05,-13.900566265060077,-13.827,0.0857959638554249,0.0804763414634101,0.0804763414634101,-1.1496620209058594,-1.855016544994042,-0.8329425744902317,15.277668870682822,23.54741893534144,11.306778087434257,-36.11989931201236,-0.0361198993120123,-2.9873370369336407,-4.820164124947773,-2.164358008845872
3451.6240000000007,0.1021677951807132,-0.0138487590361442,0.0842196987952228,,-1.3848759036144276e-05,-13.848759036144278,-13.827,0.086833313253018,0.0830170487804982,0.0830170487804982,-1.185957839721404,-1.913581012805104,-0.8592392879744517,15.77625770426246,24.280417842307,11.683973155822828,-35.98528091903533,-0.0359852809190353,-3.0816498365754645,-4.972340852158822,-2.232688652732973
3451.6740000000004,0.1015911927710842,-0.0137969518072289,0.0887728072289139,,-1.379695180722895e-05,-13.796951807228949,-13.857048192771051,0.087269,0.087269,0.087269,-1.2467,-2.011590436658814,-0.9032476403793496,16.57443306951469,25.44941090234399,12.288916808217952,-35.85066252605953,-0.0358506625260595,-3.2394851845333217,-5.227013248500155,-2.3470420702443127
3451.724,0.1017984216867474,-0.0137451445783131,0.0913655783132581,,-1.374514457831315e-05,-13.74514457831315,-13.90885542168685,0.087269,0.087269,0.087269,-1.2467,-2.011590436658814,-0.9032476403793496,16.631709240148428,25.533087086219467,12.332379238545162,-35.716044133082505,-0.0357160441330825,-3.2394851845333217,-5.227013248500155,-2.3470420702443127
