Repository: DunklesArchipel/ORR_on_Ru0001

This project contains the evaluated data files for the article "Impact of the potential dependent surface adlayer composition on the ORR activity and H2O2 formation on Ru(0001) in acid electrolytes".

The subfolders contain the final figures found in the submitted manuscript (and supporting information).

Among the final PNG, also the SVG files are included which are based on the raw PNG obtained from the data evaluation. The CSV contain the data for the individual traces in the figures, where ***r*** and ***b*** refer to the red and blue curves, respectively.

File: data/SI/figure_S3_4/figure_S3_4_ORR_H2SO4_SCV_b.csv (part 42 of 105)
t,E,current1_mA,coll_current,potential2,current1,current1_muA,cur1muA_filt,coll_cur_filt,coll_cur_norm,coll_cur_norm_filt,cur_H2O2,cur_H2O2_min,cur_H2O2_max,yield,yield_min,yield_max,j,current1_mA_geo,cur_H2O2_uAcm,cur_H2O2_min_uAcm,cur_H2O2_max_uAcm
3457.0240000000003,0.1159072560975605,-0.0137902926829269,0.0864397804878256,,-1.3790292682926928e-05,-13.790292682926928,-13.741,0.080382,0.0763192926829095,0.0763192926829095,-1.0902756097558504,-1.7591946658436075,-0.7899164769993811,14.653682417384177,22.62704391965312,10.835461526443195,-35.833359137499045,-0.035833359137499,-2.8330245326559003,-4.571175949876004,-2.052556929701012
3457.074,0.1161868780487848,-0.013741,0.0762354634146425,,-1.3741e-05,-13.741,-13.741,0.080382,0.0820936829268414,0.0820936829268414,-1.1727668989548776,-1.892297006792048,-0.8496823086516405,15.727306278832376,24.208546744425306,11.64691671955349,-35.70527466164464,-0.0357052746616446,-3.047373862256688,-4.917035468227793,-2.2078553384431365
3457.1240000000007,0.1175515121951333,-0.013741,0.0788598536585584,,-1.3741e-05,-13.741,-13.741,0.080382,0.083826,0.083826,-1.1975142857142855,-1.9322277090760949,-0.8676120581471009,16.032575433013033,24.656410854761912,11.87809019356142,-35.70527466164464,-0.0357052746616446,-3.1116786611361444,-5.020793323732069,-2.254444861065209
3457.1740000000004,0.1179411481481475,-0.013741,0.0823907407407439,,-1.3741e-05,-13.741,-13.741,0.0794893703703689,0.0838578518518534,0.0838578518518534,-1.1979693121693349,-1.932961908855837,-0.8679417297375666,16.03817890158547,24.664624299791203,11.882335432563302,-35.70527466164464,-0.0357052746616446,-3.112861023741184,-5.022701103718403,-2.255301495566753
3457.224,0.1169843580246941,-0.013741,0.0871734567901094,,-1.3741e-05,-13.741,-13.741,0.0773640617284012,0.0843887160493854,0.0843887160493854,-1.2055530864197914,-1.9451985718509417,-0.8734362562450618,16.131519815296258,24.80140185578961,11.953061218790753,-35.70527466164464,-0.0357052746616446,-3.132567067157563,-5.0544974368224125,-2.2695787372584646
3457.2740000000003,0.1171332469135774,-0.0136985308641978,0.0826035802469593,,-1.3698530864197882e-05,-13.698530864197885,-13.698530864197885,0.0786392469135661,0.084686,0.084686,-1.2097999999999998,-1.952051103128125,-0.8765131910892251,16.229851765703902,24.945412345732013,12.027588908333616,-35.59492081851407,-0.035594920818514,-3.143602451470612,-5.072303383360462,-2.2775739926057343
3457.324,0.1177655000000008,-0.0135510609756094,0.076939,,-1.3551060975609435e-05,-13.551060975609436,-13.645560975609724,0.0808543902439039,0.084686,0.084686,-1.2097999999999998,-1.952051103128125,-0.8765131910892251,16.391997756757554,25.1827000051861,12.150527607231009,-35.21172797400692,-0.0352117279740069,-3.143602451470612,-5.072303383360462,-2.2775739926057343
3457.3740000000007,0.1193405000000089,-0.0129736219512162,0.076939,,-1.2973621951216244e-05,-12.973621951216243,-13.593121951219215,0.0834787804878197,0.0842559999999952,0.0842559999999952,-1.2036571428570746,-1.942139406102,-0.8720626246181136,16.98008672708224,26.041438443222503,12.596887063860644,-33.7112826668014,-0.0337112826668014,-3.1276405563032013,-5.0465483535459805,-2.2660094268353435
3457.4240000000004,0.1193277682926847,-0.0129914999999993,0.0843086829268111,,-1.29914999999993e-05,-12.991499999999304,-13.569,0.0821351585365916,0.084014890243903,0.084014890243903,-1.200212717770043,-1.936581715747576,-0.8695671013708811,16.914275840255208,25.945486535015057,12.54689981675254,-33.75773784780813,-0.0337577378478081,-3.11869039665078,-5.032106983879356,-2.259524939318645
3457.474,0.1179625243902463,-0.013516499999999,0.0979562439024148,,-1.351649999999907e-05,-13.51649999999907,-13.569,0.0774113780487888,0.0850642804878108,0.0850642804878108,-1.2152040069687258,-1.9607706417002968,-0.880428452614127,16.497806450549906,25.337421398027693,12.230781801993606,-35.12192307430948,-0.0351219230743094,-3.157644482843278,-5.094960651364406,-2.287747596282235
3457.5240000000003,0.117826,-0.0129543658536594,0.0912895975609874,,-1.2954365853659449e-05,-12.954365853659446,-13.474060975609891,0.076939,0.085547,0.085547,-1.2221,-1.9718975476383545,-0.8854246741859332,17.241250571411392,26.421851130764622,12.79534791230368,-33.66124669764509,-0.033661246697645,-3.1755633624915154,-5.123873338407026,-2.30073001848526
3457.574,0.1180990000000067,-0.0126265609756141,0.082502475609702,,-1.2626560975614149e-05,-12.626560975614147,-13.396,0.0778943414634382,0.085547,0.085547,-1.2221,-1.9718975476383545,-0.8854246741859332,17.64935977784384,27.01514744858171,13.10576694105701,-32.80946275135047,-0.0328094627513504,-3.1755633624915154,-5.123873338407026,-2.30073001848526
3457.6240000000007,0.1191490000000062,-0.0133094878048821,0.0741043048779984,,-1.330948780488214e-05,-13.30948780488214,-13.396,0.081568731707339,0.0850849999999959,0.0850849999999959,-1.2154999999999416,-1.9612482359498449,-0.8806429027681453,16.736674981460467,25.68636155723888,12.412047794505046,-34.584012639482324,-0.0345840126394823,-3.1584136053581964,-5.096201655211066,-2.288304833866869
3457.6740000000004,0.1199338192771095,-0.0135043855421684,0.0721989397590397,,-1.3504385542168494e-05,-13.504385542168492,-13.396,0.0807143253011984,0.084056146341457,0.084056146341457,-1.200802090592243,-1.9375326876997407,-0.869994108358092,16.331679956494447,25.094455997728392,12.104788234478296,-35.090444284977,-0.035090444284977,-3.1202218513116318,-5.03457803509452,-2.260634494792104
3457.724,0.120556108433741,-0.0134001686746977,0.0742730361445987,,-1.340016867469777e-05,-13.400168674697769,-13.396,0.0770842048192413,0.0814317560975557,0.0814317560975557,-1.1633108013936533,-1.877039290082116,-0.8428312636453256,15.975726175924349,24.57306720455004,11.835024465265471,-34.81964216887057,-0.0348196421688705,-3.022802683983577,-4.877389083988096,-2.1900532539027275
3457.7740000000003,0.1207823658536586,-0.0128416585365849,0.0793954146341498,,-1.2841658536584984e-05,-12.841658536584983,-13.396,0.076939,0.0772327317073217,0.0772327317073217,-1.1033247386760248,-1.7802498538941018,-0.7993707121049826,15.823966467329797,24.350444638995203,11.720093807170034,-33.36838258931813,-0.0333683825893181,-2.8669320162589886,-4.6258867622183,-2.0771232684799408
3457.824,0.1209907142857143,-0.0126623333333336,0.0818171904761889,,-1.2662333333333622e-05,-12.662333333333626,-13.396,0.0775948095238104,0.0719839512194609,0.0719839512194609,-1.0283421602780136,-1.65926305865751,-0.7450450226788472,15.02251895106067,23.171481910848943,11.113955359434389,-32.90241536452772,-0.0329024153645277,-2.6720936816007184,-4.311508860001963,-1.9359607866996216
3457.8740000000007,0.1211960714285715,-0.0133290000000004,0.0782302857142833,,-1.3329000000000434e-05,-13.329000000000436,-13.396,0.0796442142857156,0.0712229599999941,0.0712229599999941,-1.0174708571427735,-1.641721862362597,-0.7371686459204014,14.184266880327124,21.9324342200218,10.48144188338278,-34.63471406484805,-0.034634714064848,-2.643845165162777,-4.265928972686361,-1.9154944308667927
3457.9240000000004,0.1205308780487864,-0.0130648048780528,0.0806342195121656,,-1.30648048780528e-05,-13.0648048780528,-13.02643902439319,0.080382,0.0711574814814825,0.0711574814814825,-1.0165354497354648,-1.6402125525086453,-0.7364909331318839,14.438049590058176,22.30820276485753,10.672779472417735,-33.948216765276904,-0.0339482167652769,-2.641414557608852,-4.26200710943879,-1.913733429392684
3457.974,0.119376,-0.012277,0.086408,,-1.2277e-05,-12.277,-12.449000000000002,0.080382,0.0716889629629651,0.0716889629629651,-1.024128042328073,-1.6524634441816517,-0.7419918486236902,15.39911560987908,23.72616074988712,11.39860685452584,-31.90114671574203,-0.031901146715742,-2.661143515029203,-4.293840415023154,-1.9280272725282228
3458.0240000000003,0.1210558780487831,-0.0129593170731717,0.0827336097560918,,-1.2959317073171796e-05,-12.959317073171787,-13.02643902439114,0.0798569999999991,0.0713383132530133,0.0713383132530133,-1.0191187607573335,-1.6443808076995543,-0.7383625699209019,14.581298978869723,22.520060619077128,10.780841560902395,-33.67411218433443,-0.0336741121843344,-2.64812715709741,-4.27283810401351,-1.9185967803583144
3458.074,0.1223175060241002,-0.0131719759036098,0.0801952771084299,,-1.3171975903609891e-05,-13.171975903609884,-13.190626506019909,0.079521,0.070913,0.070913,-1.0130428571428571,-1.6345771423390492,-0.7339605120056469,14.283278354847925,22.0791042623694,10.556074615463556,-34.22669510770364,-0.0342266951077036,-2.632339237195469,-4.247363788869948,-1.9071582615503204
3458.1240000000007,0.1228355783132553,-0.0125496867469851,0.0796766024096362,,-1.2549686746985156e-05,-12.549686746985154,-12.620144578310692,0.079521,0.070913,0.070913,-1.0130428571428571,-1.6345771423390492,-0.7339605120056469,14.938627941598464,23.04775425913099,11.05058720237966,-32.609709061837314,-0.0326097090618373,-2.632339237195469,-4.247363788869948,-1.9071582615503204
3458.1740000000004,0.1228459397590369,-0.0128715542168648,0.0762541927711012,,-1.2871554216864842e-05,-12.87155421686484,-12.81207228915475,0.0773429879518184,0.0738971066666896,0.0738971066666896,-1.0556729523812804,-1.7033621683240232,-0.7648464773006279,15.159843945281516,23.373885973781533,11.217717848785108,-33.44606496145909,-0.033446064961459,-2.743111325059524,-4.426098105542815,-1.9874138378582544
3458.224,0.122659457831325,-0.0135420120481932,0.0718362168674686,,-1.3542012048193293e-05,-13.542012048193287,-13.289253012048592,0.0743559999999999,0.079521,0.079521,-1.1360142857142856,-1.8329954865249465,-0.8230546426635604,15.479114969156164,23.84383204217452,11.459113422528311,-35.1882148062035,-0.0351882148062034,-2.9518741060316294,-4.762943548499248,-2.1386647316675798
3458.2740000000003,0.1229709036144572,-0.0128673132530132,0.0733916385542141,,-1.2867313253013232e-05,-12.867313253013233,-12.770578313253925,0.0743559999999999,0.079521,0.079521,-1.1360142857142856,-1.8329954865249465,-0.8230546426635604,16.22491914971683,24.93819033330767,12.023849891184714,-33.43504503720673,-0.0334350450372067,-2.9518741060316294,-4.762943548499248,-2.1386647316675798
3458.324,0.123123914634146,-0.0126485000000016,0.0741567317073154,,-1.2648500000001627e-05,-12.648500000001633,-12.449000000000002,0.0743559999999999,0.078051487804869,0.078051487804869,-1.1150212543552729,-1.7991225570966405,-0.8078449642810801,16.20255796099138,24.9054479376984,12.006900334754343,-32.86647016649957,-0.0328664701664995,-2.8973248046231386,-4.674926501062222,-2.0991431725261966
3458.3740000000007,0.123018426829268,-0.0131735000000013,0.0736323414634132,,-1.3173500000001398e-05,-13.1735000000014,-12.449000000000002,0.0743559999999999,0.074377707317025,0.074377707317025,-1.0625386759575008,-1.7144402335254896,-0.7698207683247061,14.927448571095304,23.031261633690026,11.042143849597789,-34.23065539300092,-0.0342306553930009,-2.760951551101288,-4.454883882468654,-2.00033927467229
3458.4240000000004,0.1222144512195151,-0.0123389756097597,0.0785451463414445,,-1.2338975609759737e-05,-12.338975609759734,-12.332585365854095,0.0786290487804717,0.0742935365853723,0.0742935365853723,-1.0613362369338908,-1.7125000595938624,-0.7689495882406635,15.840470715549255,24.37466498026028,11.732590423356488,-32.06218711809952,-0.0320621871180995,-2.757827075764568,-4.4498424412984265,-1.9980755584812928
3458.474,0.1212909756097566,-0.0112209878048795,0.084686,,-1.1220987804879517e-05,-11.220987804879517,-12.191,0.083826,0.0752169999999999,0.0752169999999999,-1.0745285714285713,-1.7337863144319976,-0.7785075773346036,17.478380550150018,26.76675484210049,12.975671935146911,-29.157153886048185,-0.0291571538860481,-2.792106671613549,-4.505153668684597,-2.0229114966089496
3458.5240000000003,0.1215007317073167,-0.0118508658536574,0.084686,,-1.1850865853657488e-05,-11.850865853657488,-12.191,0.083826,0.0752169999999999,0.0752169999999999,-1.0745285714285713,-1.7337863144319976,-0.7785075773346036,16.62662718196187,25.5256637119452,12.328522576174208,-30.793859273935407,-0.0307938592739354,-2.792106671613549,-4.505153668684597,-2.0229114966089496
3458.574,0.1223474444444476,-0.012191,0.0844418024691347,,-1.2191e-05,-12.191,-12.191,0.0840701975308652,0.0752169999999999,0.0752169999999999,-1.0745285714285713,-1.7337863144319976,-0.7785075773346036,16.200312948598246,24.90216043940377,12.005198696905296,-31.67768018340076,-0.0316776801834007,-2.792106671613549,-4.505153668684597,-2.0229114966089496
3458.6240000000007,0.1239418888888953,-0.012191,0.0839109382716027,,-1.2191e-05,-12.191,-12.191,0.0846010617283972,0.0752169999999999,0.0752169999999999,-1.0745285714285713,-1.7337863144319976,-0.7785075773346036,16.200312948598246,24.90216043940377,12.005198696905296,-31.67768018340076,-0.0316776801834007,-2.792106671613549,-4.505153668684597,-2.0229114966089496
3458.6740000000004,0.124464555555556,-0.012191,0.0802549629629558,,-1.2191e-05,-12.191,-12.191,0.084686,0.0752169999999999,0.0752169999999999,-1.0745285714285713,-1.7337863144319976,-0.7785075773346036,16.200312948598246,24.90216043940377,12.005198696905296,-31.67768018340076,-0.0316776801834007,-2.792106671613549,-4.505153668684597,-2.0229114966089496
3458.724,0.1244589268292596,-0.0120062804877985,0.0782092317073606,,-1.2006280487798543e-05,-12.006280487798543,-12.191,0.0845706341463375,0.0752169999999999,0.0752169999999999,-1.0745285714285713,-1.7337863144319976,-0.7785075773346036,16.429084264793328,25.236941557671862,12.178654403474397,-31.19769612703528,-0.0311976961270352,-2.792106671613549,-4.505153668684597,-2.0229114966089496
3458.7740000000003,0.1233040487804901,-0.011166646341465,0.0839830121951104,,-1.1166646341465092e-05,-11.166646341465093,-12.191,0.08404624390244,0.0752169999999999,0.0752169999999999,-1.0745285714285713,-1.7337863144319976,-0.7785075773346036,17.555971204966074,26.87950645809455,13.034701480227252,-29.01595041637875,-0.0290159504163787,-2.792106671613549,-4.505153668684597,-2.0229114966089496
3458.824,0.1229410121951221,-0.0116663170731718,0.0861034999999996,,-1.1666317073171871e-05,-11.666317073171871,-12.525914634146789,0.0844346463414642,0.0746364216867424,0.0746364216867424,-1.0662345955248915,-1.7204037182904075,-0.772498502044348,16.7481683682659,25.70313888054853,12.420772659151186,-30.31431885506411,-0.0303143188550641,-2.770555206095905,-4.470379687830122,-2.007297226635798
3458.8740000000007,0.1231513780487817,-0.0131358292683013,0.0855784999999969,,-1.313582926830132e-05,-13.135829268301324,-13.10335365853998,0.085484036585372,0.0735996746987879,0.0735996746987879,-1.0514239242683987,-1.6965062251805505,-0.7617680104546619,14.822092902649544,22.87578009445763,10.962585764650248,-34.13276995365471,-0.0341327699536547,-2.7320704462431724,-4.408283293447457,-1.979414601683887
3458.9240000000004,0.1232613975903614,-0.013224,0.0826222409638567,,-1.3224e-05,-13.224000000000002,-13.138,0.085547,0.073496,0.073496,-1.049942857142857,-1.6941164758697385,-0.7606949612957714,14.71132212943465,22.71220336173129,10.878963944527657,-34.361877019546526,-0.0343618770195465,-2.7282219702581787,-4.402073654009642,-1.9766263391888987
3458.974,0.1233653658536588,-0.0132093170731705,0.0827336585366095,,-1.320931707317058e-05,-13.209317073170586,-13.138,0.0853999999999984,0.073496,0.073496,-1.049942857142857,-1.6941164758697385,-0.7606949612957714,14.726470550001086,22.73457952216425,10.890398081533643,-34.32372419695129,-0.0343237241969512,-2.7282219702581787,-4.402073654009642,-1.9766263391888987
3459.0240000000003,0.1234702439024389,-0.0131568780487805,0.0911324390243809,,-1.3156878048780549e-05,-13.156878048780548,-13.138,0.0848750000000005,0.073496,0.073496,-1.049942857142857,-1.6941164758697385,-0.7606949612957714,14.780827661522682,22.814855571561555,10.931431230790434,-34.187464116255924,-0.0341874641162559,-2.7282219702581787,-4.402073654009642,-1.9766263391888987
3459.074,0.1236422439024391,-0.013138,0.0847495609756032,,-1.3138e-05,-13.138,-13.138,0.0830063902439012,0.0759019518072393,0.0759019518072393,-1.0843135972462767,-1.7495747674338071,-0.7855969344220293,15.248061995429795,23.503825099316483,11.284396382947142,-34.13841048720525,-0.0341384104872052,-2.8175325528734616,-4.546179143607243,-2.041332822711927
3459.1240000000007,0.123852,-0.013138,0.070052,,-1.3138e-05,-13.138,-13.138,0.080382,0.0800501445783573,0.0800501445783573,-1.1435734939765334,-1.8451925115101475,-0.8285313708467732,16.014670854844564,24.630164901007088,11.864525970653231,-34.13841048720525,-0.0341384104872052,-2.971516316003839,-4.794636884293698,-2.152895725338257
3459.1740000000004,0.123852,-0.013138,0.0789751707317211,,-1.3138e-05,-13.138,-13.138,0.0751332195121869,0.080382,0.080382,-1.1483142857142858,-1.852841931035176,-0.8319661257602685,16.075724819557582,24.71965136526832,11.910782292107976,-34.13841048720525,-0.0341384104872052,-2.9838350170525327,-4.814513503545812,-2.161820757547105
3459.224,0.1245132000000153,-0.013138,0.0815871199999279,,-1.3138e-05,-13.138,-13.138,0.0715673599999952,0.080382,0.080382,-1.1483142857142858,-1.852841931035176,-0.8319661257602685,16.075724819557582,24.71965136526832,11.910782292107976,-34.13841048720525,-0.0341384104872052,-2.9838350170525327,-4.814513503545812,-2.161820757547105
3459.2740000000003,0.1263498666666653,-0.013138,0.0729791200000062,,-1.3138e-05,-13.138,-13.138,0.0709933600000004,0.080382,0.080382,-1.1483142857142858,-1.852841931035176,-0.8319661257602685,16.075724819557582,24.71965136526832,11.910782292107976,-34.13841048720525,-0.0341384104872052,-2.9838350170525327,-4.814513503545812,-2.161820757547105
3459.324,0.1256928518518507,-0.013138,0.0704033086419737,,-1.3138e-05,-13.138,-13.138,0.0713700740740746,0.0800500481927698,0.0800500481927698,-1.143572117039569,-1.845190289778192,-0.8285303732410428,16.01465311616716,24.63013889688118,11.86451253245334,-34.13841048720525,-0.0341384104872052,-2.971512738104668,-4.79463111123863,-2.152893133111592
3459.3740000000007,0.1249098674698798,-0.01312556626506,0.0694408192771117,,-1.3125566265060076e-05,-13.125566265060074,-13.125566265060074,0.0716495180722875,0.0795313734939733,0.0795313734939733,-1.1361624784853326,-1.8332346003141664,-0.8231620099297587,15.933026057581394,24.51044862235757,11.802681845995869,-34.106102072890415,-0.0341061020728904,-2.9522591772486515,-4.763564873258689,-2.1389437199311176
3459.4240000000004,0.1250134819277105,-0.0130737590361447,0.0704775662650568,,-1.3073759036144749e-05,-13.073759036144748,-13.073759036144748,0.0711308433734956,0.075455771084321,0.075455771084321,-1.0779395869188713,-1.739290097330516,-0.7809788949674832,15.234066462694562,23.4832151255069,11.273816926030989,-33.97148367991462,-0.0339714836799146,-2.800970018164476,-4.519454962627518,-2.0293330870942223
3459.474,0.125057,-0.013052,0.0790340481928063,,-1.3052e-05,-13.052,-13.052,0.070913,0.072635,0.072635,-1.037642857142857,-1.6742700313595087,-0.7517834781990632,14.729157689285444,22.738548563813648,10.892426404491038,-33.91494395486397,-0.0339149439548639,-2.696261059237276,-4.350503698963077,-1.9534703133093725
3459.5240000000003,0.125057,-0.013052,0.0930358554217082,,-1.3052e-05,-13.052,-13.052,0.070913,0.072635,0.072635,-1.037642857142857,-1.6742700313595087,-0.7517834781990632,14.729157689285444,22.738548563813648,10.892426404491038,-33.91494395486397,-0.0339149439548639,-2.696261059237276,-4.350503698963077,-1.9534703133093725
3459.574,0.1268522266666709,-0.0123656799999983,0.0793722133332982,,-1.2365679999998371e-05,-12.365679999998374,-13.052,0.0761925733333458,0.0716080240963811,0.0716080240963811,-1.0229717728054444,-1.6505977662206988,-0.7411541188427029,15.281176778133744,23.55258355679622,11.309430059502985,-32.131577088854364,-0.0321315770888543,-2.658139008742299,-4.2889925477626925,-1.925850475211988
3459.6240000000007,0.1274483703703665,-0.0118661111111106,0.0725069259259436,,-1.186611111111063e-05,-11.866111111110628,-13.007407407407086,0.079521,0.070052,0.070052,-1.0007428571428572,-1.6147306978288194,-0.7250490289089391,15.555362011755165,23.955932733489323,11.516794653487937,-30.83347328344358,-0.0308334732834435,-2.6003783261745665,-4.195793833823384,-1.884002235670795
3459.6740000000004,0.1261730617284002,-0.0117068518518524,0.0783519876542973,,-1.1706851851852494e-05,-11.706851851852493,-12.901234567901664,0.079521,0.070052,0.070052,-1.0007428571428572,-1.6147306978288194,-0.7250490289089391,15.750311212466652,24.24232544154369,11.664330915491192,-30.419646371703404,-0.0304196463717034,-2.6003783261745665,-4.195793833823384,-1.884002235670795
3459.724,0.1260019024390249,-0.0123467073170772,0.0807810000000077,,-1.2346707317077267e-05,-12.346707317077268,-12.88,0.0765819756097381,0.0704510000000054,0.0704510000000054,-1.0064428571429354,-1.6239278306507594,-0.729178740587958,15.074238573096991,23.247730879506225,11.15302989598178,-32.08227755790564,-0.0320822775579056,-2.6151894800625053,-4.219692105674558,-1.894733076932186
3459.7740000000003,0.1262915609756156,-0.0130352195121946,0.0810961951219218,,-1.3035219512194635e-05,-13.035219512194631,-12.88,0.0736639024390292,0.0715010000000012,0.0715010000000012,-1.0214428571428753,-1.6481308117606988,-0.7400464029009731,14.533220337866249,22.448974864705576,10.74456794463756,-33.871340729040014,-0.03387134072904,-2.654166200819548,-4.282582294755483,-1.9229721328827143
3459.824,0.127551317073176,-0.0129303414634141,0.0747974146341197,,-1.2930341463414191e-05,-12.930341463414193,-12.88,0.0747132926829312,0.0721625000000011,0.0721625000000011,-1.0308928571428737,-1.6633786898600191,-0.7468930301581991,14.767932884343136,22.79581453378531,10.921696641367095,-33.59882056764834,-0.0335988205676483,-2.6787215348965794,-4.3222031138766175,-1.940762738131616
3459.8740000000007,0.1277739268292634,-0.0129072682926832,0.0723200000000069,,-1.2907268292683277e-05,-12.907268292683275,-12.88,0.0752169999999999,0.0725824999999985,0.0725824999999985,-1.0368928571428355,-1.673059882303972,-0.7512400950833947,14.872072202862716,22.949550411000057,11.000324102099576,-33.5388661321442,-0.0335388661321442,-2.69431222319936,-4.347359189508928,-1.9520583605118
3459.9240000000004,0.1270391707317053,-0.0129597073170733,0.0733700000000028,,-1.2959707317073307e-05,-12.95970731707331,-12.88,0.0752169999999999,0.0720574999999976,0.0720574999999976,-1.029392857142824,-1.660958391748935,-0.7458062639268569,14.717070352246656,22.720694458484164,10.883302687186587,-33.67512621283955,-0.0336751262128395,-2.67482386282073,-4.31591409496829,-1.9379388325364573
3459.974,0.1270432926829271,-0.0129198536585364,0.0744194634146371,,-1.2919853658536435e-05,-12.919853658536436,-12.88,0.0752169999999999,0.071774,0.071774,-1.0253428571428571,-1.6544235868492791,-0.7428719951023551,14.705319584274228,22.703336282052373,10.87443331491482,-33.57156855150992,-0.0335715685515099,-2.664300148216373,-4.298933743916513,-1.930314287429847
3460.0240000000003,0.1271734878048769,-0.01288,0.0771067073170312,,-1.288e-05,-12.88,-12.88,0.0752169999999999,0.071774,0.071774,-1.0253428571428571,-1.6544235868492791,-0.7428719951023551,14.74746603052886,22.765589250422,10.906246426883106,-33.468010890181425,-0.0334680108901814,-2.664300148216373,-4.298933743916513,-1.930314287429847
3460.074,0.1273838536585365,-0.01288,0.0849804878048763,,-1.288e-05,-12.88,-12.88,0.0752169999999999,0.0722045000000023,0.0722045000000023,-1.0314928571428912,-1.6643468091044489,-0.7473277366507339,14.829362567127632,22.886511590367235,10.968074608505876,-33.468010890181425,-0.0334680108901814,-2.6802806037269127,-4.324718721439938,-1.941892300369674
3460.1240000000007,0.1275938536585376,-0.012376219512191,0.0859253658536406,,-1.2376219512191024e-05,-12.376219512191026,-12.8485365853656,0.0752169999999999,0.0725404999999954,0.0725404999999954,-1.0362928571427923,-1.6720917630595011,-0.750805388590841,15.452628539782868,23.804879181532545,11.439079216588093,-32.15896346376437,-0.0321589634637643,-2.69275315436896,-4.344843581945501,-1.950928798273693
3460.1740000000004,0.1278036097560977,-0.0115365853658529,0.0822509756097528,,-1.1536585365852911e-05,-11.536585365852916,-12.796097560975564,0.0752169999999999,0.0720155000000004,0.0720155000000004,-1.0287928571428635,-1.659990272504598,-0.7453715574343635,16.375040032779587,25.15789425977489,12.137667671201436,-29.977217753095736,-0.0299772177530957,-2.673264793990545,-4.313398487405212,-1.9368092702985067
3460.224,0.1284093975903636,-0.0122496024096413,0.0771258795180535,,-1.2249602409641368e-05,-12.249602409641366,-12.794,0.0742217228915625,0.071774,0.071774,-1.0253428571428571,-1.6544235868492791,-0.7428719951023551,15.447790352980348,23.797763140932744,11.435419797034548,-31.82995550048679,-0.0318299555004867,-2.664300148216373,-4.298933743916513,-1.930314287429847
3460.2740000000003,0.1291872891566232,-0.0126073132530138,0.0728735903614517,,-1.2607313253013825e-05,-12.60731325301382,-12.794,0.073496,0.071774,0.071774,-1.0253428571428571,-1.6544235868492791,-0.7428719951023551,15.042451725587805,23.200871049940925,11.129014036822907,-32.75944854408348,-0.0327594485440834,-2.664300148216373,-4.298933743916513,-1.930314287429847
3460.324,0.1303282530120479,-0.0119850240963856,0.0707988915662655,,-1.1985024096385678e-05,-11.985024096385676,-12.794,0.073496,0.0708196385542121,0.0708196385542121,-1.01170912220303,-1.63242511823542,-0.732994206609569,15.568667990445828,23.975490453567183,11.526861955167028,-31.142462498208275,-0.0311424624982082,-2.628873596241219,-4.241771866033287,-1.904647367177713
3460.3740000000007,0.1306059879518067,-0.0121592650602424,0.0690565301204781,,-1.2159265060242464e-05,-12.159265060242465,-12.794,0.073496,0.070052,0.070052,-1.0007428571428572,-1.6147306978288194,-0.7250490289089391,15.208848861265556,23.44607514319321,11.254755571651742,-31.59521859105569,-0.0315952185910556,-2.6003783261745665,-4.195793833823384,-1.884002235670795
3460.4240000000004,0.1303981566265069,-0.0127815542168649,0.0675011084337412,,-1.2781554216864948e-05,-12.781554216864947,-12.794,0.073496,0.070052,0.070052,-1.0007428571428572,-1.6147306978288194,-0.7250490289089391,14.522148982409758,22.43260268044185,10.73621569710062,-33.21220463691618,-0.0332122046369161,-2.6003783261745665,-4.195793833823384,-1.884002235670795
3460.474,0.1293779879518031,-0.0128447710843375,0.0750927469879825,,-1.2844771084337554e-05,-12.844771084337554,-12.692457831324893,0.077561228915679,0.070052,0.070052,-1.0007428571428572,-1.6147306978288194,-0.7250490289089391,14.455842684823503,22.334527456822165,10.686199564298803,-33.37647038295782,-0.0333764703829578,-2.6003783261745665,-4.195793833823384,-1.884002235670795
3460.5240000000003,0.1287736829268293,-0.0128296585365853,0.0807180000000002,,-1.2829658536585332e-05,-12.829658536585333,-12.622,0.080382,0.070052,0.070052,-1.0007428571428572,-1.6147306978288194,-0.7250490289089391,14.471638655356369,22.35789511932673,10.698113926923368,-33.337201212713275,-0.0333372012127132,-2.6003783261745665,-4.195793833823384,-1.884002235670795
3460.574,0.1290883170731706,-0.0126723414634146,0.0817679999999997,,-1.267234146341467e-05,-12.67234146341467,-12.622,0.080382,0.0705560000000031,0.0705560000000031,-1.007942857142902,-1.6263481287617092,-0.7302655068192396,14.735700421492714,22.74821225088453,10.897365093837331,-32.92842097062576,-0.0329284209706257,-2.619087152138139,-4.225981124582536,-1.8975569825271872
3460.6240000000007,0.1293320487804884,-0.0121580243902417,0.0824610000000016,,-1.2158024390241784e-05,-12.158024390241785,-12.622,0.080382,0.070913,0.070913,-1.0130428571428571,-1.6345771423390492,-0.7339605120056469,15.38285148979124,23.702231061745053,11.386307346321782,-31.591994774511136,-0.0315919947745111,-2.632339237195469,-4.247363788869948,-1.9071582615503204
3460.6740000000004,0.1295962168674683,-0.011529963855421,0.0827160843373555,,-1.1529963855421022e-05,-11.529963855421023,-12.622,0.0803612530120487,0.070913,0.070913,-1.0130428571428571,-1.6345771423390492,-0.7339605120056469,16.153110340411896,24.83302900750084,11.969423326762634,-29.960012102222752,-0.0299600121022227,-2.632339237195469,-4.247363788869948,-1.9071582615503204
3460.724,0.1311516385542194,-0.0122040602409649,0.0764931927710741,,-1.2204060240964964e-05,-12.204060240964964,-12.622,0.0798425783132521,0.070913,0.070913,-1.0130428571428571,-1.6345771423390492,-0.7339605120056469,15.329272225891703,23.62338280951169,11.345792776489825,-31.711616541074967,-0.0317116165410749,-2.632339237195469,-4.247363788869948,-1.9071582615503204
3460.7740000000003,0.1317218072289185,-0.0126416867469878,0.0742113132530006,,-1.264168674698781e-05,-12.64168674698781,-12.622,0.0779446867469993,0.070913,0.070913,-1.0130428571428571,-1.6345771423390492,-0.7339605120056469,14.837977558140786,22.899228467765752,10.9745793649298,-32.84876628248837,-0.0328487662824883,-2.632339237195469,-4.247363788869948,-1.9071582615503204
3460.824,0.1306844578313197,-0.0126934939759038,0.0783595060241186,,-1.2693493975903891e-05,-12.693493975903891,-12.622,0.0737964939758813,0.070913,0.070913,-1.0130428571428571,-1.6345771423390492,-0.7339605120056469,14.781893770575063,22.816429774107625,10.932236078945952,-32.983384675466134,-0.0329833846754661,-2.632339237195469,-4.247363788869948,-1.9071582615503204
3460.8740000000007,0.1305436385542188,-0.0126706987951802,0.0754139638553673,,-1.2670698795180231e-05,-12.670698795180224,-12.622,0.072635,0.070913,0.070913,-1.0130428571428571,-1.6345771423390492,-0.7339605120056469,14.806518317610491,22.852787313972023,10.950826801128631,-32.92415258255438,-0.0329241525825543,-2.632339237195469,-4.247363788869948,-1.9071582615503204
3460.9240000000004,0.1308136746987986,-0.012622,0.070052,,-1.2622e-05,-12.622,-12.622,0.0725416385542126,0.070913,0.070913,-1.0130428571428571,-1.6345771423390492,-0.7339605120056469,14.859401143901277,22.93084975473808,10.990755945196025,-32.79761129315761,-0.0327976112931576,-2.632339237195469,-4.247363788869948,-1.9071582615503204
3460.974,0.132058253012048,-0.012622,0.070052,,-1.2622e-05,-12.622,-12.622,0.0709856144578315,0.0698424146341414,0.0698424146341414,-0.997748780487735,-1.609899659113758,-0.7228797879737869,14.651500502228863,22.623819696238765,10.83381490817528,-32.79761129315761,-0.0327976112931576,-2.592598373527077,-4.183240630692439,-1.878365575791828
3461.0240000000003,0.1323798148148231,-0.012622,0.0726026172839005,,-1.2622e-05,-12.622,-12.622,0.070052,0.0683309999999999,0.0683309999999999,-0.9761571428571426,-1.5750608592665596,-0.7072364128701064,14.357197561434267,22.188548388711062,10.611806872706245,-32.79761129315761,-0.0327976112931576,-2.536493624819195,-4.092713819148426,-1.8377170782507428
3461.074,0.1313168518518521,-0.012622,0.0789791604938257,,-1.2622e-05,-12.622,-12.622,0.070052,0.0683309999999999,0.0683309999999999,-0.9761571428571426,-1.5750608592665596,-0.7072364128701064,14.357197561434267,22.188548388711062,10.611806872706245,-32.79761129315761,-0.0327976112931576,-2.536493624819195,-4.092713819148426,-1.8377170782507428
3461.1240000000007,0.1323115000000085,-0.0120897926829231,0.0754689512194779,,-1.208979268292312e-05,-12.089792682923123,-12.622,0.0708710000000057,0.0685410000000012,0.0685410000000012,-0.9791571428571608,-1.5799014554885964,-0.7094099453327314,14.984480863575431,23.115388530151343,11.085220945977046,-31.41469822764805,-0.031414698227648,-2.5442889689706822,-4.1052918569647385,-1.8433648894409056
3461.1740000000004,0.1334896341463406,-0.0115985243902443,0.0701990000000007,,-1.1598524390244354e-05,-11.598524390244355,-12.526475609755645,0.0718475000000003,0.069066000000002,0.069066000000002,-0.9866571428571724,-1.5920029460436331,-0.7148437764892691,15.679664854449149,24.13857923123256,11.61085686401426,-30.1381630902743,-0.0301381630902743,-2.563777329349312,-4.136736951505375,-1.857484417416248
3461.224,0.1322298780487802,-0.0122808414634147,0.0712490000000002,,-1.2280841463414785e-05,-12.280841463414786,-11.844158536585214,0.0723725000000001,0.0691919999999999,0.0691919999999999,-0.9884571428571426,-1.5949073037767894,-0.7161478959668145,14.89840830607179,22.98841425477316,11.02021208396048,-31.91112855886317,-0.0319111285588631,-2.568454535840098,-4.144283774194991,-1.8608731041302689
3461.2740000000003,0.1317048780487797,-0.0118345000000059,0.0749233902438786,,-1.183450000000594e-05,-11.83450000000594,-11.503,0.0723725000000019,0.0692557037037065,0.0692557037037065,-0.9893671957672364,-1.5963757033362649,-0.7168072391477422,15.430091105331126,23.771729239352805,11.422033187294929,-30.751333453420106,-0.0307513334534201,-2.570819261050165,-4.148099334167636,-1.862586373133348
3461.324,0.1319146341463429,-0.0102594999999891,0.0812221707317506,,-1.0259499999989169e-05,-10.259499999989169,-11.503,0.0718474999999964,0.0697865679012355,0.0697865679012355,-0.9969509700176502,-1.6086123663313014,-0.7223017656552068,17.71341558141298,27.1081418287924,13.154522018688516,-26.65877777387064,-0.0266587777738706,-2.590525304466433,-4.179895667271468,-1.8768636148249795
3461.3740000000007,0.1334788902439166,-0.0108067073170802,0.0771385487804417,,-1.08067073170803e-05,-10.8067073170803,-11.908878048784258,0.071774,0.0703145000000028,0.0703145000000028,-1.004492857142897,-1.6207814431063932,-0.7277659444872325,17.00915812662469,26.08381265728934,12.618971460311474,-28.08066756017444,-0.0280806675601744,-2.61012250636397,-4.211516381093846,-1.8910619996585305
3461.4240000000004,0.1348940731707316,-0.0116068292682925,0.0725195000000001,,-1.1606829268292524e-05,-11.606829268292524,-12.173170731707476,0.0718894999999998,0.0708395000000036,0.0708395000000036,-1.0119928571429089,-1.6328829336614297,-0.7331997756437703,16.039418688738955,24.666441517066268,11.88327471569532,-30.15974288444804,-0.030159742884448,-2.6296108667426004,-4.242961475634481,-1.9051815276338728
3461.474,0.1349989512195127,-0.0120787804878071,0.0719944999999975,,-1.207878048780713e-05,-12.078780487807132,-11.701219512192877,0.0724145000000025,0.0704614999999958,0.0704614999999958,-1.0065928571427971,-1.6241698604616368,-0.7292874172109883,15.385007834434838,23.70540386095517,11.387938018742984,-31.386083610717392,-0.0313860836107173,-2.6155792472697184,-4.220321007564791,-1.895015467491432
3461.5240000000003,0.135043,-0.0123378292682924,0.0711650000000025,,-1.2337829268292428e-05,-12.337829268292428,-11.77673170731592,0.0723305000000012,0.0701674999999998,0.0701674999999998,-1.0023928571428546,-1.6173930257509193,-0.7262444717633736,15.02812843320849,23.17975295085465,11.118193087606864,-32.059208409348614,-0.0320592084093486,-2.604665765457852,-4.202711754622302,-1.8871085318253609
3461.574,0.135043,-0.0124427073170728,0.070115000000003,,-1.2442707317072868e-05,-12.442707317072868,-12.248682926827907,0.0718055000000015,0.0706925000000025,0.0706925000000025,-1.009892857142893,-1.629494516305999,-0.7316783029199305,15.014091611501652,23.15905549962883,11.107588984029306,-32.33172857074028,-0.0323317285707402,-2.624154125836551,-4.234156849163051,-1.901228059800753
3461.6240000000007,0.1340438148148102,-0.0116999012345645,0.0755463580247163,,-1.16999012345645e-05,-11.699901234564502,-12.376802469136257,0.071774,0.0718154939759167,0.0718154939759167,-1.0259356282273822,-1.6553800420067009,-0.7433014641673926,16.123664624792386,24.78989409097191,11.947108508376925,-30.40158555376179,-0.0304015855537617,-2.6658404330853376,-4.301419042955687,-1.9314302404846349
3461.6740000000004,0.1334538192771089,-0.0114068674698804,0.0776956506024027,,-1.1406867469880456e-05,-11.406867469880456,-12.449000000000002,0.0714420481927698,0.0733715180722922,0.0733715180722922,-1.0481645438898888,-1.6912471103984503,-0.7594065541010983,16.831181850532907,25.82428333532624,12.483798287038317,-29.64015253919374,-0.0296401525391937,-2.723601115652861,-4.394617756894659,-1.973278480025676
3461.724,0.1338688795180738,-0.0121845783132559,0.0719914337349178,,-1.2184578313255996e-05,-12.184578313255994,-12.449000000000002,0.0704046987951767,0.073496,0.073496,-1.049942857142857,-1.6941164758697385,-0.7606949612957714,15.866729798902345,24.41319593247509,11.752474361297107,-31.660993764000004,-0.031660993764,-2.7282219702581787,-4.402073654009642,-1.9766263391888987
3461.7740000000003,0.1338732289156632,-0.012449,0.0738167831325151,,-1.2449e-05,-12.449000000000002,-12.449000000000002,0.070052,0.0729565783132409,0.0729565783132409,-1.0422368330462994,-1.6816825588269069,-0.7551118634519259,15.450575005745618,23.801858853257205,11.437525995853209,-32.348079780424584,-0.0323480797804245,-2.708198266967527,-4.369764766509867,-1.96211894948092
3461.824,0.133666,-0.012449,0.079521,,-1.2449e-05,-12.449000000000002,-12.449000000000002,0.070052,0.0708818795180661,0.0708818795180661,-1.0125982788295165,-1.633859800971068,-0.7336384102069073,15.044250435284296,23.20352292164986,11.130372955369449,-32.348079780424584,-0.0323480797804245,-2.631184023543884,-4.245499814590789,-1.9063212967593293
3461.8740000000007,0.1352403902439105,-0.012502048780488,0.0732228292682605,,-1.2502048780488077e-05,-12.502048780488074,-12.449000000000002,0.070052,0.0694223658536499,0.0694223658536499,-0.9917480836235704,-1.6002173422570625,-0.7185322181629356,14.699318414392948,22.69447092160767,10.869903799783874,-32.48592428066415,-0.0324859242806641,-2.5770058744588678,-4.15808163333203,-1.8670686414924955
3461.9240000000004,0.1357944878048766,-0.0124791463414632,0.0690029999999994,,-1.247914634146324e-05,-12.47914634146324,-12.449000000000002,0.0702410000000005,0.0683729756097458,0.0683729756097458,-0.9767567944249405,-1.5760284163044274,-0.707670866919728,14.51789277257558,22.426308366367728,10.733004875048332,-32.42641348262884,-0.0324264134826288,-2.538051788266507,-4.095227965847202,-1.8388459845290053
3461.974,0.1345347317073092,-0.0123212195121941,0.0684779999999967,,-1.2321219512194142e-05,-12.321219512194142,-12.449000000000002,0.0707660000000032,0.0683309999999999,0.0683309999999999,-0.9761571428571426,-1.5750608592665596,-0.7072364128701064,14.68195070621436,22.668812331986626,10.856795570218251,-32.01604882099608,-0.032016048820996,-2.536493624819195,-4.092713819148426,-1.8377170782507428
3462.0240000000003,0.1345554457831327,-0.0123516024096386,0.0694509036144585,,-1.23516024096386e-05,-12.3516024096386,-12.374397590361404,0.070913,0.0683309999999999,0.0683309999999999,-0.9761571428571426,-1.5750608592665596,-0.7072364128701064,14.648480699433811,22.619357255277173,10.831535980842142,-32.09499720162856,-0.0320949972016285,-2.536493624819195,-4.092713819148426,-1.8377170782507428
3462.074,0.1350492168674701,-0.0124427831325298,0.0713486144578512,,-1.2442783132529837e-05,-12.442783132529838,-12.277,0.070913,0.0683309999999999,0.0683309999999999,-0.9761571428571426,-1.5750608592665596,-0.7072364128701064,14.54894533881502,22.47222697282585,10.75643135629418,-32.331925573266645,-0.0323319255732666,-2.536493624819195,-4.092713819148426,-1.8377170782507428
3462.1240000000007,0.1351528313253012,-0.0123391686746988,0.0786088554216859,,-1.2339168674698806e-05,-12.339168674698806,-12.277,0.070913,0.067667096385536,0.067667096385536,-0.9666728055076574,-1.5597575767525065,-0.7003649078316174,14.530051435614393,22.444288839789163,10.742177293364598,-32.062688787314066,-0.032062688787314,-2.5118490669233315,-4.0529490345338415,-1.8198618293796185
3462.1740000000004,0.1357957228915551,-0.0122562771084341,0.0800609036145135,,-1.2256277108434133e-05,-12.256277108434135,-12.277,0.070913,0.0666297469879467,0.0666297469879467,-0.9518535283992384,-1.5358461978245423,-0.6896281812090882,14.413145274999245,22.271352477360708,10.653997009553184,-31.847299358552405,-0.0318472993585524,-2.4733419452114385,-3.990816558574186,-1.7919630030187712
3462.224,0.1372475301204825,-0.012204469879518,0.0728006626505992,,-1.2204469879518048e-05,-12.204469879518046,-12.277,0.070913,0.066609,0.066609,-0.9515571428571428,-1.5353679702461005,-0.6894134466766904,14.465721927125507,22.34914250130624,10.69365107835439,-31.712680965574624,-0.0317126809655746,-2.4725718027773897,-3.989573909055298,-1.7914050264916914
