Repository: DunklesArchipel/ORR_on_Ru0001

This project contains the evaluated data files for the article "Impact of the potential dependent surface adlayer composition on the ORR activity and H2O2 formation on Ru(0001) in acid electrolytes".

The subfolders contain the final figures found in the submitted manuscript (and supporting information).

Among the final PNG, also the SVG files are included which are based on the raw PNG obtained from the data evaluation. The CSV contain the data for the individual traces in the figures, where ***r*** and ***b*** refer to the red and blue curves, respectively.

File: data/SI/figure_S3_4/figure_S3_4_ORR_H2SO4_SCV_r.csv (part 44 of 101)
t,E,current1_mA,coll_current,potential2,current1,current1_muA,cur1muA_filt,coll_cur_filt,coll_cur_norm,coll_cur_norm_filt,cur_H2O2,cur_H2O2_min,cur_H2O2_max,yield,yield_min,yield_max,j,current1_mA_geo,cur_H2O2_uAcm,cur_H2O2_min_uAcm,cur_H2O2_max_uAcm
2943.074,0.3544456202531704,-0.225869683544304,5.846795594936673,,-0.0002258696835443,-225.869683544304,-225.914316455696,5.847416582278449,5.770879443037955,5.770879443037955,-82.4411349005422,-133.0214153791849,-59.72949432029387,53.47923586748229,74.1291248393672,41.82749738069031,-586.9106388682142,-0.5869106388682142,-214.21900626166632,-345.64923746412325,-155.2039880727193
2943.1240000000007,0.3559709367088687,-0.2259241139240509,5.836989265822735,,-0.000225924113924,-225.9241139240509,-225.8598860759491,5.839244430379704,5.768264455696192,5.768264455696192,-82.40377793851702,-132.96113872277004,-59.70242879707179,53.45204252571944,74.09674136352272,41.804538351579936,-587.0520733823545,-0.5870520733823544,-214.12193613652016,-345.4926117037726,-155.1336597166677
2943.1740000000004,0.3563619999999995,-0.2257195000000012,5.833306000000008,,-0.0002257195,-225.7195000000013,-225.6765000000009,5.8363190000000085,5.767174582278472,5.767174582278472,-82.38820831826389,-132.9360166411116,-59.69114843872156,53.48013444256941,74.13019483770185,41.82825606910539,-586.5203947303066,-0.5865203947303066,-214.0814792871267,-345.42733327966323,-155.10434829150384
2943.224,0.3564044556962032,-0.2254713417721524,5.832346784810113,,-0.0002254713417721,-225.4713417721524,-225.4713417721524,5.834592050632918,5.766084708860749,5.766084708860749,-82.37263869801069,-132.910894559453,-59.67986808037126,53.5158352436873,74.17270226333021,41.85840074901797,-585.8755684669421,-0.5858755684669421,-214.04102243773303,-345.3620548555534,-155.07503686633976
2943.2740000000003,0.3561867341772149,-0.2253080506329112,5.8361607088607625,,-0.0002253080506329,-225.3080506329113,-225.3080506329113,5.832412303797464,5.764842430379743,5.764842430379743,-82.35489186256777,-132.8822594712538,-59.66701030605665,53.53578899985847,74.19645686819972,41.8752504934706,-585.4512649245204,-0.5854512649245204,-213.99490820777424,-345.28764806644693,-155.04162660773846
2943.324,0.3563064810126592,-0.2251785063291136,5.831191822784778,,-0.0002251785063291,-225.1785063291136,-225.1785063291136,5.828206177215173,5.763208253164552,5.763208253164552,-82.33154647377931,-132.84459093766355,-59.65009631926198,53.54722274822801,74.21006742404433,41.88490605552053,-585.1146507808666,-0.5851146507808666,-213.93424642778916,-345.1897683387749,-154.99767649172605
2943.3740000000007,0.3566243797468353,-0.2250674683544304,5.821297594936707,,-0.0002250674683544,-225.06746835443047,-225.074,5.822932405063293,5.7502894999999485,5.7502894999999485,-82.14699285714212,-132.54680775784632,-59.51638522697755,53.47859767614852,74.12836489571902,41.82695854173068,-584.8261243720219,-0.584826124372022,-213.45469344242923,-344.4159942157131,-154.65023516465197
2943.4240000000004,0.3567338734177219,-0.2249041772151893,5.822387468354435,,-0.0002249041772151,-224.9041772151893,-225.074,5.821842531645568,5.732157937500148,5.732157937500148,-81.88797053571638,-132.1288669343433,-59.32872075225757,53.38335491050693,74.01492332401874,41.74655444638394,-584.4018208296001,-0.5844018208296,-212.7816373962897,-343.3299966976657,-154.1625987761715
2943.474,0.3567426329113915,-0.2247405949367075,5.8207202531645175,,-0.0002247405949367,-224.7405949367075,-224.99888607594804,5.82075294936708,5.710637312500049,5.710637312500049,-81.58053303571499,-131.6328066673399,-59.10597895676516,53.264711824291496,73.87353044579461,41.6464276077171,-583.976760776986,-0.583976760776986,-211.9827770237667,-342.0410098639502,-153.58381579191388
2943.5240000000003,0.3566331392405069,-0.2245766708860768,5.815816455696229,,-0.000224576670886,-224.5766708860768,-224.8355949367097,5.819663708860764,5.6917045316456605,5.6917045316456605,-81.31006473779513,-131.1963973936454,-58.91002174821978,53.163511370938686,73.75285489035042,41.561049092498216,-583.5508126471979,-0.5835508126471979,-211.2799792023202,-340.9070230375074,-153.07463116539165
2943.574,0.3564284050632921,-0.2248928481012641,5.813310379746847,,-0.0002248928481012,-224.8928481012641,-224.816,5.817135278481025,5.675359594936683,5.675359594936683,-81.07656564195258,-130.81963911325295,-58.740849126618365,52.99651664528516,73.55358263504563,41.42021889551697,-584.3723827156075,-0.5843723827156075,-210.6732439319393,-339.9280362183194,-152.63504489659687
2943.6240000000007,0.3558837215189893,-0.2249148734177227,5.813256139240498,,-0.0002249148734177,-224.9148734177228,-224.7831518987344,5.814574265822787,5.653757949999861,5.653757949999861,-80.7679707142837,-130.3217112995847,-58.51726876225649,52.84429418577692,73.37178483645934,41.291907341333264,-584.4296143562207,-0.5844296143562207,-209.87137604375013,-338.63419666161343,-152.05408293469517
2943.6740000000004,0.354576126582283,-0.2240977848101294,5.818159936708844,,-0.0002240977848101,-224.09778481012944,-224.67365822784848,5.812395151898742,5.6333534430379615,5.6333534430379615,-80.47647775768516,-129.85137806476718,-58.30607896099328,52.845225383918816,73.3728974014628,41.29269209166917,-582.3064520567505,-0.5823064520567505,-209.113946738948,-337.4120601845259,-151.50531720732153
2943.724,0.3544426500000006,-0.224295150000001,5.811397899999981,,-0.00022429515,-224.29515000000112,-224.643,5.807136499999988,5.616464202531608,5.616464202531608,-80.23520289330871,-129.46207333244516,-58.13127271094846,52.69438801814187,73.19261052135865,41.165604940896856,-582.8192952496051,-0.5828192952496052,-208.4870065379792,-336.4004720617811,-151.05109224768086
2943.7740000000003,0.354856074999997,-0.2248030250000003,5.801067625000012,,-0.000224803025,-224.8030250000003,-224.6236500000004,5.801067625000012,5.604906562500031,5.604906562500031,-80.07009375000044,-129.19566443400623,-58.01164934999696,52.52683088511899,72.99217103914802,41.02449739096964,-584.1389820532405,-0.5841389820532406,-208.0579790064334,-335.708222379002,-150.74025715862456
2943.824,0.355931700000002,-0.2246948999999998,5.797839499999995,,-0.0002246948999999,-224.69489999999985,-224.4623999999997,5.797839499999995,5.595824712499993,5.595824712499993,-79.94035303571417,-128.98632363020135,-57.917650798589065,52.482667215368096,72.93931088921231,40.9873168300056,-583.8580248577812,-0.5838580248577812,-207.7208545003284,-335.16426117546933,-150.49600680597078
2943.8740000000007,0.3563361999999986,-0.2245591499999989,5.794891199999982,,-0.0002245591499999,-224.55914999999897,-224.385,5.794891199999982,5.590444087499968,5.590444087499968,-79.86348696428523,-128.86229775854824,-57.86196049808101,52.46882279234384,72.92273775449263,40.975662475114,-583.5052855349262,-0.5835052855349262,-207.5211220068758,-334.8419863910632,-150.351298453185
2943.9240000000004,0.3561211999999996,-0.2243978999999997,5.792201199999996,,-0.0002243978999999,-224.3978999999997,-224.385,5.792201199999996,5.580614063291102,5.580614063291102,-79.72305804701574,-128.63571119641642,-57.7602182279561,52.42851959889656,72.87448396795726,40.941737626199775,-583.0862857867883,-0.5830862857867882,-207.1562247605659,-334.25321298042684,-150.0869264497275
2943.974,0.3563043037974691,-0.2243349240506327,5.787975848101251,,-0.0002243349240506,-224.3349240506328,-224.3349240506328,5.787975848101251,5.566993810126448,5.566993810126448,-79.52848300180639,-128.3217581201707,-57.61924650223055,52.34488994463344,72.77432392902747,40.87135607127158,-582.9226460539286,-0.5829226460539286,-206.6506316136696,-333.43742222151394,-149.72061874384318
2944.0240000000003,0.356448,-0.2242249746835448,5.78472865822785,,-0.0002242249746835,-224.2249746835448,-224.2249746835448,5.785099,5.566449,5.566449,-79.5207,-128.30919999712404,-57.613607633202975,52.36005423474626,72.79248890598966,40.884116830003926,-582.6369483353674,-0.5826369483353674,-206.63040788779887,-333.4047905911657,-149.70596643561157
2944.074,0.356448,-0.2240072531645559,5.7836394177215125,,-0.0002240072531645,-224.0072531645559,-224.0072531645559,5.785099,5.5588843874999005,5.5588843874999005,-79.41263410714144,-128.13483221289104,-57.535312724459885,52.345042258902026,72.77450639025349,40.87148424095867,-582.0712102788032,-0.5820712102788032,-206.34960427917724,-332.95170496215894,-149.50252118262557
2944.1240000000007,0.3561211999999957,-0.223955,5.780515649999964,,-0.000223955,-223.955,-223.955,5.785099,5.538977512499809,5.538977512499809,-79.1282501785687,-127.67596962280813,-57.32927349092726,52.21552173005166,72.61929730465162,40.76251599809145,-581.9354331452315,-0.5819354331452316,-205.6106474143896,-331.7593743595198,-148.96713893793034
2944.1740000000004,0.3554984303797388,-0.2238416835443002,5.7781365063291386,,-0.0002238416835443,-223.8416835443003,-223.93758227848045,5.784924721518983,5.525785462499943,5.525785462499943,-78.93979232142775,-127.37188682571345,-57.19273373415057,52.143079160123065,72.53244041312153,40.7015868647032,-581.6409862218313,-0.5816409862218314,-205.12094946290404,-330.96923100822465,-148.61234747312096
2944.224,0.3538636202531542,-0.223133455696198,5.783039670886108,,-0.0002231334556961,-223.13345569619804,-223.8287215189866,5.783835481012652,5.515736405063256,5.515736405063256,-78.7962343580465,-127.14025144731932,-57.08872443625872,52.195088428627216,72.59480163906579,40.74532887387696,-579.8006929506344,-0.5798006929506344,-204.7479215528252,-330.36733851081425,-148.3420847157821
2944.2740000000003,0.3531138607594938,-0.2231836329113916,5.785099,,-0.0002231836329113,-223.1836329113916,-223.6879240506332,5.7811659240506375,5.51137754430382,5.51137754430382,-78.733964918626,-127.0397777095842,-57.04360955358901,52.15592962087222,72.54785023327362,40.712394021232704,-579.9310758376326,-0.5799310758376326,-204.5861176493585,-330.10626272287203,-148.22485603686135
2944.324,0.353005,-0.2237829999999999,5.785099,,-0.000223783,-223.783,-223.524,5.777352,5.508342875000008,5.508342875000008,-78.69061250000013,-126.96982719164578,-57.01220025718365,52.031390010922095,72.39846259159101,40.6076743512464,-581.4885000805489,-0.5814885000805489,-204.4734686416965,-329.92449993590486,-148.1432406118499
2944.3740000000007,0.3538765189873479,-0.2236190759493659,5.773657860759412,,-0.0002236190759493,-223.6190759493659,-223.524,5.775717189873406,5.506191,5.506191,-78.65987142857142,-126.92022548690638,-56.9899280182884,52.04455825381945,72.41426280412688,40.618745095476406,-581.062551950752,-0.581062551950752,-204.3935895645729,-329.7956124829243,-148.08536735611273
2944.4240000000004,0.3536956455696157,-0.2235239999999999,5.769081329113938,,-0.000223524,-223.524,-223.524,5.773167417721509,5.503501000000012,5.503501000000012,-78.62144285714301,-126.85821975434855,-56.96208610245793,52.04211727549762,72.41133402447663,40.61669289481291,-580.8155020354747,-0.5808155020354746,-204.29373491806203,-329.6344938080408,-148.0130215842014
2944.474,0.3520614683544236,-0.2235239999999999,5.7739844936709055,,-0.000223524,-223.524,-223.524,5.769354126582263,5.49822825,5.49822825,-78.54611785714286,-126.73668045087403,-56.907512324875725,52.00522210825862,72.3670611772534,40.58567587721684,-580.8155020354747,-0.5808155020354746,-204.09800681865923,-329.3186802418708,-147.87121445823558
2944.5240000000003,0.3515251392405059,-0.2228376455696192,5.771565835443032,,-0.0002228376455696,-222.8376455696192,-222.8376455696192,5.767828506329112,5.4890813750000405,5.4890813750000405,-78.4154482142863,-126.52584079102655,-56.81284075466687,52.05951396504839,72.43220641576418,40.631319116524615,-579.0320457039134,-0.5790320457039133,-203.7584685399217,-328.77082433877626,-147.62521530119054
2944.574,0.3511980886075927,-0.2221905443037964,5.76817726582277,,-0.0002221905443037,-222.1905443037964,-222.233,5.766738632911386,5.468314,5.468314,-78.1187714285714,-126.04714328166364,-56.59789521311532,52.02553989246872,72.3914428421713,40.602756205521935,-577.3505866812731,-0.577350586681273,-202.98756932445815,-327.5269537288026,-147.06669047778655
2944.6240000000007,0.3508715063291112,-0.2220272531645556,5.765997518987324,,-0.0002220272531645,-222.0272531645556,-222.233,5.7656487594936605,5.445889037974595,5.445889037974595,-77.79841482820851,-125.5302376318597,-56.36579338961508,51.89576686281978,72.23566802960381,40.49367905361618,-576.9262831388521,-0.5769262831388521,-202.15513934078683,-326.1838012507875,-146.4635859469995
2944.6740000000004,0.3505444936708859,-0.2219379873417721,5.764188759493671,,-0.0002219379873417,-221.93798734177213,-222.233,5.764188759493671,5.428454227848047,5.428454227848047,-77.54934611211496,-125.12835726981216,-56.18534040966497,51.78806410125218,72.10630429167556,40.403184345527904,-576.6943305356659,-0.5766943305356659,-201.507947221018,-325.13953600749886,-145.99468825304484
2944.724,0.3502284999999997,-0.221948187500001,5.76094249999997,,-0.0002219481875,-221.94818750000096,-222.23837500000008,5.76094249999997,5.412370860759392,5.412370860759392,-77.31958372513417,-124.75762828901932,-56.018875074068326,51.67250947778648,71.96742748897967,40.306124441733886,-576.7208351169302,-0.5767208351169302,-200.91092159449417,-324.1762160101013,-145.56213672629127
2944.7740000000003,0.3500135000000018,-0.2225400624999949,5.743187500000151,,-0.0002225400624999,-222.5400624999949,-222.2921249999996,5.743187500000151,5.396800600000021,5.396800600000021,-77.09715142857173,-124.3987266442218,-55.85772046829776,51.46033125708588,71.71220430616728,40.12799230851599,-578.2587915567923,-0.5782587915567923,-200.3329428271277,-323.2436287308632,-145.14338485510086
2944.824,0.3497985000000014,-0.2227281875000014,5.723549687500148,,-0.0002227281875,-222.7281875000015,-222.319,5.723549687500148,5.373665599999916,5.373665599999916,-76.76665142857023,-123.86545429376156,-55.61826964199894,51.264089693965495,71.47589531804881,39.96333936711464,-578.747624596306,-0.578747624596306,-199.4741557464402,-321.8579482314349,-144.5211843223189
2944.8740000000007,0.3495835000000005,-0.2225125625000004,5.702029062500049,,-0.0002225125625,-222.51256250000048,-222.319,5.702029062500049,5.353134849999858,5.353134849999858,-76.473354999998,-123.3922110990699,-55.40577320577565,51.15515515876989,71.34461303624028,39.87198114516063,-578.1873342354186,-0.5781873342354186,-198.712040213404,-320.62825037478547,-143.96902337188058
2944.9240000000004,0.3491695316455716,-0.2223930253164562,5.6851665569620975,,-0.0002223930253164,-222.3930253164561,-222.319,5.6851665569620975,5.335918599999937,5.335918599999937,-76.22740857142767,-122.99536864808536,-55.22758235692199,51.053042538975774,71.221483290902,39.78637091803896,-577.8767230738779,-0.5778767230738778,-198.07296119556293,-319.59707588167703,-143.50600370806342
2944.974,0.3487695999999994,-0.2222845999999998,5.666993199999959,,-0.0002222845999999,-222.2845999999998,-222.2845999999998,5.666993199999959,5.322637949366959,5.322637949366959,-76.03768499095655,-122.68924356580062,-55.09012556989636,50.97687220601815,71.12959191203076,39.72252731874382,-577.5949855217093,-0.5775949855217093,-197.57997432775764,-318.80162575841126,-143.14882938779144
2945.0240000000003,0.3484464750000009,-0.2221771000000003,5.6449344500000604,,-0.0002221771,-222.1771000000003,-222.1771000000003,5.6449344500000604,5.308973632911276,5.308973632911276,-75.84248047016108,-122.37427481050686,-54.94869778229718,50.89764930915649,71.03397853385958,39.656140440207885,-577.315652356284,-0.577315652356284,-197.0727455212518,-317.98319581025606,-142.78133662882067
2945.074,0.3481992405063292,-0.2214803164556966,5.626597746835452,,-0.0002214803164556,-221.48031645569665,-221.8722151898736,5.626597746835452,5.292083759493531,5.292083759493531,-75.6011965641933,-121.98495548928726,-54.7738849815216,50.8959280540164,71.03190072085468,39.6546982428208,-575.5050965139817,-0.5755050965139817,-196.44578182617764,-316.9715697790188,-142.32709464744642
2945.1240000000007,0.3481626750000015,-0.2207592500000007,5.609963899999981,,-0.00022075925,-220.7592500000008,-221.5138999999997,5.610717187499987,5.271864234567682,5.271864234567682,-75.31234620810973,-121.5188861751594,-54.56460977292674,50.87441495412632,71.00592958293566,39.63667356539947,-573.6314427879123,-0.5736314427879123,-195.69521918153183,-315.7605128783348,-141.78330388965932
2945.1740000000004,0.3492389249999965,-0.2212967499999983,5.594898900000048,,-0.0002212967499999,-221.29674999999835,-221.29890000000069,5.601032812500031,5.250126049999934,5.250126049999934,-75.00180071428477,-121.01781106043586,-54.33961620227794,50.62583028737663,70.70561689549088,39.42848104622067,-575.028108615039,-0.575028108615039,-194.88828284851704,-314.4584952233374,-141.19866978463642
2945.224,0.3488622374999978,-0.2214278999999997,5.590874537500008,,-0.0002214278999999,-221.42789999999968,-221.11292499999973,5.593672462499993,5.229143549999836,5.229143549999836,-74.70205071428339,-120.53415482125143,-54.122444083721,50.45220892658618,70.49563138474913,39.28316203973016,-575.3688950768628,-0.5753688950768628,-194.1093980453821,-313.2017396115262,-140.63435931655354
2945.2740000000003,0.3472478625000052,-0.2212129000000006,5.596255162499984,,-0.0002212129,-221.21290000000067,-220.9516750000005,5.58829183750002,5.212615574999964,5.212615574999964,-74.46593678571377,-120.15317742438565,-53.951376987514045,50.36947357830754,70.39549936006748,39.21393981673139,-574.8102287460122,-0.5748102287460122,-193.4958682679992,-312.2117896373633,-140.18985035391333
2945.324,0.3480731518987379,-0.2210465063291133,5.578653151898662,,-0.0002210465063291,-221.0465063291133,-220.942,5.575165962025265,5.201316824999913,5.201316824999913,-74.30452607142732,-119.89273605979685,-53.83443317840907,50.31607674941807,70.33085145595234,39.16927326780753,-574.3778634362827,-0.5743778634362827,-193.07645091213504,-311.53504628128326,-139.8859779411288
2945.3740000000007,0.3481124683544159,-0.220883215189872,5.566449,,-0.0002208832151898,-220.883215189872,-220.883215189872,5.566449,5.185678354430224,5.185678354430224,-74.08111934900319,-119.53226214761776,-53.67257259055757,50.23056056239204,70.22727819693864,39.09775351993754,-573.9535598938605,-0.5739535598938605,-192.49594014978797,-310.59837354693263,-139.46539161217655
2945.4240000000004,0.3464776582278462,-0.2207199240506327,5.566449,,-0.0002207199240506,-220.7199240506328,-220.7199240506328,5.566449,5.167432374999937,5.167432374999937,-73.8204624999991,-119.11168396144124,-53.483723882920046,50.12586787469926,70.10041511924885,39.01022053206282,-573.5292563514438,-0.5735292563514438,-191.818636868649,-309.50552297898787,-138.97467805598018
2945.474,0.3469574750000053,-0.2200960749999962,5.550921637499901,,-0.0002200960749999,-220.09607499999623,-220.26426249999733,5.550921637499901,5.144297999999831,5.144297999999831,-73.489971428569,-118.57842601751736,-53.24427952546785,50.06366775435319,70.02500965455644,38.95822818983552,-571.9082170020234,-0.5719082170020234,-190.9598729883905,-308.1198799141959,-138.3524943321601
2945.5240000000003,0.3478012999999999,-0.2194586499999999,5.532564337499995,,-0.00021945865,-219.45864999999992,-219.78418749999992,5.532564337499995,5.1240901749999495,5.1240901749999495,-73.20128821428497,-118.11262639204396,-53.03512541291536,50.02480945013195,69.97788890952437,38.925751850698376,-570.2519012534558,-0.5702519012534558,-190.20974465302783,-306.9095237854703,-137.80901823614823
2945.574,0.3475862999999989,-0.2193511499999994,5.521266212499943,,-0.0002193511499999,-219.35114999999945,-219.5685624999989,5.521266212499943,5.105388649999883,5.105388649999883,-72.93412357142691,-117.68154767175304,-52.84156173821066,49.9061226590356,69.8339054250262,38.82658091817881,-569.9725680880281,-0.5699725680880281,-189.51553120763612,-305.78938812512695,-137.30605308296805
2945.6240000000007,0.3464846708860683,-0.219495784810128,5.513992860759474,,-0.0002194957848101,-219.495784810128,-219.4148607594932,5.513992860759474,5.088171774999903,5.088171774999903,-72.68816821428432,-117.2846908142308,-52.66336442050978,49.75507207831576,69.65052863993743,38.70041817031172,-570.348394128438,-0.5703483941284381,-188.8764289893639,-304.7581761973787,-136.84301661018745
2945.6740000000004,0.3447410000000159,-0.219822999999997,5.509634000000038,,-0.0002198229999999,-219.82299999999705,-219.3060000000009,5.509634000000038,5.069804316455762,5.069804316455762,-72.42577594936802,-116.8613124788182,-52.473258385265176,49.56446829526944,69.41892339351054,38.54129960979681,-571.1986458006407,-0.5711986458006407,-188.19461632013116,-303.65804958711044,-136.34903595352165
2945.724,0.3460322499999941,-0.2190155000000036,5.504792125000021,,-0.0002190155,-219.0155000000037,-218.82162500000217,5.507482125000008,5.050190392405102,5.050190392405102,-72.1455770343586,-116.40920254234982,-52.27025123934465,49.557157686873175,69.41003549233291,38.53519840282949,-569.1003989998954,-0.5691003989998954,-187.4665339956783,-302.4832654040915,-135.82153243097096
2945.7740000000003,0.3460322500000176,-0.2184235000000024,5.502962999999975,,-0.0002184235,-218.42350000000243,-218.531,5.505115000000025,5.038422417721568,5.038422417721568,-71.97746311030811,-116.13794533380796,-52.148450882231074,49.57109118330785,69.42697489720055,38.546826980545895,-567.5621177540081,-0.5675621177540081,-187.0296986974708,-301.7784176393773,-135.50504053048144
2945.824,0.3440953750000088,-0.2181547500000012,5.505652999999988,,-0.00021815475,-218.1547500000013,-218.531,5.502425000000012,5.0228187721518776,5.0228187721518776,-71.75455388788394,-115.77827415383564,-51.98695073851293,49.50138055288708,69.34221282678452,38.488652878390006,-566.8637848404386,-0.5668637848404386,-186.4504806630287,-300.84383076296444,-135.08539079688478
2945.8740000000007,0.343536,-0.2179719999999999,5.4967215,,-0.000217972,-217.972,-218.316,5.4945695,4.997211810126528,4.997211810126528,-71.38874014466467,-115.18802194604042,-51.72191472312738,49.34238149168002,69.14876597330553,38.35601168548872,-566.3889184592101,-0.5663889184592101,-185.49993265512185,-299.3100910643275,-134.39670847939922
2945.9240000000004,0.3436006249999946,-0.2179398749999978,5.4825175000001085,,-0.0002179398749999,-217.93987499999776,-218.0687500000008,5.4825175000001085,4.9832968481012365,4.9832968481012365,-71.18995497287479,-114.8672756955214,-51.57789271513701,49.24428239006272,69.02933152455725,38.27420592890333,-566.3054433155826,-0.5663054433155825,-184.98339971302008,-298.4766485949676,-134.02247477351045
2945.974,0.3447837500000001,-0.21842425,5.458844999999999,,-0.00021842425,-218.42425,-217.9075,5.458844999999999,4.970526037974312,4.970526037974312,-71.00751482820444,-114.57290267051012,-51.44571285616213,49.06684300553657,68.81314254592219,38.12629780038333,-567.5640665900396,-0.5675640665900396,-184.5093384747721,-297.71173558201315,-133.67901227664447
2946.0240000000003,0.3450610506329124,-0.21812736708861,5.438915113924104,,-0.0002181273670886,-218.12736708861004,-217.6466708860769,5.438915113924104,4.942195025316465,4.942195025316465,-70.6027860759495,-113.9198598474758,-51.15248249563598,48.90572411791711,68.61666088806318,37.99206110268759,-566.7926317677176,-0.5667926317677175,-183.4576718375021,-296.0148377316197,-132.91706841799376
2946.074,0.3447497215189891,-0.2173183797468339,5.421523898734115,,-0.0002173183797468,-217.31837974683395,-217.326,5.421523898734115,4.920499873417746,4.920499873417746,-70.2928553345392,-113.41977665549096,-50.927934319763786,48.88046554554897,68.58584318739564,37.97102263788785,-564.6905201866166,-0.5646905201866166,-182.65233290670076,-294.7153975363289,-132.33359164815985
2946.1240000000007,0.3451857974683568,-0.2169373670886055,5.406268835442956,,-0.0002169373670886,-216.9373670886056,-217.326,5.406268835442956,4.90361,4.90361,-70.05157142857142,-113.03045733427136,-50.7531215189882,48.81830762573357,68.50998731889379,37.919256513732144,-563.700478587635,-0.563700478587635,-182.02536921162655,-293.7037715050917,-131.8793496667856
2946.1740000000004,0.3444356000000021,-0.2168895499999996,5.387546600000022,,-0.0002168895499999,-216.8895499999996,-217.1604500000004,5.387546600000022,4.8842412500000885,4.8842412500000885,-69.77487500000126,-112.58399877201148,-50.552651962392886,48.68052601923036,68.3417525878032,37.80454362958135,-563.576228366967,-0.5635762283669671,-181.3063879162337,-292.54367212436745,-131.35843993826992
2946.224,0.3421755999999918,-0.2172658000000013,5.364411599999916,,-0.0002172658,-217.2658000000013,-216.78419999999863,5.364411599999916,4.863366,4.863366,-69.47665714285714,-112.10281469446916,-50.33658989791513,48.45927445494621,68.07133994746776,37.62043374658744,-564.5538944459645,-0.5645538944459645,-180.53148430671925,-291.29334029615563,-130.79701388804503
2946.2740000000003,0.342718049999999,-0.2166482250000007,5.346248350000017,,-0.000216648225,-216.6482250000008,-216.3622750000004,5.346248350000017,4.840231000000106,4.840231000000106,-69.14615714285864,-111.56954234401378,-50.09713907161849,48.388744820249634,67.98507176917971,37.561769252092994,-562.9491578911881,-0.562949157891188,-179.67269722603953,-289.90765979674,-130.17481335526872
2946.324,0.3434574683544289,-0.21593034177215,5.330156556961971,,-0.0002159303417721,-215.93034177215003,-215.9435569620237,5.330156556961971,4.825273999999999,4.825273999999999,-68.93248571428572,-111.22477664071344,-49.94233180950653,48.39696798808757,67.99513159402869,37.56860841448447,-561.0837756173071,-0.561083775617307,-179.11748311902096,-289.01180402712686,-129.77255472683376
2946.3740000000007,0.3431302531645533,-0.2154942658227798,5.317625544303655,,-0.0002154942658227,-215.49426582277985,-215.56254430379312,5.317625544303655,4.810912354430279,4.810912354430279,-68.72731934900398,-110.89373412982486,-49.79368655778123,48.36178737618758,67.9520902397931,37.53935006166519,-559.9506549168049,-0.5599506549168048,-178.58436897713057,-288.15160726008247,-129.38630776227504
2946.4240000000004,0.3418685949366989,-0.2151304556962006,5.3022176835442085,,-0.0002151304556962,-215.13045569620067,-215.39665822784767,5.3022176835442085,4.790754126582216,4.790754126582216,-68.43934466546023,-110.42907774142634,-49.585045783416994,48.26984014388955,67.83956014151441,37.46289545286407,-559.0053132026504,-0.5590053132026505,-177.83608172208875,-286.94422177350526,-128.8441655488777
2946.474,0.3402479629629614,-0.2148597777777804,5.2849360864196,,-0.0002148597777777,-214.8597777777804,-215.32051851851625,5.2849360864196,4.766541962025138,4.766541962025138,-68.0934566003591,-109.87097625437106,-49.334446137441255,48.13053771943021,67.66896876265237,37.34710426770903,-558.3019706932233,-0.5583019706932233,-176.93730955364245,-285.49402405249657,-128.19299538734106
2946.5240000000003,0.340035,-0.215232,5.263149666666667,,-0.000215232,-215.232,-215.002,5.263149666666667,4.740331950000012,4.740331950000012,-67.71902785714303,-109.2668234677635,-49.06316846133624,47.86625330184924,67.34497358115588,37.127556093416594,-559.269170800895,-0.559269170800895,-175.964375915789,-283.9241644219441,-127.48809443872726
2946.574,0.3404645250000038,-0.215160737499998,5.241733049999934,,-0.0002151607374999,-215.1607374999981,-214.7310999999993,5.241733049999934,4.725805699999947,4.725805699999947,-67.51150999999923,-108.93198674933372,-48.91281952831168,47.76663474895948,67.22272892836058,37.04484468550407,-559.0839988966928,-0.5590839988966928,-175.42515154445394,-283.05410860371114,-127.09742054681786
2946.6240000000007,0.3416482750000092,-0.2145688624999954,5.2207505499998375,,-0.0002145688624999,-214.56886249999545,-214.51609999999832,5.2207505499998375,4.7085613291137305,4.7085613291137305,-67.26516184448185,-108.53449609903512,-48.73433762393783,47.73388309018762,67.18252423598345,37.01765690732147,-557.5460424568081,-0.557546042456808,-174.78502866001045,-282.0212497983588,-126.6336445903517
2946.6740000000004,0.3402407374999942,-0.2136990999999971,5.208096074999964,,-0.0002136990999999,-213.6990999999971,-213.6990999999971,5.208096074999964,4.687857531645418,4.687857531645418,-66.96939330922024,-108.05726408090976,-48.52005011966774,47.72134735867122,67.16713398323853,37.007251451715405,-555.2860097843069,-0.5552860097843069,-174.01648948616662,-280.7811871912343,-126.07682964263886
2946.724,0.3388303924050618,-0.212922936708858,5.195485316455584,,-0.0002129229367088,-212.9229367088581,-212.9229367088581,5.195485316455584,4.6657483417719385,4.6657483417719385,-66.6535477395991,-107.5476371238945,-48.29121658675321,47.68179832512871,67.11857244030244,36.974425755638826,-553.2691897935927,-0.5532691897935926,-173.19578118153186,-279.45694801830604,-125.48221759515266
2946.7740000000003,0.3386126708860761,-0.2125419240506332,5.1791403797468485,,-0.0002125419240506,-212.5419240506332,-212.5419240506332,5.1791403797468485,4.64153012499992,4.64153012499992,-66.30757321428457,-106.98939613051174,-48.04055429941726,47.55796504183031,66.96645328530458,36.871668888560144,-552.27914819462,-0.55227914819462,-172.2967843507126,-278.0063877973526,-124.83088466329572
2946.824,0.3394210500000035,-0.2122368249999992,5.158178624999937,,-0.0002122368249999,-212.23682499999927,-212.2733749999994,5.158178624999937,4.612476999999789,4.612476999999789,-65.89252857142554,-106.31970828711584,-47.73984996452153,47.38264963788086,66.75091996389216,36.726256285135285,-551.4863641612969,-0.5514863641612969,-171.2183124076134,-276.26623872625044,-124.04952007051506
2946.8740000000007,0.3404798499999882,-0.2119933000000004,5.135388549999863,,-0.0002119933,-211.99330000000043,-212.0706999999996,5.135388549999863,4.586716774999808,4.586716774999808,-65.5245253571401,-105.72592329753029,-47.47322765365657,47.221849820144655,66.55305410873574,36.592949451287325,-550.8535770998069,-0.5508535770998069,-170.26207517288307,-274.7233192776576,-123.35671584663356
2946.9240000000004,0.3388654749999956,-0.2120470500000001,5.11655792499995,,-0.00021204705,-212.04705000000013,-212.0169499999999,5.11655792499995,4.5625061500000434,4.5625061500000434,-65.1786592857149,-105.1678572979765,-47.22264394233703,47.02208857443327,66.30700820071283,36.4274306219836,-550.9932436825194,-0.5509932436825193,-169.3633601538611,-273.2732137690779,-122.70558709047326
2946.974,0.3383878000000034,-0.2118427999999978,5.098501899999922,,-0.0002118427999999,-211.84279999999785,-211.782599999998,5.098501899999922,4.538295524999934,4.538295524999934,-64.83279321428475,-104.60979129841476,-46.97206023101389,46.86556733182633,66.1140367782727,36.29780777586558,-550.462510668203,-0.550462510668203,-168.46464513482627,-271.8231082604776,-122.05445833430365
2947.0240000000003,0.3391415499999957,-0.2113590500000027,5.081285025000097,,-0.00021135905,-211.3590500000027,-211.35260000000244,5.081285025000097,4.518122000000052,4.518122000000052,-64.54460000000074,-104.14478230365764,-46.763261128763645,46.78778261904104,66.01807752586807,36.23341269824245,-549.2055114237959,-0.5492055114237959,-167.71579003900845,-270.6148065445953,-121.51190471411952
2947.074,0.337889164556969,-0.2109172531645589,5.061958746835534,,-0.0002109172531645,-210.91725316455896,-210.91725316455896,5.061958746835534,4.502322000000031,4.502322000000031,-64.31888571428614,-103.78058506409658,-46.599728686338345,46.73723877706217,65.9557025547096,36.19157723223058,-548.0575252980288,-0.5480575252980289,-167.12928319332786,-269.66845893746773,-121.08697415790928
2947.1240000000007,0.3367230253164561,-0.2102360506329132,5.044960139240524,,-0.0002102360506329,-210.23605063291328,-210.23605063291328,5.044960139240524,4.4796569367087535,4.4796569367087535,-63.99509909583932,-103.25814497009986,-46.36514177762052,46.67237777994085,65.87563432967586,36.137900484454,-546.2874559076922,-0.5462874559076922,-166.28794048585326,-268.3109254937294,-120.47741226228334
2947.1740000000004,0.3363964430379758,-0.2089828860759537,5.034063936708899,,-0.0002089828860759,-208.98288607595367,-208.98288607595367,5.034063936708899,4.453439620253138,4.453439620253138,-63.62056600361628,-102.65382381302264,-46.0937884995308,46.67627318603883,65.88044383448539,36.14112390028853,-543.0311729077299,-0.54303117290773,-165.3147357025261,-266.7406283612583,-119.77231486583976
2947.224,0.3373248481012652,-0.2082788354430382,5.012575987341784,,-0.000208278835443,-208.27883544303825,-208.318025316456,5.012575987341784,4.421294683544233,4.421294683544233,-63.16135262206048,-101.91286829307128,-45.76108343550506,46.5379522997624,65.7096028459691,36.02668717382443,-541.2017339131917,-0.5412017339131917,-164.12149358646812,-264.8152939349484,-118.90779804083728
2947.2740000000003,0.3382531645569756,-0.2078646202531641,4.989181025316522,,-0.0002078646202531,-207.86462025316425,-207.93537974683585,4.989181025316522,4.399002337500059,4.399002337500059,-62.84289053571514,-101.39901950239936,-45.53035420791085,46.42862723134812,65.574484981515,35.93627245745155,-540.1254172605844,-0.5401254172605844,-163.2939863990523,-263.48008454658543,-118.30826012920636
2947.324,0.336182911392392,-0.2079190506329116,4.979374063291077,,-0.0002079190506329,-207.91905063291176,-207.88094936708828,4.979374063291077,4.379267837499965,4.379267837499965,-62.56096910714236,-100.94413023504858,-45.32609908227458,46.25921660850722,65.36494894041928,35.79622285619357,-540.2668517747262,-0.5402668517747262,-162.56142821258885,-262.29807841665354,-117.77751379619627
2947.3740000000007,0.335943291139252,-0.2075463924050565,4.959193632911122,,-0.000207546392405,-207.5463924050565,-207.4908734177153,4.959193632911122,4.35398096249985,4.35398096249985,-62.19972803571213,-100.36125617984894,-45.0643760170805,46.1172364103528,65.18919334488331,35.678903396369535,-539.2985187290604,-0.5392985187290604,-161.62276205477767,-260.7835104642447,-117.09744000767708
2947.4240000000004,0.337142025316451,-0.2068381645569648,4.930862620253277,,-0.0002068381645569,-206.8381645569648,-206.8370759493696,4.930862620253277,4.324990734177126,4.324990734177126,-61.785581916816085,-99.69301813368652,-44.76432267251875,46.0015785855676,65.0459227401317,35.58337055045864,-537.458225457891,-0.537458225457891,-160.54662487951842,-259.0471286159375,-116.31776697946064
2947.474,0.3370586962025319,-0.2055958987341805,4.913743924050677,,-0.0002055958987341,-205.59589873418057,-205.59589873418057,4.913743924050677,4.292845797468035,4.292845797468035,-61.32636853525764,-98.95206261373087,-44.431617608491095,45.95073252045566,64.98290921126173,35.54138221138506,-534.2302622524994,-0.5342302622524994,-159.3533827634536,-257.1217941896164,-115.45325015445316
2947.5240000000003,0.3368210000000039,-0.2046072500000053,4.895862500000176,,-0.00020460725,-204.60725000000545,-204.60725000000545,4.895862500000176,4.266977316455634,4.266977316455634,-60.95681880650905,-98.35578227345611,-44.16387483116296,45.90742948054555,64.92923016738088,35.50562780237082,-531.6613098765727,-0.5316613098765727,-158.39312699123144,-255.57239070189,-114.7575344566748
2947.574,0.336391000000002,-0.2040153750000027,4.876493750000089,,-0.000204015375,-204.01537500000268,-204.01537500000268,4.876493750000089,4.238834124999839,4.238834124999839,-60.5547732142834,-97.70706881518878,-43.87258844911216,45.775968016798046,64.76619211995742,35.397110725884914,-530.1233534366877,-0.5301233534366877,-157.34843240590865,-253.88674248093508,-114.00064192510354
2947.6240000000007,0.3359605,-0.203768,4.8541120000000015,,-0.000203768,-203.76800000000003,-203.76800000000003,4.8541120000000015,4.206552874999692,4.206552874999692,-60.0936124999956,-96.96297121141548,-43.538472521450224,45.54934075527685,64.48485888954217,35.210135891347434,-529.4805623501933,-0.5294805623501933,-156.15013024690958,-251.9532435130436,-113.1324590442361
2947.6740000000004,0.3352932500000073,-0.2033485000000066,4.833021500000059,,-0.0002033485,-203.34850000000665,-203.34850000000665,4.833021500000059,4.173432637499833,4.173432637499833,-59.620466249997605,-96.1995345613498,-43.19567294347236,45.34410816622104,64.22978852271204,35.040919789554394,-528.3905133930342,-0.5283905133930342,-154.9206842960104,-249.9694930380155,-112.24171214913416
2947.724,0.3336795,-0.201896,4.820109000000001,,-0.000201896,-201.896,-201.896,4.820109000000001,4.138724721518663,4.138724721518663,-59.12463887883804,-95.39950119481551,-42.83644064778344,45.30265432863555,64.17823398699932,35.00675311732229,-524.6162675996948,-0.5246162675996948,-153.63230263004624,-247.8906478964256,-111.30826569073189
2947.7740000000003,0.3328376708860769,-0.2007920886075975,4.802849063291201,,-0.0002007920886075,-200.7920886075976,-200.7920886075976,4.802849063291201,4.097862063291365,4.097862063291365,-58.54088661844807,-94.45759819940488,-42.41350581842324,45.147275673231576,63.98489307197778,34.878725482052786,-521.7478111942042,-0.5217478111942042,-152.11545270707268,-245.44316189425965,-110.2092915079008
2947.824,0.332510468354429,-0.1999358101265818,4.782560063291032,,-0.0001999358101265,-199.93581012658183,-199.93581012658183,4.782560063291032,4.058274875000176,4.058274875000176,-57.97535535714537,-93.54509537044191,-42.00377230006885,44.957615734401614,63.74867571845528,34.72253021086637,-519.5228160445408,-0.5195228160445409,-150.64594910365523,-243.07207069728335,-109.14462024591656
2947.8740000000007,0.3321838860759476,-0.1998263164556956,4.755863227847957,,-0.0001998263164556,-199.8263164556956,-199.8263164556956,4.755863227847957,4.019538,4.019538,-57.42197142857143,-92.6521926524504,-41.60283965572116,44.64322923261193,63.356581606610696,34.46380737587628,-519.2383024288866,-0.5192383024288867,-149.20800971328535,-240.7519093704501,-108.10281759783754
2947.9240000000004,0.3318588250000003,-0.1990549500000014,4.734521450000012,,-0.00019905495,-199.0549500000015,-199.0549500000015,4.734521450000012,3.994251125000115,3.994251125000115,-57.060730357144486,-92.06931859725609,-41.341116590529474,44.55856062977085,63.25087155452857,34.39417056764594,-517.2339467658827,-0.5172339467658827,-148.26934355548272,-239.2373414180551,-107.42274380932456
2947.974,0.3315356999999988,-0.1974411999999941,4.719995199999947,,-0.0001974411999999,-197.44119999999413,-197.44119999999413,4.719995199999947,3.9661665,3.9661665,-56.65952142857142,-91.42195512262728,-41.05043638034838,44.59611221096034,63.297761241871775,34.42505322482825,-513.0407012244016,-0.5130407012244016,-147.2268229971969,-237.555201059454,-106.6674263838664
2948.0240000000003,0.3312096708860755,-0.196359481012657,4.700279810126557,,-0.0001963594810126,-196.35948101265697,-196.35948101265697,4.700279810126557,3.9338852500001473,3.9338852500001473,-56.198360714287816,-90.6778575188608,-40.7163204526895,44.503358383183496,63.181924681136216,34.348778071001085,-510.2299106305882,-0.5102299106305882,-146.02852083820875,-235.6217020915802,-105.7992435030069
2948.074,0.3308829240506306,-0.1954213924050576,4.679151126582124,,-0.000195421392405,-195.42139240505765,-195.42139240505765,4.679151126582124,3.9123645,3.9123645,-55.890921428571424,-90.18179437054906,-40.493577363427256,44.47925418057446,63.15181240705361,34.32895962741628,-507.7923361169944,-0.5077923361169944,-145.22965582559806,-234.3327077709346,-105.22045715695556
2948.1240000000007,0.3305557088607567,-0.1946036708860692,4.6568131518985485,,-0.000194603670886,-194.6036708860692,-194.6036708860692,4.6568131518985485,3.892287594936582,3.892287594936582,-55.60410849909402,-89.71901250959864,-40.28577829245528,44.44634666094737,63.11069622591054,34.301905371523645,-505.6675292301434,-0.5056675292301434,-144.48438732814503,-233.1301931465505,-104.68050206609688
2948.1740000000004,0.3313290500000035,-0.1936471249999972,4.629908874999921,,-0.0001936471249999,-193.6471249999972,-193.6471249999972,4.629908874999921,3.867225569620176,3.867225569620176,-55.2460795660025,-89.1413213426346,-40.02638245624573,44.39340130827296,63.04452851275918,34.2583828966927,-503.18199443728497,-0.503181994437285,-143.55406774493798,-231.6290926599733,-104.00647546119556
