Repository: DunklesArchipel/ORR_on_Ru0001

This project contains the evaluated data files for the article "Impact of the potential dependent surface adlayer composition on the ORR activity and H2O2 formation on Ru(0001) in acid electrolytes".

The subfolders contain the final figures found in the submitted manuscript (and supporting information).

Among the final PNG, also the SVG files are included which are based on the raw PNG obtained from the data evaluation. The CSV contain the data for the individual traces in the figures, where ***r*** and ***b*** refer to the red and blue curves, respectively.

File: data/SI/figure_S3_4/figure_S3_4_ORR_H2SO4_SCV_r.csv (part 45 of 101)
t,E,current1_mA,coll_current,potential2,current1,current1_muA,cur1muA_filt,coll_cur_filt,coll_cur_norm,coll_cur_norm_filt,cur_H2O2,cur_H2O2_min,cur_H2O2_max,yield,yield_min,yield_max,j,current1_mA_geo,cur_H2O2_uAcm,cur_H2O2_min_uAcm,cur_H2O2_max_uAcm
2948.224,0.3324911999999978,-0.1926294999999933,4.601243149999835,,-0.0001926294999999,-192.62949999999336,-192.62949999999336,4.601243149999835,3.8363534624997024,3.8363534624997024,-54.80504946428147,-88.42970512790716,-39.70685137521919,44.298623278714224,62.9260337427239,34.1804897427303,-500.5377487399053,-0.5005377487399053,-142.40807393691802,-229.7799948941249,-103.1761905466344
2948.2740000000003,0.3321687000000011,-0.1916607500000033,4.5770325250000825,,-0.00019166075,-191.66075000000333,-191.66075000000333,4.5770325250000825,3.8020494499998856,3.8020494499998856,-54.3149921428555,-87.63898192168665,-39.35179954299922,44.16288506312157,62.75622344403746,34.068971249264514,-498.0205021910288,-0.4980205021910288,-141.13468544543528,-227.725341720452,-102.2536068053831
2948.324,0.331742700000001,-0.190872900000001,4.552821900000044,,-0.0001908729,-190.8729000000011,-190.8729000000011,4.552821900000044,3.774071949999758,3.774071949999758,-53.91531357142512,-86.99408772739227,-39.06222809312782,44.05057971117819,62.61563378859488,33.97673806266499,-495.9733148944524,-0.4959733148944524,-140.09614144068345,-226.04961765852195,-101.50117043599012
2948.3740000000007,0.3312045749999985,-0.1902810249999984,4.528611274999934,,-0.0001902810249999,-190.2810249999984,-190.2810249999984,4.528611274999934,3.746320724999704,3.746320724999704,-53.51886749999576,-86.35440927552875,-38.774998624485626,43.90393035140247,62.43192199992739,33.85634484605707,-494.4353584545676,-0.4944353584545676,-139.06599691925737,-224.3874464323432,-100.75481958315642
2948.4240000000004,0.3297013670886151,-0.1886282278481095,4.511802000000072,,-0.0001886282278481,-188.6282278481096,-188.6282278481096,4.511802000000072,3.718881974999984,3.718881974999984,-53.12688535714263,-85.72193351559902,-38.49100332040049,43.95099210335,62.49089345492065,33.89497500706338,-490.1406509174033,-0.4901406509174033,-138.04745168433772,-222.743991026978,-100.01687253891096
2948.474,0.3284916835443042,-0.1872391772151905,4.493713645569655,,-0.0001872391772151,-187.23917721519047,-187.23917721519047,4.493713645569655,3.6918844874998897,3.6918844874998897,-52.74120696428413,-85.09962905847213,-38.21157515139854,43.95459832653693,62.495411669653,33.89793535864141,-486.5312750082768,-0.4865312750082767,-137.0452864163023,-221.12696522355165,-99.29079295791868
2948.5240000000003,0.3282739620253172,-0.1868031012658243,4.470285797468437,,-0.0001868031012658,-186.80310126582432,-186.80310126582432,4.470285797468437,3.668025291139256,3.668025291139256,-52.40036130198936,-84.54966365007492,-37.964628780819176,43.81237691083504,62.317156544382016,33.78120940487393,-485.3981543077851,-0.4853981543077851,-136.15961666959794,-219.6979086802705,-98.6491156427136
2948.574,0.3290760886075944,-0.1853863670886084,4.440581645569635,,-0.0001853863670886,-185.38636708860844,-185.38636708860844,4.440581645569635,3.654949341772149,3.654949341772149,-52.21356202531641,-84.24825702576267,-37.82929068353883,43.95082289799922,62.49068145641936,33.89483610702076,-481.7168441469502,-0.4817168441469502,-135.67422845329605,-218.9147192249246,-98.29744662767985
2948.6240000000007,0.3298659374999977,-0.1836291249999979,4.410300712499974,,-0.0001836291249999,-183.629124999998,-183.629124999998,4.410300712499974,3.6330251999999024,3.6330251999999024,-51.9003599999986,-83.74289551226984,-37.6023724270775,44.07122106177013,62.64148010088998,33.99368793720014,-477.1507418675792,-0.4771507418675791,-134.8603892612026,-217.6015635854016,-97.7078113265596
2948.6740000000004,0.3281440625000055,-0.1821228750000048,4.3914700875000605,,-0.000182122875,-182.1228750000048,-182.1228750000048,4.3914700875000605,3.6059884691358266,3.6059884691358266,-51.51412098765466,-83.11968647762191,-37.32253808319194,44.097571765026125,62.67447125723303,34.015327601349426,-473.2368294915614,-0.4732368294915614,-133.8567672525582,-215.9821872842792,-96.98067632123282
2948.724,0.3271197999999994,-0.1807327249999982,4.3691530874999644,,-0.0001807327249999,-180.73272499999825,-180.73272499999825,4.3691530874999644,3.5757001975306566,3.5757001975306566,-51.0814313932951,-82.42152793903564,-37.00904979000034,44.071019810050686,62.64122811507866,33.99352267215951,-469.62459693416974,-0.4696245969341697,-132.73244581963166,-214.1680585907638,-96.16609327694084
2948.7740000000003,0.3266898000000013,-0.1794414750000041,4.34386621250008,,-0.000179441475,-179.44147500000415,-179.44147500000415,4.34386621250008,3.5423152749998463,3.5423152749998463,-50.60450392856922,-81.6519901777278,-36.66351068103607,43.99512146594081,62.546176804651566,33.93120298959648,-466.2693508890029,-0.4662693508890028,-131.49317457869438,-212.16845469512276,-95.26822785288807
2948.824,0.3264587468354422,-0.1788517594936688,4.312132759493548,,-0.0001788517594936,-178.85175949366882,-178.85175949366882,4.312132759493548,3.5046540249996747,3.5046540249996747,-50.06648607142392,-80.78388110883779,-36.27371092171271,43.74180480706816,62.228653139739926,33.723306544476124,-464.7370057812281,-0.464737005781228,-130.09516312667176,-209.91271837746157,-94.25535342819674
2948.8740000000007,0.3267113544303894,-0.1778164936708691,4.282341493670659,,-0.0001778164936708,-177.81649367086914,-177.81649367086914,4.282341493670659,3.4678747874995173,3.4678747874995173,-49.54106839285025,-79.93610283221129,-35.89304012810937,43.57987299227445,62.02544914518906,33.59049031651664,-462.04692132224574,-0.4620469213222457,-128.72989258409433,-207.7098105673222,-93.26620014668347
2948.9240000000004,0.3278012278481025,-0.1759095316455674,4.256734531645542,,-0.0001759095316455,-175.90953164556743,-175.90953164556743,4.256734531645542,3.4308277594934125,3.4308277594934125,-49.01182513562017,-79.08215186172104,-35.5095976613734,43.58129955911729,62.027240084056,33.591660109261106,-457.0917795652612,-0.4570917795652612,-127.3546814741152,-205.4908633328464,-92.2698448165222
2948.974,0.3277889624999984,-0.1747767874999954,4.225921624999838,,-0.0001747767874999,-174.77678749999544,-174.77678749999544,4.225921624999838,3.3921448481011764,3.3921448481011764,-48.4592121157311,-78.19049302961868,-35.109223548709785,43.41523069679415,61.81866118489198,33.455515566077906,-454.1484027485072,-0.4541484027485072,-125.9187452499146,-203.1739341788768,-91.2294934840088
2949.0240000000003,0.3272335249999992,-0.1737752249999993,4.193446762499985,,-0.0001737752249999,-173.77522499999938,-173.77522499999938,4.193446762499985,3.3555540886075987,3.3555540886075987,-47.93648698010857,-77.34705925740445,-34.730503531610225,43.24217836936772,61.60111157488728,33.31371639158112,-451.5458946229586,-0.4515458946229586,-124.5604711403194,-200.9823153377578,-90.24540919389872
2949.074,0.3256197749999919,-0.172376474999993,4.160089887499834,,-0.0001723764749999,-172.37647499999298,-172.37647499999298,4.160089887499834,3.3203604124996207,3.3203604124996207,-47.433720178566006,-76.53582889737194,-34.366243543518145,43.15879901751968,61.49621991280132,33.245420961498496,-447.9113154123332,-0.4479113154123332,-123.25405772500508,-198.8743753902412,-89.29889853797302
2949.1240000000007,0.3258266835443105,-0.1704300379746733,4.122379658227669,,-0.0001704300379746,-170.4300379746733,-170.4300379746733,4.122379658227669,3.288617287499657,3.288617287499657,-46.980246964280816,-75.8041353214218,-34.03769729279357,43.21805380777845,61.57076762068098,33.29395442099304,-442.8535999185093,-0.4428535999185093,-122.07573113540089,-196.97310764426484,-88.44518817328525
2949.1740000000004,0.3273519999999861,-0.1680870000000213,4.081517000000371,,-0.000168087,-168.0870000000213,-168.0870000000213,4.081517000000371,3.253409499999875,3.253409499999875,-46.47727857142678,-74.99257968734237,-33.67329124961494,43.32247555918329,61.70208109113396,33.37950301424899,-436.7653374610744,-0.4367653374610744,-120.76879389553628,-194.8643224890352,-87.49829800080464
2949.224,0.3267063750000029,-0.1672801250000036,4.042780125000176,,-0.000167280125,-167.28012500000366,-167.28012500000366,4.042780125000176,3.214134499999697,3.214134499999697,-45.91620714285281,-74.08727294153192,-33.266788928331785,43.07410608929775,61.38962724325964,33.17606666360324,-434.6687146902976,-0.4346687146902975,-119.31087893577826,-192.51192994029768,-86.44202283655086
2949.2740000000003,0.326190000000003,-0.16591350000002,4.00942325000023,,-0.0001659135,-165.91350000002006,-165.91350000002006,4.00942325000023,3.1791173164556805,3.1791173164556805,-45.41596166365258,-73.28011081596763,-32.90435566555963,42.98119278411954,61.27263229647235,33.1000005561937,-431.1176106233531,-0.4311176106233531,-118.01101704558904,-190.41456108870392,-85.50025883147147
2949.324,0.3258675000000015,-0.16370725000001,3.984136375000115,,-0.00016370725,-163.70725000001002,-163.70725000001002,3.984136375000115,3.1464197999999217,3.1464197999999217,-44.94885428571317,-72.52641807965924,-32.56593131573404,43.08414981635281,61.40227061554992,33.184290484745674,-425.3847846119557,-0.4253847846119556,-116.79726279001756,-188.4561296673825,-84.62088073943224
2949.3740000000007,0.3255445,-0.1624914999999999,3.953254,,-0.0001624915,-162.4915,-162.4915,3.953254,3.1179047999997924,3.1179047999997924,-44.541497142854176,-71.86913426408226,-32.27079665777378,43.02840393323413,61.33208718243925,33.13864871338865,-422.22572139455866,-0.4222257213945586,-115.73876641630656,-186.7482118181845,-83.85398866282634
2949.4240000000004,0.3249417500000078,-0.1612542500000105,3.9236628750000855,,-0.00016125425,-161.25425000001053,-161.25425000001053,3.9236628750000855,3.083586860759472,3.083586860759472,-44.05124086799245,-71.07809004011193,-31.915600681636768,42.912871625352,61.18656578575085,33.04408070826242,-419.0107915441297,-0.4190107915441297,-114.46486095465654,-184.69272449656535,-82.9310303710948
2949.474,0.3232204999999999,-0.1589404999999999,3.90483225,,-0.0001589405,-158.9405,-158.9405,3.90483225,3.0471224999999285,3.0471224999999285,-43.5303214285704,-70.2375698166331,-31.53818891097366,42.99910586763482,61.29519274931555,33.11466399867341,-412.9986323673044,-0.4129986323673044,-113.11127885283324,-182.50867636047784,-81.95034549138707
2949.5240000000003,0.3224009873417728,-0.1566422151898802,3.8822627848102016,,-0.0001566422151898,-156.64221518988026,-156.64221518988026,3.8822627848102016,3.0159175000000715,3.0159175000000715,-43.08453571428672,-69.5182802685043,-31.21521233718561,43.14348029920095,61.47694373201994,33.23287532263075,-407.0266586830012,-0.4070266586830012,-111.952927832621,-180.639639836412,-81.11110764287683
2949.574,0.3222085250000044,-0.1543817124999962,3.8570133374998594,,-0.0001543817124999,-154.38171249999627,-154.38171249999627,3.8570133374998594,2.976373124999891,2.976373124999891,-42.51961607142701,-68.60676430551615,-30.8059219430114,43.18875487526597,61.53390999244688,33.269955670276744,-401.1528598753675,-0.4011528598753675,-110.48501348795438,-178.27111295940412,-80.04758781605469
2949.6240000000007,0.3232847750000093,-0.153467337499992,3.822580212499703,,-0.0001534673374999,-153.46733749999208,-153.46733749999208,3.822580212499703,2.928489374999673,2.928489374999673,-41.835562499995326,-67.50302192767523,-30.310317728453985,42.84172175630575,61.096901957813714,32.98585749260599,-398.77690393919903,-0.398776903939199,-108.7075358188439,-175.4030957294713,-78.75978601092835
2949.6740000000004,0.3231406624999925,-0.1524623999999953,3.790858449999885,,-0.0001524623999999,-152.46239999999534,-152.46239999999534,3.790858449999885,2.8918284683542668,2.8918284683542668,-41.311835262203815,-66.65797123146993,-29.93087167748937,42.639141582784816,60.84141867490408,32.82014890375383,-396.1656260514784,-0.3961656260514783,-107.3466577988213,-173.20727539535991,-77.77381515953704
2949.724,0.3213112874999841,-0.1513323999999902,3.7628809499997584,,-0.0001513323999999,-151.33239999999026,-151.33239999999026,3.7628809499997584,2.8553684683540475,2.8553684683540475,-40.790978119343535,-65.81755152549161,-29.55350504135936,42.46331552009979,60.61944850838997,32.67640453754933,-393.2293797544228,-0.3932293797544228,-105.99323757137746,-171.02348844877565,-76.79324755956885
2949.7740000000003,0.3219526749999993,-0.149628912500001,3.735345225000016,,-0.0001496289125,-149.62891250000104,-149.62891250000104,3.735345225000016,2.8166855569619407,2.8166855569619407,-40.23836509945629,-64.92589269339221,-29.15313092869709,42.38578190850016,60.52149951605136,32.61304141019503,-388.80295598105886,-0.3888029559810588,-104.55730134718162,-168.70655929481376,-75.75289622705894
2949.824,0.3228287000000001,-0.1478231875000008,3.708024862500012,,-0.0001478231875,-147.82318750000078,-147.82318750000078,3.708024862500012,2.778360462499935,2.778360462499935,-39.69086374999907,-64.04248170548337,-28.75646027657409,42.33374884219413,60.45574249537322,32.57052626241441,-384.11087337510537,-0.3841108733751053,-103.13464753304936,-166.4110617355095,-74.72216814436733
2949.8740000000007,0.3226136999999992,-0.1461013124999929,3.6811242374998896,,-0.0001461013124999,-146.10131249999296,-146.10131249999296,3.6811242374998896,2.741390164556888,2.741390164556888,-39.16271663652697,-63.19029939810434,-28.373811977851982,42.27773391203557,60.38493260673178,32.524764848590124,-379.6366706381649,-0.3796366706381649,-101.76228469568122,-164.19671028024695,-73.72787641853341
2949.9240000000004,0.3215184177215229,-0.1443325696202575,3.662794911392437,,-0.0001443325696202,-144.3325696202575,-144.3325696202575,3.662794911392437,2.711969911392219,2.711969911392219,-38.74242730560312,-62.5121490822977,-28.069307809701208,42.32410537337607,60.44355347761217,32.562647493331234,-375.040684150516,-0.375040684150516,-100.67018470310462,-162.43457191420686,-72.93663815643902
2949.974,0.3199404000000002,-0.1425015500000024,3.649165950000024,,-0.00014250155,-142.5015500000024,-142.5015500000024,3.649165950000024,2.6737013037970363,2.6737013037970363,-38.19573291138623,-61.63004014255142,-27.673221805381782,42.27593497365081,60.38265816624712,32.52329532961505,-370.2828747878737,-0.3702828747878737,-99.24962772024344,-160.14245765941223,-71.90742925069283
2950.0240000000003,0.3197254000000012,-0.1398653000000143,3.622264700000147,,-0.0001398653,-139.86530000001437,-139.86530000001437,3.622264700000147,2.628480417721696,2.628480417721696,-37.549720253167074,-60.58767799830327,-27.205178644082647,42.329809730406666,60.4507636686862,32.56730795874076,-363.4327161148271,-0.3634327161148271,-97.57099738790852,-157.43393377779654,-70.69124341067463
2950.074,0.3194645802469135,-0.1379680123456786,3.5938731604938137,,-0.0001379680123456,-137.9680123456786,-137.9680123456786,3.5938731604938137,2.588598670886181,2.588598670886181,-36.979981012659735,-59.66838545992688,-26.79239639926049,42.27539888030067,60.38198036640651,32.522857406522995,-358.5027127082187,-0.3585027127082187,-96.0905595691303,-155.04519987363167,-69.61865019134376
2950.1240000000007,0.3191454444444419,-0.1370112222222145,3.563584888888643,,-0.0001370112222222,-137.0112222222145,-137.0112222222145,3.563584888888643,2.55139225,2.55139225,-36.44846071428572,-58.81076041051707,-26.40730419157615,42.02528229874453,60.06553464512504,32.31861744330069,-356.016543277185,-0.356016543277185,-94.70943168602984,-152.81670573595,-68.61800809503139
2950.1740000000004,0.321293800000011,-0.1346772749999892,3.527250774999846,,-0.0001346772749999,-134.67727499998924,-134.67727499998924,3.527250774999846,2.518035375000152,2.518035375000152,-35.97193392857359,-58.04186915764928,-26.062055378893053,42.1589225692012,60.23466886109952,32.4277267019361,-349.9519026676707,-0.3499519026676707,-93.4712015886947,-150.81878175890463,-67.72089699078448
2950.224,0.3233210499999972,-0.1322067124999837,3.489826162499684,,-0.0001322067124999,-132.20671249998378,-132.20671249998378,3.489826162499684,2.478222,2.478222,-35.40317142857142,-57.124152621405976,-25.64998079313608,42.244729963135406,60.34320139484996,32.49780577312273,-343.5322743559427,-0.3435322743559427,-91.99330177937796,-148.43414301441,-66.65014258677195
2950.2740000000003,0.3229985499999986,-0.1303235874999923,3.4532405374998505,,-0.0001303235874999,-130.3235874999923,-130.3235874999923,3.4532405374998505,2.4372344303799047,2.4372344303799047,-34.81763471971292,-56.17937036115698,-25.225753111551143,42.167103103295744,60.24501810098079,32.434407002145946,-338.63907187090484,-0.3386390718709048,-90.47181505976016,-145.979175392138,-65.54780899459796
2950.324,0.3211195949367001,-0.1288647848101228,3.4153545949365887,,-0.0001288647848101,-128.86478481012287,-128.86478481012287,3.4153545949365887,2.3980065822783594,2.3980065822783594,-34.257236889690844,-55.27515048821501,-24.81973881970776,42.001976842504966,60.0360268386756,32.29959430331366,-334.8484488653788,-0.3348484488653788,-89.01565041084612,-143.62960702608677,-64.49280194949053
2950.3740000000007,0.3184217721518984,-0.1276377215189884,3.376802443037996,,-0.0001276377215189,-127.63772151898849,-127.63772151898849,3.376802443037996,2.3544129874996003,2.3544129874996003,-33.634471249994284,-54.27029815397797,-24.36853837488121,41.71143291661518,59.66784559751122,32.06254583448768,-331.6599886487151,-0.3316599886487151,-87.39742624847071,-141.0185504371683,-63.32038103325531
2950.4240000000004,0.3189660759493688,-0.1257307594936647,3.341388518987228,,-0.0001257307594936,-125.73075949366476,-125.73075949366476,3.341388518987228,2.308262645569458,2.308262645569458,-32.97518065099225,-53.20651162639992,-23.890875201806,41.55506797154044,59.46945685865413,31.93505437957791,-326.70484689167347,-0.3267048468916734,-85.68429387679414,-138.25435640845632,-62.07919809239197
2950.474,0.3193591875000021,-0.1235380624999755,3.307663162499693,,-0.0001235380624999,-123.53806249997558,-123.53806249997558,3.307663162499693,2.267944924050416,2.267944924050416,-32.39921320072021,-52.27716967180458,-23.473580551614667,41.55416087030645,59.46830547734022,31.934314948615555,-321.0072376631286,-0.3210072376631286,-84.18767237849487,-135.83950961830882,-60.9948796221266
2950.5240000000003,0.3195748124999999,-0.1210099375000014,3.275920037500018,,-0.0001210099375,-121.00993750000144,-121.00993750000144,3.275920037500018,2.2305041898734097,2.2305041898734097,-31.864345569620127,-51.41414359367893,-23.08606316514925,41.68699264494155,59.636848017470285,32.04261472710333,-314.43803618557627,-0.3144380361855762,-82.79784662519803,-133.5969811880899,-59.98793582473846
2950.574,0.3189573124999976,-0.1194525374999955,3.237699499999875,,-0.0001194525374999,-119.45253749999556,-119.45253749999556,3.237699499999875,2.1967250759491184,2.1967250759491184,-31.381786799273115,-50.63551954013285,-22.73644411432684,41.61093563426435,59.54035858988801,31.98059913812145,-310.39121319174353,-0.3103912131917435,-81.54394272914786,-131.5737670340963,-59.07946888371832
2950.6240000000007,0.3184283037974691,-0.1177512025316278,3.1997117468352063,,-0.0001177512025316,-117.75120253162788,-117.75120253162788,3.1997117468352063,2.151231999999547,2.151231999999547,-30.73188571427924,-49.58688329456625,-22.26558374575324,41.39445923078228,59.2655079681857,31.804163397442736,-305.9703826599752,-0.3059703826599752,-79.85520852184074,-128.8489402261412,-57.85596267695
2950.6740000000004,0.318537164556962,-0.1151904430379767,3.16538769620256,,-0.0001151904430379,-115.19044303797676,-115.19044303797676,3.16538769620256,2.1076456708860136,2.1076456708860136,-30.1092238698002,-48.58219843724181,-21.81445850168493,41.44431231065492,59.32883294746525,31.844785488013866,-299.3163821459495,-0.2993163821459494,-78.23725406594593,-126.2383188172798,-56.683737165978414
2950.724,0.3172549249999947,-0.1134929499999964,3.135013799999922,,-0.0001134929499999,-113.4929499999965,-113.4929499999965,3.135013799999922,2.073865924050524,2.073865924050524,-29.626656057864626,-47.8035597948026,-21.464832900133786,41.401254340914,59.27414034639453,31.80969995041769,-294.90553467070646,-0.2949055346707064,-76.98332667579758,-124.21506675480532,-55.77525320322998
2950.7740000000003,0.315577607594934,-0.1120914303797523,3.1058161012659,,-0.0001120914303797,-112.09143037975235,-112.09143037975235,3.1058161012659,2.0366161875000883,2.0366161875000883,-29.09451696428697,-46.94493629948448,-21.079292368628504,41.21446576179424,59.036731383795406,31.6575474452545,-291.26375874577366,-0.2912637587457736,-75.60059088550656,-121.98397820729969,-54.773446160759086
2950.824,0.3168852025316447,-0.1094218101265841,3.068767367088633,,-0.0001094218101265,-109.42181012658412,-109.42181012658412,3.068767367088633,1.997502624999928,1.997502624999928,-28.53575178571325,-46.04335076202009,-20.67446095042617,41.36888386568335,59.23301464951577,31.78332596203,-284.3268892034069,-0.2843268892034069,-74.14866859656561,-119.64125502513444,-53.721512751358205
2950.8740000000007,0.3166243124999958,-0.107441374999997,3.034640499999929,,-0.0001074413749999,-107.44137499999708,-107.44137499999708,3.034640499999929,1.954998874999976,1.954998874999976,-27.92855535714251,-45.06361984930149,-20.234540567532694,41.26256884887217,59.09789367073803,31.696722874613474,-279.1808314096249,-0.2791808314096249,-72.5709002204876,-117.09547514498588,-52.578402490062274
2950.9240000000004,0.3147949375000041,-0.1061501250000029,3.003435500000072,,-0.000106150125,-106.15012500000292,-106.15012500000292,3.003435500000072,1.9103432500003192,1.9103432500003192,-27.290617857147414,-44.03428723185049,-19.772347945747125,40.9029765164936,58.64028973109504,31.40400197550989,-275.8255853644579,-0.2758255853644579,-70.91325276729731,-114.42080781187494,-51.37741897303736
2950.974,0.3145152499999997,-0.1042778124999956,2.9572196249998908,,-0.0001042778124999,-104.2778124999956,-104.2778124999956,2.9572196249998908,1.8635357500001064,1.8635357500001064,-26.621939285715804,-42.955352909647466,-19.28788308506065,40.67530904000044,58.35010446204004,31.21883139772213,-270.9604785989247,-0.2709604785989247,-69.17572623696314,-111.6172530257506,-50.11856220026056
2951.0240000000003,0.3147014556962012,-0.1021539620253202,2.913076822784863,,-0.0001021539620253,-102.1539620253203,-102.1539620253203,2.913076822784863,1.8220791772153733,1.8220791772153733,-26.02970253164819,-41.99975991155628,-18.85880114822139,40.61313525652848,58.27079501970478,31.16828449107704,-265.4417634734938,-0.2654417634734938,-67.6368297979336,-109.13419426280832,-49.00361507798443
2951.074,0.3155729746835492,-0.0995938354430235,2.8776628987339774,,-9.959383544302354e-05,-99.59383544302356,-99.59383544302356,2.8776628987339774,1.7837907999999405,1.7837907999999405,-25.48272571428485,-41.11719527300479,-18.462510525276308,40.74740379572047,58.44203551601325,31.277455479155368,-258.789407546743,-0.258789407546743,-66.2155389531981,-106.84089589834166,-47.97387448136931
2951.1240000000007,0.3157386202531636,-0.0974256075949193,2.8398953037971344,,-9.742560759491928e-05,-97.42560759491931,-97.42560759491931,2.8398953037971344,1.7509714249997912,1.7509714249997912,-25.01387749999701,-40.3606936414126,-18.12282492067892,40.85916807083271,58.58447941379264,31.36836134619561,-253.1553801218402,-0.2531553801218402,-64.99726122481088,-104.87516570854606,-47.09121908432713
2951.1740000000004,0.3153888874999989,-0.0955112249999992,2.801280087499978,,-9.551122499999924e-05,-95.51122499999929,-95.51122499999929,2.801280087499978,1.7190300000000147,1.7190300000000147,-24.55757142857164,-39.62442915960571,-17.79222623430229,40.905834253416494,58.64392991772014,31.4063270632587,-248.1809564001976,-0.2481809564001975,-63.81157360309347,-102.96202070115731,-46.23217557222056
2951.224,0.313559512500001,-0.0942199750000007,2.7630807125000216,,-9.421997500000074e-05,-94.21997500000074,-94.21997500000074,2.7630807125000216,1.684989126582194,1.684989126582194,-24.071273236888484,-38.83977142979556,-17.43989793225805,40.69831639392885,58.37944603372265,31.237538561123728,-244.82571035501917,-0.2448257103550191,-62.54795301496246,-100.92312835283816,-45.31666878264479
2951.2740000000003,0.3125416455696213,-0.0922431898734259,2.7296220632912336,,-9.224318987342596e-05,-92.24318987342598,-92.24318987342598,2.7296220632912336,1.6359543164557075,1.6359543164557075,-23.37077594936725,-37.70949658862836,-16.93238006745843,40.42898413361012,58.03573225804667,31.01862454508248,-239.6891368966532,-0.2396891368966532,-60.72774720383644,-97.98616789530072,-43.99790997627248
2951.324,0.3122150632911361,-0.089682430379722,2.700201810126297,,-8.968243037972207e-05,-89.68243037972206,-89.68243037972206,2.700201810126297,1.5945472025315148,1.5945472025315148,-22.77924575045021,-36.75504363993469,-16.503810037471307,40.51023697011889,58.13947791177879,31.084648957585763,-233.03513638249035,-0.2330351363824903,-59.19068671166045,-95.50607149149285,-42.88429301735832
2951.3740000000007,0.3118878734177196,-0.0883247088607516,2.6556129493668177,,-8.832470886075166e-05,-88.32470886075164,-88.32470886075164,2.6556129493668177,1.5591332784808332,1.5591332784808332,-22.273332549726184,-35.93873646390525,-16.13727044912548,40.27798732359116,57.84281349999576,30.89596914731188,-229.50716754842705,-0.229507167548427,-57.876097541527045,-93.38493970134635,-41.9318589385974
2951.4240000000004,0.311767734177214,-0.0867686708860863,2.6124623417723627,,-8.676867088608633e-05,-86.76867088608635,-86.76867088608635,2.6124623417723627,1.5215169749999828,1.5215169749999828,-21.73595678571404,-35.071663432880094,-15.747935893225089,40.06457098117496,57.56987393200318,30.72270218058589,-225.46388370668527,-0.2254638837066852,-56.47975453515453,-91.13189547425532,-40.92019332083356
2951.474,0.3119854556962017,-0.0848072784810203,2.5726895569621813,,-8.480727848102034e-05,-84.80727848102035,-84.80727848102035,2.5726895569621813,1.4816042911390748,1.4816042911390748,-21.16577558770107,-34.15165778189305,-15.33483344540774,39.94558007920672,57.417557444215575,30.6261434883136,-220.36730743551536,-0.2203673074355153,-54.99816831275742,-88.74130858401753,-39.846768070654086
2951.5240000000003,0.3113405000000078,-0.0822630000000244,2.5380495000003034,,-8.226300000002447e-05,-82.26300000002448,-82.26300000002448,2.5380495000003034,1.438018215190044,1.438018215190044,-20.54311735985777,-33.14697876012638,-14.88371082163117,39.964776197013066,57.442136488065074,30.641718480731807,-213.7561319766936,-0.2137561319766936,-53.38022325450272,-86.13070233854985,-38.67454936837447
2951.574,0.3105658750000019,-0.0797666250000078,2.5030785000001883,,-7.976662500000784e-05,-79.76662500000783,-79.76662500000783,2.5030785000001883,1.399226569620175,1.399226569620175,-19.98895099457393,-32.25281355540756,-14.482211293420516,40.07585700404281,57.58431567116322,30.73186229765748,-207.2694312246336,-0.2072694312246335,-51.94025074298938,-83.80726050554127,-37.63127370202688
2951.6240000000007,0.31013525,-0.07804475,2.461651,,-7.804475000000001e-05,-78.04475000000002,-78.04475000000002,2.461651,1.3627122278478416,1.3627122278478416,-19.46731754068345,-31.41114124668261,-14.104282211548767,39.92801718117893,57.39506734432554,30.611894391184112,-202.79522848769312,-0.2027952284876931,-50.58481331166254,-81.62021873579197,-36.64924461601757
2951.6740000000004,0.3098323670886082,-0.0767020759493703,2.421543291139358,,-7.670207594937035e-05,-76.70207594937034,-76.70207594937034,2.421543291139358,1.3300223544303722,1.3300223544303722,-19.00031934900532,-30.657624685908807,-13.765936968350966,39.70709257540975,57.11197871174857,30.43271654672196,-199.30635971840445,-0.1993063597184044,-49.37134277091886,-79.66224509744494,-35.77007207844109
2951.724,0.3096448250000053,-0.0755844999999898,2.382174612499811,,-7.558449999998987e-05,-75.58449999998987,-75.58449999998987,2.382174612499811,1.301516784809988,1.301516784809988,-18.59309692585697,-30.000558244905967,-13.470899916278851,39.48518019735994,56.82727981325189,30.252853681965163,-196.40239667147355,-0.1964023966714735,-48.31319645937732,-77.95489208478533,-35.00343362566496
2951.7740000000003,0.3109360749999994,-0.0731095000000011,2.3359052375000213,,-7.310950000000114e-05,-73.10950000000112,-73.10950000000112,2.3359052375000213,1.2747388999998837,1.2747388999998837,-18.21055571428405,-29.38331573040532,-13.193744669065332,39.88292729750357,57.3373177837053,30.57531549284692,-189.97123774656492,-0.1899712377465649,-47.31918299393744,-76.3510194763078,-34.28326011386271
2951.824,0.3109526582278433,-0.0711936582278449,2.292135556961914,,-7.119365822784493e-05,-71.19365822784494,-71.19365822784494,2.292135556961914,1.2381538999997173,1.2381538999997173,-17.687912857138816,-28.540014717153223,-12.815084263612896,39.80108056421863,57.23245494606957,30.50893010311625,-184.9930224286777,-0.1849930224286777,-45.96112268069115,-74.15974560245515,-33.29933072152089
2951.8740000000007,0.3092089873417649,-0.0700499873417674,2.251817835442872,,-7.004998734176739e-05,-70.04998734176742,-70.04998734176742,2.251817835442872,1.2033010874995969,1.2033010874995969,-17.19001553570853,-27.736641419465567,-12.454352266554173,39.40856251426542,56.72890408603926,30.19078105631669,-182.02125304435893,-0.1820212530443589,-44.66736235648144,-72.07222182327102,-32.36198736701792
2951.9240000000004,0.3086556708860755,-0.068402316455694,2.216992544303755,,-6.840231645569399e-05,-68.40231645569399,-68.40231645569399,2.216992544303755,1.1704817124997462,1.1704817124997462,-16.721167321424943,-26.98013978788024,-12.11466666195987,39.28684912663212,56.572541430432814,30.09220214884988,-177.7398658426089,-0.1777398658426089,-43.44908462810526,-70.10649163349325,-31.47933196998376
2951.974,0.3084139999999999,-0.06660203797467,2.1796719999996728,,-6.660203797467e-05,-66.60203797467,-66.60203797467,2.1796719999996728,1.1405855822781998,1.1405855822781998,-16.294079746831425,-26.291020287865702,-11.805237092707491,39.312045472559205,56.60491920410594,30.112606470669807,-173.06193573327116,-0.1730619357332711,-42.33931975251853,-68.31585041213278,-30.675295308999072
2952.0240000000003,0.3084139999999999,-0.0646406455696218,2.132272000000038,,-6.464064556962184e-05,-64.64064556962184,-64.64064556962184,2.132272000000038,1.1111651518986798,1.1111651518986798,-15.873787884266855,-25.612865887175552,-11.500731090355616,39.43091245461699,56.75760526932171,30.208886665430622,-167.96535946214763,-0.1679653594621476,-41.247213181605055,-66.55370143173508,-29.884052280828406
2952.074,0.3082659493670884,-0.0622716835443023,2.094133772151879,,-6.227168354430232e-05,-62.27168354430232,-62.27168354430232,2.094133772151879,1.08174426582269,1.08174426582269,-15.45348951175271,-24.93470098247296,-11.196220371474825,39.76443899483564,57.18549419926283,30.479215479755773,-161.80973470579517,-0.1618097347057951,-40.15508969492579,-64.79152515720672,-29.09279699700237
2952.1240000000007,0.3080915000000005,-0.059880937499998,2.059858312499912,,-5.988093749999803e-05,-59.88093749999803,-59.88093749999803,2.059858312499912,1.0538487594934356,1.0538487594934356,-15.054982278477649,-24.291696779861685,-10.907497568771849,40.18095013174707,57.71875143908628,30.817173901853824,-155.5975053077801,-0.1555975053077801,-39.119589351520055,-63.120712140481054,-28.342565793189724
2952.1740000000004,0.3083064999999995,-0.0590203125000019,2.021121437500088,,-5.902031250000194e-05,-59.02031250000197,-59.02031250000197,2.021121437500088,1.0274226749998698,1.0274226749998698,-14.677466785712426,-23.682563423852173,-10.633983509217153,39.83150354859474,57.27143865143721,30.53360415216798,-153.36121595434602,-0.153361215954346,-38.138634955318295,-61.53791075907584,-27.631853718360976
2952.224,0.3083602500000001,-0.0571912500000016,1.980501125000024,,-5.719125000000158e-05,-57.1912500000016,-57.1912500000016,1.980501125000024,1.006978299999777,1.006978299999777,-14.3854042857111,-23.21131121248669,-10.422381067595678,40.19579967593581,57.7377408442095,30.829230446670785,-148.60849206701414,-0.1486084920670141,-37.37972572157156,-60.31338636916885,-27.082015766452862
2952.2740000000003,0.3082527500000012,-0.0543937500000302,1.9379973750004589,,-5.439375000003021e-05,-54.39375000003021,-54.39375000003021,1.9379973750004589,0.9798190999998864,0.9798190999998864,-13.997415714284088,-22.58527920814284,-10.141279149222694,40.93340292737378,58.67904399538701,31.428758250867208,-141.33933364587088,-0.1413393336458708,-36.37155757453855,-58.68667472794353,-26.351587034670416
2952.324,0.308242,-0.0539199375000014,1.8916202500003192,,-5.391993750000148e-05,-53.91993750000147,-53.91993750000147,1.8916202500003192,0.9464615999999242,0.9464615999999242,-13.520879999998916,-21.816373548736056,-9.796023867691794,40.097022845248986,57.61139735125698,30.749042021545325,-140.1081564788782,-0.1401081564788782,-35.13330427677018,-56.688713316255,-25.45445912145855
2952.3740000000007,0.3082746582278479,-0.0533440632911413,1.8465963924051243,,-5.334406329114137e-05,-53.34406329114137,-53.34406329114137,1.8465963924051243,0.9177284683543324,0.9177284683543324,-13.110406690776175,-21.154061698783256,-9.498631513481364,39.45680913366266,56.79085668704871,30.2298669495715,-138.61177726354398,-0.1386117772635439,-34.06671070664631,-54.967730380935386,-24.681700538432825
2952.4240000000004,0.3083835189873414,-0.0519276075949416,1.805734367088749,,-5.192760759494159e-05,-51.9276075949416,-51.9276075949416,1.805734367088749,0.8931023797468755,0.8931023797468755,-12.758605424955366,-20.58641907270672,-9.24374768959822,39.447680825065206,56.77913644779356,30.22247143814532,-134.93119072116252,-0.1349311907211625,-33.15257339331786,-53.4927405058375,-24.0193981631648
2952.474,0.3084139999999999,-0.0499429499999959,1.7706630499999405,,-4.994294999999598e-05,-49.942949999995975,-49.942949999995975,1.7706630499999405,0.8756682025315613,0.8756682025315613,-12.509545750450876,-20.18455329955313,-9.063301260377212,40.060995481870286,57.56529849162021,30.719800247550555,-129.77416106270587,-0.1297741610627058,-32.5054047676485,-52.44851317103196,-23.55051749093941
2952.5240000000003,0.3084139999999999,-0.0479692658227856,1.7379900000000983,,-4.796926582278567e-05,-47.96926582278565,-47.96926582278565,1.7379900000000983,0.8551283249999805,0.8551283249999805,-12.216118928571149,-19.7110997110776,-8.85071035279169,40.594968293513325,58.24761599792285,31.15351659227181,-124.64564526017064,-0.1246456452601706,-31.742950414376605,-51.21826861706499,-22.99811106157405
2952.574,0.3084139999999999,-0.0476964810126587,1.7063900000000547,,-4.769648101265871e-05,-47.6964810126587,-47.6964810126587,1.7063900000000547,0.8335641139239427,0.8335641139239427,-11.908058770342038,-19.214034765052663,-8.627517434675593,39.95688520939885,57.43203304211585,30.63531593106888,-123.93682810209572,-0.1239368281020957,-30.942472096795637,-49.92667117710458,-22.41815585861435
2952.6240000000007,0.3095319367088665,-0.0465412405063238,1.6653752025315105,,-4.6541240506323855e-05,-46.54124050632385,-46.54124050632385,1.6653752025315105,0.8117710759492291,0.8117710759492291,-11.596729656417557,-18.711695254164766,-8.401956122785261,39.89382368856592,57.35127480806743,30.58415468434493,-120.9349956605745,-0.1209349956605745,-30.133499567660923,-48.62136805435889,-21.832046507469222
2952.6740000000004,0.3116021898734193,-0.0446342784810111,1.6163403924050237,,-4.463427848101113e-05,-44.63427848101112,-44.63427848101112,1.6163403924050237,0.7880816582278828,0.7880816582278828,-11.258309403255469,-18.16564332119572,-8.156766987367565,40.28551845395804,57.8524393021055,30.90208543891553,-115.9798539035614,-0.1159798539035613,-29.254132120588974,-47.20248047367468,-21.194935276544253
2952.724,0.3096975569620203,-0.0442444810126574,1.5803816329113067,,-4.424448101265744e-05,-44.244481012657445,-44.244481012657445,1.5803816329113067,0.763019,0.763019,-10.900271428571427,-17.58793756533215,-7.897364600426393,39.53330442525248,56.88904936865241,30.29184911876125,-114.96698543183577,-0.1149669854318357,-28.323789043273447,-45.70134207859996,-20.520891649907128
2952.7740000000003,0.3084139999999999,-0.0436534500000041,1.5441137250001542,,-4.365345000000418e-05,-43.653450000004185,-43.653450000004185,1.5441137250001542,0.7495690000000612,0.7495690000000612,-10.708128571429445,-17.2779089025431,-7.758155021274036,39.395944168024734,56.71269839944693,30.18055949843656,-113.43122204923372,-0.1134312220492337,-27.82451581071922,-44.89574870418285,-20.15916279035056
2952.824,0.3084139999999999,-0.0426309499999995,1.5064524749999828,,-4.263094999999954e-05,-42.63094999999953,-42.63094999999953,1.5064524749999828,0.7337515,0.7337515,-10.482164285714283,-16.913308279962642,-7.594441451143112,39.471096457749006,56.809199639167566,30.24144255214296,-110.77430891760592,-0.1107743089176059,-27.23735935302457,-43.94835292723489,-19.733761583206743
2952.8740000000007,0.3084989113924054,-0.0416413037974658,1.4641698607593832,,-4.164130379746587e-05,-41.641303797465866,-41.641303797465866,1.4641698607593832,0.7143827499999119,0.7143827499999119,-10.2054678571416,-16.466849717698693,-7.39397189454596,39.36780451877824,56.676554739951655,30.157766180360174,-108.20276467196746,-0.1082027646719674,-26.518378057625124,-42.78825354650007,-19.212851854686303
2952.9240000000004,0.3086077721518983,-0.0406607974683583,1.4217823924052146,,-4.066079746835838e-05,-40.66079746835838,-40.66079746835838,1.4217823924052146,0.6980270000000001,0.6980270000000001,-9.971814285714284,-16.089842185995504,-7.224687353711812,39.38889952644876,56.70365051034661,30.17485311282465,-105.65496991261487,-0.1056549699126148,-25.91124139046214,-41.80861906072966,-18.772974769579424
2952.974,0.3087166329113927,-0.0396797848101235,1.3841893544302628,,-3.967978481012353e-05,-39.67978481012353,-39.67978481012353,1.3841893544302628,0.6805952499999156,0.6805952499999156,-9.72278928571308,-15.688032361265108,-7.044266046543642,39.36146835932772,56.66841556243222,30.152634103378382,-103.1058594833284,-0.1031058594833284,-25.26416286468825,-40.76453710499528,-18.30415937570325
2953.0240000000003,0.308758,-0.0388004050632931,1.3496362784810918,,-3.880040506329311e-05,-38.80040506329311,-38.80040506329311,1.3496362784810918,0.6558465000001689,0.6558465000001689,-9.369235714288124,-15.117562333892844,-6.788112658288826,38.90099889907706,56.07615814791211,29.77992265396812,-100.82083689454538,-0.1008208368945453,-24.34547227627885,-39.2822003745126,-17.6385581033687
2953.074,0.308823392405062,-0.0379549873417733,1.317207924050654,,-3.7954987341773386e-05,-37.95498734177338,-37.95498734177338,1.317207924050654,0.6403897848101223,0.6403897848101223,-9.14842549728746,-14.761277966494836,-6.628133266713062,38.8440027840236,56.00274556695359,29.733823816053786,-98.62406286422126,-0.0986240628642212,-23.771708398387435,-38.35641395463077,-17.22285996521169
2953.1240000000007,0.3104582025316559,-0.0364296708860662,1.2910560253162902,,-3.642967088606629e-05,-36.42967088606629,-36.42967088606629,1.2910560253162902,0.630877126581995,0.630877126581995,-9.012530379742785,-14.542006835636172,-6.529675783548468,39.66590582628247,57.05916495444117,30.39932536109504,-94.6606072935242,-0.0946606072935242,-23.41859199513373,-37.78664931212455,-16.96702331002749
2953.1740000000004,0.3111923624999989,-0.0355812749999998,1.2601048999998836,,-3.558127499999982e-05,-35.58127499999983,-35.58127499999983,1.2601048999998836,0.6090834556962126,0.6090834556962126,-8.701192224231608,-14.039652735858136,-6.304107920930733,39.29858822080402,56.5876269407698,30.10170843051075,-92.45609465733962,-0.0924560946573396,-22.609595971905694,-36.48130828090571,-16.380896937157512
2953.224,0.3108692374999975,-0.0355275249999995,1.2235198999997172,,-3.5527524999999576e-05,-35.527524999999585,-35.527524999999585,1.2235198999997172,0.5935649750000069,0.5935649750000069,-8.479499642857242,-13.681944645242204,-6.143489246818272,38.53702772079423,55.60695835121707,29.485671793013346,-92.3164280746257,-0.0923164280746257,-22.03353931602761,-35.551822390203846,-15.96353765653932
