Repository: DunklesArchipel/ORR_on_Ru0001

This project contains the evaluated data files for the article "Impact of the potential dependent surface adlayer composition on the ORR activity and H2O2 formation on Ru(0001) in acid electrolytes".

The subfolders contain the final figures found in the submitted manuscript (and supporting information).

Among the final PNG, also the SVG files are included which are based on the raw PNG obtained from the data evaluation. The CSV contain the data for the individual traces in the figures, where ***r*** and ***b*** refer to the red and blue curves, respectively.

File: data/SI/figure_S3_4/figure_S3_4_ORR_HClO4_SCV_r.csv (part 56 of 74)
t,E,current1_mA,coll_current,potential2,current1,current1_muA,cur1muA_filt,coll_cur_filt,coll_cur_norm,coll_cur_norm_filt,cur_H2O2,cur_H2O2_min,cur_H2O2_max,yield,yield_min,yield_max,j,current1_mA_geo,cur_H2O2_uAcm,cur_H2O2_min_uAcm,cur_H2O2_max_uAcm
3710.775999999986,0.0896265301202608,-0.8269561927707667,0.5345472530142575,,-0.0008269561927707,-826.9561927707667,-826.9561927707667,0.538343,0.538343,0.538343,-7.690614285714285,-9.969314814814814,-6.259802325581395,1.8428427978623672,2.382366106530785,1.5025641280104205,-2148.8027069375,-2.1488027069374995,-19.98366169770734,-25.904746645176186,-16.265771149296672
3710.825999999987,0.0895417590364957,-0.8281272048189798,0.5319129277094927,,-0.0008281272048189,-828.1272048189799,-828.1272048189799,0.5361650722905074,0.5361650722905074,0.5361650722905074,-7.659501032721533,-9.92898282019458,-6.234477584773341,1.832884150727472,2.369526761246111,1.4944304649303,-2151.845520911267,-2.1518455209112672,-19.902815526124236,-25.79994605238327,-16.199966125915076
3710.875999999987,0.0881935662654078,-0.8292681686744046,0.5370984698781811,,-0.0008292681686744,-829.2681686744046,-829.2681686744046,0.530979530121819,0.530979530121819,0.530979530121819,-7.585421858883127,-9.832954261515166,-6.174180582811848,1.8128432367839376,2.343687546766896,1.4780626307252085,-2154.810256217064,-2.154810256217064,-19.710324641282664,-25.550420831292342,-16.04328749871845
3710.9259999999854,0.0877907951807504,-0.8302905542166071,0.5340077951822305,,-0.0008302905542166,-830.2905542166071,-830.2905542166071,0.5297350000000001,0.5297350000000001,0.5297350000000001,-7.567642857142857,-9.809907407407408,-6.159709302325582,1.80642568959118,2.335412931078192,1.472821414727466,-2157.466871936039,-2.157466871936039,-19.664126828871183,-25.49053477816635,-16.005684628150963
3710.975999999987,0.0877903734937315,-0.8312703734937317,0.5288221325302561,,-0.0008312703734937,-831.2703734937315,-831.2703734937315,0.5296831325302562,0.5296831325302562,0.5296831325302562,-7.566901893289374,-9.808946898708449,-6.159106192212281,1.804140592058972,2.3324665488462326,1.4709551888529393,-2160.0128814265054,-2.160012881426505,-19.66220147279062,-25.488038946210068,-16.004117477852834
3711.025999999986,0.0887241084334845,-0.8322041084334846,0.5283034578314644,,-0.0008322041084334,-832.2041084334845,-832.2041084334845,0.5291644578314644,0.5291644578314644,0.5291644578314644,-7.559492254735205,-9.799341811693784,-6.153075091063538,1.8003857867952122,2.3276250967476124,1.4678886784736114,-2162.4391431603717,-2.162439143160371,-19.642947911934783,-25.463080626582123,-15.988445974830634
3711.075999999987,0.0885167590365852,-0.8332518192767917,0.5312075060221688,,-0.0008332518192767,-833.2518192767917,-833.2518192767917,0.5286457831326679,0.5286457831326679,0.5286457831326679,-7.552082616180969,-9.789736724679033,-6.147043989914742,1.7963957110994202,2.3224802276916354,1.464630048697507,-2165.1615653586296,-2.1651615653586296,-19.623694351078765,-25.438122306953957,-15.972774471808298
3711.125999999987,0.0868571204823639,-0.8344445903611322,0.5384677469860433,,-0.0008344445903611,-834.4445903611322,-834.4445903611322,0.5281271084338713,0.5281271084338713,0.5281271084338713,-7.544672977626733,-9.780131637664285,-6.141012888765945,1.7921066944986142,2.316949831677217,1.4611273057790592,-2168.260919057403,-2.168260919057403,-19.60444079022275,-25.41316398732579,-15.95710296878596
3711.1759999999854,0.0871317857140667,-0.8355863571425561,0.5340696785734809,,-0.0008355863571425,-835.5863571425562,-835.5863571425562,0.5276132500001369,0.5276132500001369,0.5276132500001369,-7.537332142859098,-9.770615740743276,-6.135037790699266,1.7879540662052378,2.311595232347388,1.4577359747843277,-2171.227740724697,-2.171227740724697,-19.58536601243189,-25.388437423522827,-15.94157698686317
3711.225999999987,0.0877162500004018,-0.8367290952377605,0.5270495595240774,,-0.0008367290952377,-836.7290952377605,-836.7290952377605,0.5270495595240774,0.5270495595240774,0.5270495595240774,-7.529279421772533,-9.760177028223657,-6.128483250279969,1.783643407697055,2.3060367917236424,1.454215612861557,-2174.19708630039,-2.17419708630039,-19.56444143502345,-25.361312971326704,-15.924545354088856
3711.275999999986,0.0861787500004071,-0.8380100476187085,0.5260251547621762,,-0.0008380100476187,-838.0100476187084,-838.0100476187084,0.5260251547621762,0.5260251547621762,0.5260251547621762,-7.514645068031087,-9.741206569669927,-6.116571567002048,1.777510493313341,2.298128495013784,1.4492071279312144,-2177.5255745174213,-2.1775255745174213,-19.52641482707396,-25.31201922028105,-15.893593463897409
3711.325999999987,0.0858464999996516,-0.8390542499998125,0.5254310000000001,,-0.0008390542499998,-839.0542499998124,-839.0542499998124,0.5254310000000001,0.5254310000000001,0.5254310000000001,-7.506157142857144,-9.730203703703705,-6.109662790697675,1.7733305454697794,2.2927384358296705,1.4457935787923473,-2180.238880158908,-2.180238880158908,-19.504359394453104,-25.28342884466143,-15.875641367578108
3711.375999999987,0.0871786428567948,-0.8397715119045746,0.5254310000000001,,-0.0008397715119045,-839.7715119045745,-839.7715119045745,0.5254310000000001,0.5254310000000001,0.5254310000000001,-7.506157142857144,-9.730203703703705,-6.109662790697675,1.7718293346019816,2.290802602261133,1.4445676233186473,-2182.10264795702,-2.18210264795702,-19.504359394453104,-25.28342884466143,-15.875641367578108
3711.4259999999854,0.0872921707317911,-0.8408902195118594,0.52504250000014,,-0.0008408902195118,-840.8902195118593,-840.8902195118593,0.5254310000000001,0.5254310000000001,0.5254310000000001,-7.506157142857144,-9.730203703703705,-6.109662790697675,1.7694929750771506,2.287789815090741,1.442659655179324,-2185.0095515582266,-2.185009551558226,-19.504359394453104,-25.28342884466143,-15.875641367578108
3711.475999999987,0.0869778554217682,-0.8421276746985239,0.5250366867457668,,-0.0008421276746985,-842.127674698524,-842.127674698524,0.5254310000000001,0.5254310000000001,0.5254310000000001,-7.506157142857144,-9.730203703703705,-6.109662790697675,1.766915784553757,2.284466446904028,1.4405550240884812,-2188.2250145755715,-2.1882250145755715,-19.504359394453104,-25.28342884466143,-15.875641367578108
3711.525999999986,0.0866664096386377,-0.8431644216864691,0.5297035542156161,,-0.0008431644216864,-843.164421686469,-843.164421686469,0.5254310000000001,0.5254310000000001,0.5254310000000001,-7.506157142857144,-9.730203703703705,-6.109662790697675,1.7647623721010666,2.281689534449215,1.438796473922533,-2190.9189477652385,-2.1909189477652387,-19.504359394453104,-25.28342884466143,-15.875641367578108
3711.575999999987,0.0856803571433444,-0.844511595237635,0.5296115238111483,,-0.0008445115952376,-844.5115952376351,-844.5115952376351,0.5252055000001354,0.5252055000001354,0.5252055000001354,-7.502935714287648,-9.726027777780285,-6.107040697675993,1.7612224772516285,2.2771246584639764,1.4359056902064933,-2194.419508252924,-2.194419508252924,-19.495988679666937,-25.27257791808677,-15.86882799507774
3711.625999999987,0.0838357142861912,-0.8462538571424066,0.5234627142873041,,-0.0008462538571424,-846.2538571424067,-846.2538571424067,0.5246930000001325,0.5246930000001325,0.5246930000001325,-7.495614285716178,-9.71653703703949,-6.101081395350378,1.7559282990073823,2.270297454938029,1.4315823419330411,-2198.946685302803,-2.198946685302803,-19.47696432786867,-25.247916721311245,-15.853343057567526
3711.6759999999854,0.0844968313249172,-0.8471449397588716,0.5251400843362528,,-0.0008471449397588,-847.1449397588716,-847.1449397588716,0.5265405060234111,0.5265405060234111,0.5265405060234111,-7.522007228905871,-9.750750111544647,-6.122564023528035,1.760219523035666,2.2758312888746595,1.4350866513461906,-2201.262117190373,-2.201262117190373,-19.54554501964636,-25.336817618060092,-15.909164550874944
3711.725999999987,0.0856587590365245,-0.8478709638549874,0.5285628554225009,,-0.0008478709638548,-847.8709638549874,-847.8709638549874,0.5287183975907686,0.5287183975907686,0.5287183975907686,-7.553119965582407,-9.791081436866085,-6.147888344078703,1.7659357758196388,2.2832026881950407,1.4397547146056844,-2203.1486530875263,-2.2031486530875264,-19.6263898496086,-25.441616471714852,-15.974968482239555
3711.775999999986,0.0842063493979797,-0.8495306024091935,0.5254514096393885,,-0.0008495306024091,-849.5306024091935,-849.5306024091935,0.5271623734943931,0.5271623734943931,0.5271623734943931,-7.530891049919901,-9.762266175822091,-6.1297950406324775,1.7573747292099446,2.272162735831258,1.4327635260207106,-2207.461137653205,-2.2074611376532047,-19.56862916704108,-25.36674151283102,-15.92795397317297
3711.825999999987,0.0830774047620942,-0.8507305476188852,0.5268654761885809,,-0.0008507305476188,-850.7305476188852,-850.7305476188852,0.5269674999995938,0.5269674999995938,0.5269674999995938,-7.528107142851339,-9.758657407399884,-6.127529069762718,1.7542746819002335,2.268164981128796,1.4302319687392633,-2210.579132944011,-2.210579132944011,-19.561395329146052,-25.357364315559703,-15.922065965584
3711.875999999987,0.0823601428573283,-0.8513454285712696,0.5340392857124309,,-0.0008513454285712,-851.3454285712696,-851.3454285712696,0.5285049999996024,0.5285049999996024,0.5285049999996024,-7.550071428565748,-9.787129629622266,-6.1454069767395625,1.7580884819089624,2.273083170858126,1.4333463920491063,-2212.1768691560114,-2.2121768691560115,-19.618468384540847,-25.43134790588628,-15.968520778114645
3711.9259999999854,0.0820305060241511,-0.8525963734935923,0.5314253373509054,,-0.0008525963734935,-852.5963734935923,-852.5963734935923,0.5316328915653056,0.5316328915653056,0.5316328915653056,-7.594755593790079,-9.845053547505657,-6.181777808898902,1.7658297875840026,2.2830660120960333,1.4396681609850288,-2215.427384550678,-2.215427384550678,-19.73457786655533,-25.581860197386536,-16.06302849603341
3711.975999999987,0.0818024939760122,-0.8539444457830242,0.5268096144564742,,-0.000853944445783,-853.9444457830242,-853.9444457830242,0.5349518674697439,0.5349518674697439,0.5349518674697439,-7.642169535282055,-9.906516064254514,-6.220370551973765,1.7739759182444397,2.2935706509072338,1.4463206199197045,-2218.930280363059,-2.218930280363059,-19.857780530390727,-25.7415673542102,-16.16330973403896
3712.025999999986,0.0813874337350509,-0.8543589036143467,0.531995759034754,,-0.0008543589036143,-854.3589036143468,-854.3589036143468,0.5354705421685356,0.5354705421685356,0.5354705421685356,-7.649579173836223,-9.916121151269175,-6.226401653122506,1.774826890123752,2.294667985797309,1.4470155637127329,-2220.007227506865,-2.220007227506865,-19.877034091246564,-25.76652567383813,-16.178981237061155
3712.075999999987,0.0810182289157451,-0.8552756506019965,0.5351282168673321,,-0.0008552756506019,-855.2756506019965,-855.2756506019965,0.5355327831326678,0.5355327831326678,0.5355327831326678,-7.650468330466682,-9.91727376171607,-6.227125385263579,1.773145617594974,2.2924999690697923,1.445642558290646,-2222.389346929707,-2.222389346929707,-19.879344518559552,-25.769520672206827,-16.180861817432195
3712.125999999987,0.0807073855422503,-0.8568316746983862,0.5356468915661287,,-0.0008568316746983,-856.8316746983861,-856.8316746983861,0.5350141084338713,0.5350141084338713,0.5350141084338713,-7.643058691912446,-9.90766867470132,-6.221094284114782,1.7682549637831255,2.2861933637727048,1.4416486471503158,-2226.4325947094703,-2.2264325947094705,-19.860090957703537,-25.74456235257866,-16.165190314409855
3712.1759999999854,0.0814476626503276,-0.8575381566263822,0.5361650963854048,,-0.0008575381566263,-857.5381566263823,-857.5381566263823,0.5349,0.5349,0.5349,-7.6414285714285715,-9.905555555555557,-6.219767441860465,1.7664375586674226,2.283849756807728,1.4401644878847006,-2228.268351297971,-2.228268351297971,-19.855855174310165,-25.73907152225392,-16.161742583740832
3712.225999999987,0.0822985000001321,-0.8581334285710321,0.5360676428583322,,-0.000858133428571,-858.1334285710321,-858.1334285710321,0.5349614999998679,0.5349614999998679,0.5349614999998679,-7.6423071428552545,-9.906694444441996,-6.220482558137998,1.7654241918789015,2.282542979701733,1.4393369378086611,-2229.815134522052,-2.229815134522052,-19.85813809652104,-25.742030865860603,-16.163600776238052
3712.275999999986,0.0817860000001367,-0.8596703333329233,0.5314563333345635,,-0.0008596703333328,-859.6703333329233,-859.6703333329233,0.5354739999998632,0.5354739999998632,0.5354739999998632,-7.649628571426617,-9.916185185182652,-6.226441860463526,1.7639692172264878,2.2806667247052506,1.4381487583373735,-2233.8087017043613,-2.233808701704361,-19.877162448319023,-25.76669206263577,-16.17908571374804
3712.325999999987,0.0813638571429382,-0.8609594761902188,0.529550238094832,,-0.0008609594761901,-860.9594761902189,-860.9594761902189,0.5359862380951028,0.5359862380951028,0.5359862380951028,-7.656946258501468,-9.925671075835236,-6.232398117384916,1.7630212969991377,2.2794443347655253,1.4373746576813995,-2237.158472448691,-2.2371584724486917,-19.89617707803269,-25.791340656709043,-16.194562737933587
3712.375999999987,0.0810567142857937,-0.8619332857140339,0.5310871428567455,,-0.000861933285714,-861.9332857140339,-861.9332857140339,0.5364981428570105,0.5364981428570105,0.5364981428570105,-7.664259183671578,-9.93515079364834,-6.238350498337331,1.7627140804711352,2.279048163148133,1.4371237755598163,-2239.688865907387,-2.239688865907387,-19.91517933418427,-25.815973210979603,-16.2100296906151
3712.4259999999854,0.080983,-0.8625213614456599,0.5357916626490946,,-0.0008625213614456,-862.5213614456599,-862.5213614456599,0.5354388795184835,0.5354388795184835,0.5354388795184835,-7.649126850264048,-9.91553480589784,-6.226033482773063,1.7580754468572064,2.273066361246327,1.433335747334462,-2241.216950145765,-2.2412169501457653,-19.87585875194226,-25.76500208585108,-16.178024565534397
3712.475999999987,0.0808378192774883,-0.8630966024092314,0.5410815421682678,,-0.0008630966024092,-863.0966024092313,-863.0966024092313,0.5344538795169868,0.5344538795169868,0.5344538795169868,-7.635055421671239,-9.897294065129383,-6.214579994383566,1.753710308567643,2.2674371734098515,1.4297710923723472,-2242.7116839061136,-2.242711683906114,-19.839294875747807,-25.717604468561973,-16.148263270957518
3712.525999999986,0.079386012048582,-0.8646526265056068,0.5426369638550046,,-0.0008646526265056,-864.6526265056068,-864.6526265056068,0.5386026746976827,0.5386026746976827,0.5386026746976827,-7.69432392425261,-9.97412360551264,-6.262821798810264,1.7640513147804644,2.2807725933937992,1.4382158017757831,-2246.7549316858403,-2.24675493168584,-19.99330100073524,-25.917242037990118,-16.273617093621702
3712.575999999987,0.0783925476191559,-0.8658621190474161,0.5410280238110129,,-0.0008658621190474,-865.8621190474161,-865.8621190474161,0.540926,0.540926,0.540926,-7.727514285714285,-10.017148148148149,-6.289837209302325,1.7691405645990568,2.2873353721961185,1.4423718628800295,-2249.8977352231745,-2.2498977352231746,-20.07954443077005,-26.029039076924143,-16.343815234347716
3712.625999999987,0.0779824285715346,-0.8666305714283727,0.5353917142871716,,-0.0008666305714283,-866.6305714283728,-866.6305714283728,0.540926,0.540926,0.540926,-7.727514285714285,-10.017148148148149,-6.289837209302325,1.7675857093271423,2.285330338391137,1.4411021089811775,-2251.8945188143584,-2.251894518814358,-20.07954443077005,-26.029039076924143,-16.343815234347716
3712.6759999999854,0.0774898072290527,-0.8671304457830229,0.5383742048177695,,-0.000867130445783,-867.1304457830229,-867.1304457830229,0.5421081204815166,0.5421081204815166,0.5421081204815166,-7.744401721164522,-10.039039268176232,-6.303582796296704,1.7704021879832257,2.2889622676717414,1.4434021551804592,-2253.1934163566834,-2.253193416356684,-20.123425554493323,-26.085922015083938,-16.37953242807596
3712.725999999987,0.0771357380949434,-0.8676166785711341,0.5429443690490922,,-0.0008676166785711,-867.6166785711341,-867.6166785711341,0.5430468690488243,0.5430468690488243,0.5430468690488243,-7.757812414983203,-10.056423500904152,-6.3144984773119095,1.772455673512706,2.291610276573961,1.4450791190761851,-2254.456866997031,-2.254456866997031,-20.158272545702054,-26.131094040724893,-16.407896258129583
3712.775999999986,0.0782631190473204,-0.8687434642854158,0.5373080595253023,,-0.0008687434642853,-868.7434642854158,-868.7434642854158,0.5384355595250307,0.5384355595250307,0.5384355595250307,-7.691936564643296,-9.97102888009316,-6.260878599128264,1.7552774698928977,2.269458159082641,1.4310508627851188,-2257.3847611396145,-2.2573847611396145,-19.98709757081262,-25.909200554757096,-16.268567790196318
3712.825999999987,0.0785340588237666,-0.869758694117423,0.5365911176454776,,-0.0008697586941173,-869.7586941174229,-869.7586941174229,0.5376749647046964,0.5376749647046964,0.5376749647046964,-7.681070924352806,-9.956943790827712,-6.252034473310423,1.7507916167868465,2.2636732511662285,1.427387649319837,-2260.0227831173825,-2.2600227831173823,-19.958863768982575,-25.872601182014456,-16.24558678870675
3712.875999999987,0.0776222941178813,-0.870619870588014,0.5426675882337324,,-0.0008706198705879,-870.619870588014,-870.619870588014,0.5422320235282405,0.5422320235282405,0.5422320235282405,-7.74617176468915,-10.04133376904149,-6.305023529398145,1.7637684954079125,2.280407884294703,1.4379848426458195,-2262.260505438509,-2.2622605054385088,-20.12802492063916,-26.09188415638409,-16.383276098194663
3712.9259999999854,0.0767768571430743,-0.8718938571424769,0.5406798571442152,,-0.0008718938571424,-871.8938571424769,-871.8938571424769,0.5401878571440794,0.5401878571440794,0.5401878571440794,-7.716969387772561,-10.003478836001468,-6.281254152838131,1.754632652309033,2.268626613981651,1.430524293400489,-2265.570893317291,-2.265570893317291,-20.05214406127087,-25.9935200794252,-16.321512608011172
3712.975999999987,0.0760309999997287,-0.8732874047617961,0.5359454523797321,,-0.0008732874047616,-873.2874047617962,-873.2874047617962,0.5359454523797321,0.5359454523797321,0.5359454523797321,-7.656363605424744,-9.924915784809851,-6.2319238648806055,1.7382184607799376,2.247458635691921,1.4171203888404422,-2269.191954411962,-2.269191954411962,-19.894663084281373,-25.789378072216586,-16.193330417438325
3713.025999999986,0.0770559999997252,-0.8736975238094139,0.5405567619035256,,-0.0008736975238093,-873.6975238094138,-873.6975238094138,0.5405567619035256,0.5405567619035256,0.5405567619035256,-7.722239455764651,-10.010310405620844,-6.285543743064251,1.7522274352365266,2.265524875540486,1.42856015640083,-2270.2576274517087,-2.270257627451709,-20.065838059170808,-26.011271558184383,-16.33265888537159
3713.075999999987,0.0770694878053468,-0.8745079024386246,0.5418074390256309,,-0.0008745079024386,-874.5079024386247,-874.5079024386247,0.5418074390256309,0.5418074390256309,0.5418074390256309,-7.740106271794726,-10.033471093067238,-6.300086500298033,1.754632755274433,2.268626746764096,1.430524377483796,-2272.3633542209323,-2.272363354220932,-20.11226405245244,-26.07145340132724,-16.37044748455431
3713.125999999987,0.0752847317077767,-0.8760298536581446,0.5370836585378019,,-0.000876029853658,-876.0298536581446,-876.0298536581446,0.5370836585378019,0.5370836585378019,0.5370836585378019,-7.67262369339717,-9.94599367662596,-6.245158820206998,1.7364721475924882,2.2452065045668936,1.415694365561608,-2276.3180654002194,-2.2763180654002197,-19.936914078173952,-25.84414787911438,-16.22772076130438
3713.1759999999854,0.075456855421441,-0.8767921445781902,0.5394945903600803,,-0.0008767921445781,-876.7921445781902,-876.7921445781902,0.5365074578310522,0.5365074578310522,0.5365074578310522,-7.664392254729317,-9.935323293167633,-6.238458811988979,1.733130331576073,2.240896702347108,1.412965482291995,-2278.2988387553105,-2.2782988387553105,-19.915525112414823,-25.816421442019216,-16.210311138012067
3713.225999999987,0.0763278571428838,-0.8772893928568893,0.5440000714301733,,-0.0008772893928568,-877.2893928568893,-877.2893928568893,0.5374205357145526,0.5374205357145526,0.5374205357145526,-7.677436224493608,-9.952232142862083,-6.249075996680844,1.7350788689928578,2.243409655822871,1.4145566304066632,-2279.5909125757007,-2.279590912575701,-19.949419190219366,-25.86035820954362,-16.23789934087623
3713.275999999986,0.0762254761905032,-0.8782626071426003,0.537851261906385,,-0.0008782626071426,-878.2626071426002,-878.2626071426002,0.5363961309526514,0.5363961309526514,0.5363961309526514,-7.662801870752162,-9.933261684308356,-6.237164313402922,1.729897752743351,2.2367277383147,1.410325816848031,-2282.1197593391053,-2.282119759339105,-19.911392582269876,-25.811064458497977,-16.20694745068478
3713.325999999987,0.0755709397594397,-0.8794179156622738,0.5348271566259679,,-0.0008794179156622,-879.4179156622737,-879.4179156622737,0.5361549638551526,0.5361549638551526,0.5361549638551526,-7.659356626502179,-9.928795626947268,-6.234360044827356,1.726874730256595,2.232828997040809,1.4078572857163087,-2285.1217685097536,-2.2851217685097533,-19.90244029406508,-25.799459640454728,-16.199660704471576
3713.375999999987,0.0740155180726885,-0.8808703253008319,0.5369012530115155,,-0.0008808703253008,-880.8703253008318,-880.8703253008318,0.5371917108431072,0.5371917108431072,0.5371917108431072,-7.674167297758674,-9.947994645242726,-6.246415242361712,1.7273568992173274,2.23345084457736,1.408251012947168,-2288.8957795035635,-2.288895779503564,-19.940925053917816,-25.849347292115688,-16.230985509002874
3713.4259999999854,0.0733557590362265,-0.8819488554214411,0.5363620963859518,,-0.0008819488554214,-881.9488554214411,-881.9488554214411,0.537482,0.537482,0.537482,-7.678314285714285,-9.953370370370369,-6.249790697674419,1.7261870021892,2.23194204085184,1.407295704622424,-2291.698283992844,-2.291698283992844,-19.95170078668644,-25.86331583459353,-16.23975645427966
3713.475999999987,0.0731438915659136,-0.8828477951806282,0.5352422530105613,,-0.0008828477951806,-882.8477951806282,-882.8477951806282,0.537482,0.537482,0.537482,-7.678314285714285,-9.953370370370369,-6.249790697674419,1.7244445062516136,2.229694752745439,1.4058728303711476,-2294.034132257603,-2.294034132257603,-19.95170078668644,-25.86331583459353,-16.23975645427966
3713.525999999986,0.0744920843369891,-0.8832110481926742,0.5409464698779942,,-0.0008832110481926,-883.2110481926741,-883.2110481926741,0.537482,0.537482,0.537482,-7.678314285714285,-9.953370370370369,-6.249790697674419,1.7237413777966286,2.228787928292915,1.4052986763242723,-2294.9780263385846,-2.2949780263385846,-19.95170078668644,-25.86331583459353,-16.23975645427966
3713.575999999987,0.0744812380957776,-0.8840232857138945,0.5439590000002699,,-0.0008840232857138,-884.0232857138946,-884.0232857138946,0.5368672380956429,0.5368672380956429,0.5368672380956429,-7.669531972794897,-9.941985890660051,-6.242642303437707,1.7202184027212182,2.2242443205462434,1.402421929667777,-2297.088583342126,-2.2970885833421266,-19.92888040280235,-25.833733855484525,-16.221181723211213
3713.625999999987,0.0724318333338614,-0.8855089999996172,0.5429340000002641,,-0.0008855089999996,-885.5089999996171,-885.5089999996171,0.5353303333337294,0.5353303333337294,0.5353303333337294,-7.647576190481847,-9.913524691365357,-6.224771317834062,1.7124827593172514,2.214267436434345,1.3961053215776629,-2300.9491347314324,-2.3009491347314324,-19.87182944305424,-25.759778907662906,-16.174744895509267
3713.6759999999854,0.0713415714287615,-0.8865519999997692,0.5378508571446228,,-0.0008865519999997,-886.5519999997691,-886.5519999997691,0.5334240000005434,0.5334240000005434,0.5334240000005434,-7.620342857150619,-9.878222222232283,-6.202604651169108,1.7044461099754642,2.203902094631954,1.38954302086054,-2303.659316048478,-2.303659316048478,-19.80106504115164,-25.66804727556694,-16.11714596372808
3713.725999999987,0.0707110722887725,-0.8874066746986716,0.5314145301207562,,-0.0008874066746985,-887.4066746986716,-887.4066746986716,0.5314145301207562,0.5314145301207562,0.5314145301207562,-7.591636144582231,-9.84100981705104,-6.179238722334374,1.6964582061455526,2.193599378829848,1.3830206205193556,-2305.880143853636,-2.305880143853636,-19.726472139842627,-25.57135277387007,-16.056430811499816
3713.775999999986,0.0721628795176868,-0.8878735421685506,0.5303777831328055,,-0.0008878735421685,-887.8735421685507,-887.8735421685507,0.5303777831328055,0.5303777831328055,0.5303777831328055,-7.576825473325792,-9.821810798755656,-6.167183524800064,1.692293788047456,2.1882280589489387,1.3796202673020874,-2307.093274720576,-2.307093274720576,-19.687987379990037,-25.521465122209303,-16.025106006968635
3713.825999999987,0.0724719397594397,-0.8886556265056876,0.5297350000000001,,-0.0008886556265056,-888.6556265056876,-888.6556265056876,0.5297350000000001,0.5297350000000001,0.5297350000000001,-7.567642857142857,-9.809907407407408,-6.159709302325582,1.6887851757125365,2.1837025544390625,1.3767554166387637,-2309.12548024172,-2.30912548024172,-19.664126828871183,-25.49053477816635,-16.005684628150963
3713.875999999987,0.0709165180726885,-0.8899520120478598,0.5297350000000001,,-0.0008899520120477,-889.9520120478597,-889.9520120478597,0.5297350000000001,0.5297350000000001,0.5297350000000001,-7.567642857142857,-9.809907407407408,-6.159709302325582,1.6863458790646428,2.1805562550027706,1.3747636942064887,-2312.4940707264477,-2.3124940707264474,-19.664126828871183,-25.49053477816635,-16.005684628150963
3713.9259999999854,0.0713024939756031,-0.8909872891563806,0.5286146626510122,,-0.0008909872891563,-890.9872891563806,-890.9872891563806,0.5297350000000001,0.5297350000000001,0.5297350000000001,-7.567642857142857,-9.809907407407408,-6.159709302325582,1.6844029424411333,2.1780501637502026,1.3731772636831934,-2315.1841845107897,-2.3151841845107897,-19.664126828871183,-25.49053477816635,-16.005684628150963
3713.975999999987,0.0722704642861681,-0.8919203214283312,0.5274287142845129,,-0.0008919203214283,-891.9203214283312,-891.9203214283312,0.5296427500004006,0.5296427500004006,0.5296427500004006,-7.566325000005722,-9.808199074081491,-6.158636627911634,1.6823651646302766,2.175421726400911,1.3715134003898897,-2317.608620398875,-2.317608620398875,-19.660702445562386,-25.48609576276605,-16.00289733941124
3714.025999999986,0.0705282023814122,-0.8928423452378518,0.5320406190464017,,-0.0008928423452377,-892.8423452378519,-892.8423452378519,0.5281052500004059,0.5281052500004059,0.5281052500004059,-7.544360714291511,-9.779726851859367,-6.140758720934952,1.675804554735952,2.166959385164994,1.3661566483048095,-2320.00445136922,-2.32000445136922,-19.603629390168106,-25.412112172440143,-15.95644252688102
3714.075999999987,0.0698419638551526,-0.893552036144484,0.5311558554242435,,-0.0008935520361444,-893.5520361444841,-893.5520361444841,0.5267580361448474,0.5267580361448474,0.5267580361448474,-7.525114802069248,-9.754778447126805,-6.125093443544737,1.6702487226902492,2.1597929495388524,1.3616203507028075,-2321.8485463220018,-2.321848546322001,-19.553619887074458,-25.34728503880023,-15.915737117386188
3714.125999999987,0.0708787108431072,-0.8939152891565333,0.5213028433760247,,-0.0008939152891565,-893.9152891565333,-893.9152891565333,0.5257212891568929,0.5257212891568929,0.5257212891568929,-7.510304130812755,-9.735579428831349,-6.113038246010381,1.6663170397512126,2.154721423346181,1.3584101877442984,-2322.792440402992,-2.322792440402992,-19.515135127221725,-25.297397387139277,-15.884412312854892
3714.1759999999854,0.0698248554221783,-0.8945023493974129,0.521531132529028,,-0.0008945023493974,-894.5023493974129,-894.5023493974129,0.522443867470972,0.522443867470972,0.522443867470972,-7.463483821013885,-9.674886434647629,-6.07492869152293,1.6549371486461777,2.1400420296457487,1.349118801756623,-2324.31788594142,-2.3243178859414195,-19.39347498450199,-25.1396897947248,-15.785386615292316
3714.225999999987,0.0680637831325571,-0.8952137831321922,0.5248709397614696,,-0.0008952137831321,-895.2137831321922,-895.2137831321922,0.5183573132538232,0.5183573132538232,0.5183573132538232,-7.405104475054616,-9.599209504700427,-6.027410619230501,1.6408042368102471,2.121810712891178,1.337579920008175,-2326.166509542603,-2.326166509542603,-19.24177928680583,-24.943047223637187,-15.66191337298149
3714.275999999986,0.0679601686747264,-0.8965101686743525,0.5155366024121322,,-0.0008965101686743,-896.5101686743525,-896.5101686743525,0.5152458674707108,0.5152458674707108,0.5152458674707108,-7.360655249581582,-9.541590138346494,-5.991231017101288,1.6286962815387929,2.106190964377114,1.3276945651606884,-2329.5351000272994,-2.3295351000272992,-19.12628028353008,-24.79332629346492,-15.567902556361698
3714.325999999987,0.0683543855418668,-0.8974330602408679,0.509936,,-0.0008974330602408,-897.4330602408679,-897.4330602408679,0.5125493614463318,0.5125493614463318,0.5125493614463318,-7.322133734947596,-9.491654841598736,-5.959876295887579,1.618588936256125,2.093151654982886,1.319442748519895,-2331.933185819116,-2.331933185819116,-19.02618412892787,-24.66357201898057,-15.486428942150592
3714.375999999987,0.0694953493972914,-0.8977957108432785,0.509936,,-0.0008977957108431,-897.7957108432785,-897.7957108432785,0.5104752650607841,0.5104752650607841,0.5104752650607841,-7.292503786582629,-9.45324564927378,-5.935758896055629,1.6114459714990157,2.083936406126113,1.313611198637953,-2332.8755145699547,-2.3328755145699547,-18.9491922473631,-24.563767728063283,-15.423761131574617
3714.4259999999854,0.0686409879522245,-0.8988109879514732,0.5114708313247446,,-0.0008988109879513,-898.8109879514733,-898.8109879514733,0.509936,0.509936,0.509936,-7.284799999999999,-9.443259259259255,-5.929488372093022,1.6079536174579685,2.0794307955640616,1.3107600526921563,-2335.513659392441,-2.335513659392441,-18.92917435813615,-24.537818612398706,-15.407467500808494
3714.475999999987,0.067193373494031,-0.900005783132365,0.5131715783139409,,-0.0009000057831322,-900.0057831323651,-900.0057831323651,0.5098945060242339,0.5098945060242339,0.5098945060242339,-7.284207228917626,-9.442490852300628,-5.929005884002719,1.6057065119867695,2.076531700022741,1.308925533247316,-2338.6182726009515,-2.3386182726009515,-18.927634073272777,-24.535821946835085,-15.406213780570866
3714.525999999986,0.06698554216873,-0.900628072288991,0.5105788072296061,,-0.0009006280722888,-900.628072288991,-900.628072288991,0.5093758313254393,0.5093758313254393,0.5093758313254393,-7.276797590363418,-9.432885765285912,-5.922974782853944,1.6029867955946495,2.073022841338794,1.3067051881932343,-2340.235258646821,-2.340235258646821,-18.908380512416837,-24.51086362720701,-15.390542277548583
3714.575999999987,0.0673442048189799,-0.9010545301204412,0.5045010481956077,,-0.0009010545301203,-901.0545301204412,-901.0545301204412,0.5045010481956077,0.5045010481956077,0.5045010481956077,-7.207157831365824,-9.342612003622364,-5.866291258088461,1.5870223145971207,2.0524256000683283,1.2936721971321892,-2341.3433871675647,-2.341343387167565,-18.727425216413643,-24.27629194720287,-15.243253083127383
3714.625999999987,0.0684851686744046,-0.9012105542168272,0.4936106867497959,,-0.0009012105542167,-901.2105542168272,-901.2105542168272,0.4936106867497959,0.4936106867497959,0.4936106867497959,-7.051581239282798,-9.14093864351474,-5.73965914825344,1.5527634509924038,2.008221816563124,1.2657054518918818,-2341.7488076766467,-2.341748807676647,-18.323167524015197,-23.75225419779748,-14.914206124198415
3714.6759999999854,0.0682860602411283,-0.901799686746796,0.4862680602426084,,-0.0009017996867467,-901.799686746796,-901.799686746796,0.4862680602426084,0.4862680602426084,0.4862680602426084,-6.9466865748944056,-9.004964078566822,-5.654279770262888,1.528850464514662,1.9773645359422805,1.2461854769261391,-2343.2796379506185,-2.3432796379506184,-18.050604187829432,-23.398931354593707,-14.692352245907676
3714.725999999987,0.0675517738099791,-0.9025041904760568,0.4797968690498959,,-0.000902504190476,-902.5041904760568,-902.453,0.479950619049494,0.479950619049494,0.479950619049494,-6.856437414992771,-8.887974426842481,-5.580821151738302,1.5079688310002886,1.9504171242879664,1.2291406818254509,-2345.1102542924723,-2.3451102542924724,-17.816096434225578,-23.09493982214427,-14.501473841811515
3714.775999999986,0.0658095119052233,-0.9030160952379596,0.4710855595261166,,-0.0009030160952378,-903.0160952379596,-902.453,0.4727768095257094,0.4727768095257094,0.4727768095257094,-6.753954421795847,-8.755126102327951,-5.497404761926853,1.4847607753897274,1.9204655504388632,1.2101977046961965,-2346.44041222307,-2.3464404122230698,-17.549799700345684,-22.749740352299963,-14.284720686327883
3714.825999999987,0.0649298072288345,-0.9032259638554756,0.4647261927718947,,-0.0009032259638554,-903.2259638554756,-902.453,0.4679624698799233,0.4679624698799233,0.4679624698799233,-6.685178141141762,-8.665971664443024,-5.441424068371202,1.469413403702801,1.90065759480636,1.1976712580835427,-2346.9857449231117,-2.3469857449231117,-17.371088107960816,-22.51807717698624,-14.139257762293688
3714.875999999987,0.0652412530119678,-0.9030187349398124,0.461614746988754,,-0.0009030187349397,-903.0187349398124,-902.453,0.4664064457835337,0.4664064457835337,0.4664064457835337,-6.662949225479052,-8.637156403398771,-5.42333076492481,1.4648968625971317,1.89482818800699,1.1939849484441436,-2346.447271351203,-2.3464472713512032,-17.313327425392764,-22.44320221810173,-14.09224325322667
3714.9259999999854,0.0647708809525718,-0.902501690476354,0.4643730476178202,,-0.0009025016904763,-902.5016904763542,-902.6864285713468,0.465254452381225,0.465254452381225,0.465254452381225,-6.646492176874642,-8.615823192244907,-5.409935492804941,1.4621361629911054,1.891264971420304,1.1917317364517834,-2345.1037581731184,-2.3451037581731184,-17.270564639529983,-22.3877689771685,-14.057436334501148
3714.975999999987,0.0642011904758911,-0.9019523809523264,0.4684110476197277,,-0.0009019523809523,-901.9523809523266,-902.969,0.4641480000005442,0.4641480000005442,0.4641480000005442,-6.630685714293488,-8.595333333343412,-5.397069767448189,1.4595662097511748,1.887947923758504,1.189634217151252,-2343.6764059112998,-2.343676405911299,-17.229492367650998,-22.334527143251297,-14.024005415529883
3715.025999999986,0.0653285714282682,-0.9021571428570876,0.4658491428578318,,-0.000902157142857,-902.1571428570878,-902.969,0.4620980000005513,0.4620980000005513,0.4620980000005513,-6.601400000007875,-8.55737037038058,-5.373232558145945,1.4528391621504593,1.879265180490917,1.18414384878026,-2344.2084690835386,-2.3442084690835387,-17.153394960458638,-22.23588235615009,-13.962065665489588
3715.075999999987,0.0658409523810603,-0.9026695238092672,0.4618524761920953,,-0.0009026695238092,-902.6695238092674,-903.1944761903278,0.4592284761915555,0.4592284761915555,0.4592284761915555,-6.560406802736506,-8.50423104058436,-5.339866002227389,1.443068817217816,1.8666540811386152,1.1761697758072656,-2345.5398643698327,-2.3455398643698326,-17.04687626692591,-22.097802568237288,-13.875364403311783
3715.125999999987,0.065430833333439,-0.9036433333330824,0.4557036666682511,,-0.0009036433333329,-903.6433333330824,-903.7581666665214,0.4551296666677228,0.4551296666677228,0.4551296666677228,-6.501852380967469,-8.428327160513385,-5.29220542636887,1.4287505956242514,1.8481721394461776,1.164484212729071,-2348.0702578285286,-2.3480702578285286,-16.894725643833173,-21.900570279043,-13.751520872887468
3715.1759999999854,0.0650135121952335,-0.9043695121949548,0.4513364390253659,,-0.0009043695121948,-904.3695121949548,-904.3695121949548,0.4532260000002788,0.4532260000002788,0.4532260000002788,-6.474657142861125,-8.393074074079236,-5.270069767445102,1.4216827336268076,1.8390486639875057,1.1587160171890896,-2349.9571958764604,-2.34995719587646,-16.824060230393407,-21.808966965324785,-13.694002513110911
3715.225999999987,0.0645938433736039,-0.904965578313198,0.4481634216860591,,-0.0009049655783131,-904.965578313198,-904.965578313198,0.4520525783139408,0.4520525783139408,0.4520525783139408,-6.45789397591344,-8.371344042850756,-5.25642532923187,1.4171006501936876,1.833133827822485,1.154976545984884,-2351.506042719366,-2.351506042719367,-16.780502011918326,-21.75250260804228,-13.658548149235848
3715.275999999986,0.064179385542279,-0.9051728072288604,0.4507561927703939,,-0.0009051728072288,-905.1728072288604,-905.1728072288604,0.449459807229606,0.449459807229606,0.449459807229606,-6.420854388994371,-8.323329763511222,-5.226276828251232,1.4087097485076698,1.822302126184192,1.148128753592501,-2352.044516291273,-2.352044516291273,-16.68425656949789,-21.627739997497265,-13.580208835637816
3715.325999999987,0.063939,-0.9056159999997988,0.4494622500017418,,-0.0009056159999997,-905.6159999997988,-905.6159999997988,0.4470952500005359,0.4470952500005359,0.4470952500005359,-6.387075000007656,-8.27954166667659,-5.198781976750417,1.4006696194547392,1.8119229800769057,1.1415673262281925,-2353.1961296829045,-2.3531961296829045,-16.59648258203896,-21.51395890264309,-13.508764892357288
3715.375999999987,0.063939,-0.9063850476188466,0.4428009404779307,,-0.0009063850476188,-906.3850476188468,-906.3850476188468,0.4450458452386306,0.4450458452386306,0.4450458452386306,-6.357797789123294,-8.241589726641308,-5.174951688821286,1.393119172855645,1.8021757491255213,1.1354056107665265,-2355.1944599693456,-2.3551944599693457,-16.520407270493,-21.41534275804648,-13.446843127145463
3715.4259999999854,0.0627108674703249,-0.9068533614456856,0.4426042771078769,,-0.0009068533614456,-906.853361445686,-906.853361445686,0.4429777228921229,0.4429777228921229,0.4429777228921229,-6.328253184173184,-8.203291164668942,-5.150903754559569,1.385979104876793,1.7929580952758846,1.129578873938403,-2356.411349119709,-2.356411349119709,-16.443637149358185,-21.3158259343532,-13.384355819245036
3715.475999999987,0.0612905714282177,-0.9072361904760272,0.4438980952401358,,-0.000907236190476,-907.2361904760272,-907.2361904760272,0.4406180952395915,0.4406180952395915,0.4406180952395915,-6.29454421770845,-8.15959435628873,-5.123466223716179,1.37806950081843,1.7827467618901964,1.1231242385813442,-2357.4061104672664,-2.3574061104672666,-16.3560461511642,-21.202282047805443,-13.313060820715046
3715.525999999986,0.062622714285356,-0.907851071428406,0.4362117857163529,,-0.0009078510714284,-907.851071428406,-907.851071428406,0.4349817857158015,0.4349817857158015,0.4349817857158015,-6.214025510225736,-8.055218253996324,-5.0579277408814125,1.3596461632847865,1.7589612266533363,1.1080902358250242,-2359.003846679252,-2.359003846679252,-16.14682247267858,-20.93106616828705,-13.142762477761634
3715.575999999987,0.0632170000001349,-0.908568333333104,0.4291404761920953,,-0.0009085683333331,-908.568333333104,-908.506904761716,0.4301654761914205,0.4301654761914205,0.4301654761914205,-6.1452210884488645,-7.966027336878157,-5.001924141760703,1.3436383573292476,1.7382932225377845,1.095027799084915,-2360.867614477198,-2.360867614477198,-15.968037757048071,-20.69930820358083,-12.997240034806568
3715.625999999987,0.062704500000132,-0.9094391666664424,0.4229916666682511,,-0.0009094391666664,-909.4391666664422,-909.2241666664818,0.4265791666675908,0.4265791666675908,0.4265791666675908,-6.093988095251297,-7.899614197547978,-4.9602228682278,1.3312435630662696,1.722289379308214,1.0849138625851478,-2363.130429654504,-2.363130429654504,-15.8349114857536,-20.526737111162078,-12.888881441892464
3715.6759999999854,0.062187554217004,-0.9095710963855832,0.4231372289149797,,-0.0009095710963855,-909.571096385583,-909.5369036144168,0.4237077710850202,0.4237077710850202,0.4237077710850202,-6.052968158357431,-7.846440205278151,-4.926834547500235,1.3221513922031591,1.710549426477208,1.0774949578012216,-2363.473242176005,-2.3634732421760054,-15.728323310700926,-20.38856725461231,-12.802123624989123
3715.725999999987,0.0616813493976713,-0.9095183614453776,0.4253260722902381,,-0.0009095183614453,-909.5183614453774,-909.7670361442132,0.4211766746992006,0.4211766746992006,0.4211766746992006,-6.016809638560008,-7.799568049985195,-4.897403194176751,1.3143808842289422,1.7005157752178492,1.0711545849403017,-2363.336213173436,-2.363336213173436,-15.63436727542507,-20.266772394069537,-12.725647782322731
