Repository: DunklesArchipel/ORR_on_Ru0001

This project contains the evaluated data files for the article "Impact of the potential dependent surface adlayer composition on the ORR activity and H2O2 formation on Ru(0001) in acid electrolytes".

The subfolders contain the final figures found in the submitted manuscript (and supporting information).

Among the final PNG, also the SVG files are included which are based on the raw PNG obtained from the data evaluation. The CSV contain the data for the individual traces in the figures, where ***r*** and ***b*** refer to the red and blue curves, respectively.

File: data/SI/figure_S3_4/figure_S3_4_ORR_HClO4_SCV_r.csv (part 60 of 74)
t,E,current1_mA,coll_current,potential2,current1,current1_muA,cur1muA_filt,coll_cur_filt,coll_cur_norm,coll_cur_norm_filt,cur_H2O2,cur_H2O2_min,cur_H2O2_max,yield,yield_min,yield_max,j,current1_mA_geo,cur_H2O2_uAcm,cur_H2O2_min_uAcm,cur_H2O2_max_uAcm
3731.225999999987,0.056191,-0.8943900120482478,1.011799,,-0.0008943900120482,-894.3900120482477,-894.7049999999999,1.011799,1.011799,1.011799,-14.454271428571426,-18.737018518518514,-11.765104651162789,3.1808026284274016,4.103923745831659,2.596708760861195,-2324.0259831754856,-2.3240259831754857,-37.55867341467909,-48.68716924125067,-30.57101324450624
3731.275999999986,0.056191,-0.8945089199999539,1.0127862799996918,,-0.0008945089199999,-894.508919999954,-894.6556933333487,1.011799,1.011799,1.011799,-14.454271428571426,-18.737018518518514,-11.765104651162789,3.180386524971404,4.103389399993376,2.596368058919472,-2324.334959310783,-2.3243349593107827,-37.55867341467909,-48.68716924125067,-30.57101324450624
3731.325999999987,0.056191,-0.8946374285714151,1.0113074285730423,,-0.0008946374285714,-894.6374285714152,-894.619,1.011799,1.011799,1.011799,-14.454271428571426,-18.737018518518514,-11.765104651162789,3.179936947740616,4.10281206754049,2.595999949235298,-2324.6688821577663,-2.3246688821577663,-37.55867341467909,-48.68716924125067,-30.57101324450624
3731.3759999999866,0.056191,-0.8946886190476054,1.005158619049254,,-0.0008946886190476,-894.6886190476054,-894.619,1.011799,1.011799,1.011799,-14.454271428571426,-18.737018518518514,-11.765104651162789,3.1797578972433675,4.10258213650416,2.5958533444278857,-2324.801897950826,-2.324801897950826,-37.55867341467909,-48.68716924125067,-30.57101324450624
3731.4259999999854,0.0562623170731429,-0.8943123414635673,1.0085447560954792,,-0.0008943123414635,-894.3123414635672,-894.6546585365714,1.0089434146352567,1.0089434146352567,1.0089434146352567,-14.413477351932238,-18.684137308060308,-11.731900170177402,3.17223898639082,4.09292647726276,2.589696977494804,-2323.8241601961427,-2.3238241601961427,-37.45267212576487,-48.54976016302853,-30.484733125622565
3731.475999999987,0.0564169277104866,-0.8937828915661004,1.0158333373511808,,-0.000893782891566,-893.7828915661004,-894.7049999999999,1.004912,1.004912,1.004912,-14.355885714285714,-18.60948148148148,-11.685023255813952,3.161606149508879,4.07927160094991,2.5809911239344445,-2322.448412142244,-2.3224484121422435,-37.30302324719831,-48.35577087599781,-30.362925898882345
3731.525999999986,0.0577651204815697,-0.8944051807227263,1.0090917710861274,,-0.0008944051807226,-894.4051807227263,-894.7049999999999,1.004912,1.004912,1.004912,-14.355885714285714,-18.60948148148148,-11.685023255813952,3.159441187455569,4.076491266099564,2.5792185379571104,-2324.065398188113,-2.3240653981881128,-37.30302324719831,-48.35577087599781,-30.362925898882345
3731.575999999987,0.0581336904765107,-0.894810678571415,1.004522726190743,,-0.0008948106785714,-894.8106785714151,-894.6077380953047,1.004912,1.004912,1.004912,-14.355885714285714,-18.60948148148148,-11.685023255813952,3.15803204346051,4.074681574885275,2.578064789995226,-2325.119063282512,-2.325119063282512,-37.30302324719831,-48.35577087599781,-30.362925898882345
3731.6259999999866,0.0569039285717597,-0.8948624642857004,1.003498321428847,,-0.0008948624642857,-894.8624642857004,-894.3517857143547,1.004912,1.004912,1.004912,-14.355885714285714,-18.60948148148148,-11.685023255813952,3.1578521736359444,4.074450576772176,2.577917520350273,-2325.25362577084,-2.325253625770839,-37.30302324719831,-48.35577087599781,-30.362925898882345
3731.6759999999854,0.0563916666667209,-0.894519250000136,1.0078534999982331,,-0.0008945192500001,-894.519250000136,-894.4899999999186,1.004912,1.004912,1.004912,-14.355885714285714,-18.60948148148148,-11.685023255813952,3.159044658648575,4.075982025291494,2.5788938765053944,-2324.361801279618,-2.324361801279618,-37.30302324719831,-48.35577087599781,-30.362925898882345
3731.725999999987,0.056222499999591,-0.8940201463414227,1.0142235365874102,,-0.0008940201463414,-894.0201463414227,-894.7920609755961,1.005027475608257,1.005027475608257,1.005027475608257,-14.35753536583224,-18.611619918671423,-11.686365995444849,3.161137851570263,4.078670194648305,2.580607699351119,-2323.0649063506467,-2.3230649063506466,-37.30730978104335,-48.36132749394509,-30.366414938058547
3731.775999999986,0.0577974999995847,-0.8941774634145927,1.0063503658557342,,-0.0008941774634145,-894.1774634145927,-894.8451097560836,1.0108012560960389,1.0108012560960389,1.0108012560960389,-14.440017944229124,-18.71854177955627,-11.753502977860911,3.178459195531727,4.100914380839103,2.5947899815512523,-2323.4736865927325,-2.3234736865927323,-37.52163647607729,-48.639158394915,-30.54086689913267
3731.825999999987,0.0582286547622784,-0.894644821428318,1.008673392852206,,-0.0008946448214283,-894.6448214283181,-895.1114285712687,1.0145757499998664,1.0145757499998664,1.0145757499998664,-14.493939285712376,-18.78843981481234,-11.79739244185891,3.188498810528978,4.113806801657812,2.6030103764669907,-2324.6880921123734,-2.3246880921123734,-37.66174828073371,-48.82078480835851,-30.65491139129488
3731.8759999999866,0.056793535714672,-0.8956180357140237,1.0276323214234662,,-0.000895618035714,-895.6180357140237,-895.7257142855489,1.015088249999862,1.015088249999862,1.015088249999862,-14.50126071428374,-18.797930555552995,-11.80335174418444,3.186672510118797,4.111461577435149,2.601514997843943,-2327.2169388757643,-2.327216938875764,-37.6807726325317,-48.84544600513368,-30.670396328804877
3731.9259999999854,0.0573675833329525,-0.8963404166665035,1.0257875000028545,,-0.0008963404166665,-896.3404166665035,-896.268749999864,1.015242,1.015242,1.015242,-14.50345714285714,-18.80077777777777,-11.80513953488372,3.184619792676502,4.1088255871149,2.5998342345609307,-2329.09400825344,-2.3290940082534397,-37.68647993807627,-48.85284436417294,-30.675041810062083
3731.975999999987,0.0587781445782594,-0.8969409277108703,1.0152938554210134,,-0.0008969409277108,-896.9409277108704,-896.7720361445647,1.0152731204815235,1.0152731204815235,1.0152731204815235,-14.50390172116462,-18.80135408299117,-11.805501400947946,3.1826175875511185,4.106254446646477,2.5981948369219543,-2330.654405005966,-2.330654405005966,-37.68763515171263,-48.85434186333118,-30.67598210023121
3732.025999999986,0.0589853734939207,-0.8968373132530396,1.017886626505334,,-0.0008968373132529,-896.8373132530396,-896.8238433734801,1.016829144577899,1.016829144577899,1.016829144577899,-14.526130636827126,-18.830169344035163,-11.823594704394171,3.1877799651096232,4.11288370547523,2.602421783715174,-2330.385168220014,-2.3303851682200136,-37.74539583428015,-48.92921682221501,-30.72299660929779
3732.075999999987,0.0590058795181543,-0.8967896506023959,1.017492481929214,,-0.0008967896506023,-896.7896506023959,-896.875650602396,1.017264831325711,1.017264831325711,1.017264831325711,-14.532354733224446,-18.8382376171428,-11.828660829368737,3.189290864950088,4.114823905980894,2.6036589138798227,-2330.261319298368,-2.3302613192983683,-37.76156882542976,-48.95018181074228,-30.73616067186144
3732.1259999999866,0.0586944337350238,-0.8968414578313113,1.0117882650617809,,-0.0008968414578312,-896.8414578313112,-896.9274578313114,1.015708807229336,1.015708807229336,1.015708807229336,-14.51012581756194,-18.80942235609881,-11.81056752592251,3.184309124578736,4.1084266423135,2.5995798603495595,-2330.395937691344,-2.330395937691344,-37.70380814286224,-48.87530685185846,-30.68914616279485
3732.1759999999854,0.0575122048196929,-0.897220072289018,1.0133442289144146,,-0.000897220072289,-897.2200722890179,-897.1610120481096,1.013063987952639,1.013063987952639,1.013063987952639,-14.4723426850377,-18.760444221345168,-11.77981381340278,3.1748301175565983,4.096253988636649,2.591818545525208,-2331.3797476908558,-2.331379747690855,-37.60563063581361,-48.748039713091714,-30.609234238452935
3732.225999999987,0.0560729277104867,-0.8977159277108571,1.0175760843389954,,-0.0008977159277108,-897.715927710857,-897.46,1.0100147831329414,1.0100147831329414,1.0100147831329414,-14.428782616184876,-18.70397746542484,-11.744357943406294,3.1637047176454174,4.081966653010872,2.5827093560127112,-2332.668202245053,-2.332668202245053,-37.49244205982421,-48.60131378125361,-30.5171040021825
3732.275999999986,0.0574211204815697,-0.8976641204819414,1.0113531927727366,,-0.0008976641204819,-897.6641204819414,-897.46,1.008459361446196,1.008459361446196,1.008459361446196,-14.406562306374228,-18.67517336011474,-11.726271644723209,3.159089000061167,4.07603897063344,2.578930181415401,-2332.5335838520764,-2.332533583852076,-37.43470373911568,-48.52646780996477,-30.47010769462904
3732.325999999987,0.0578675000002669,-0.8975930952381219,1.0073002500001336,,-0.0008975930952381,-897.5930952381219,-897.4989047618781,1.0073002500001336,1.0073002500001336,1.0073002500001336,-14.390003571430478,-18.653708333335803,-11.712793604652717,3.1557610201799395,4.071765000570833,2.5762053778314287,-2332.349028445739,-2.332349028445739,-37.39167672658267,-48.47069205297754,-30.435085707683577
3732.3759999999866,0.056842500000276,-0.8974907142857419,1.006787750000138,,-0.0008974907142857,-897.4907142857419,-897.6012857142581,1.006787750000138,1.006787750000138,1.006787750000138,-14.382682142859114,-18.644217592595147,-11.706834302327186,3.154534872755281,4.07019030578153,2.57520146650356,-2332.082996859621,-2.332082996859621,-37.372652374784685,-48.44603085620237,-30.419600770173584
3732.4259999999854,0.0574791566261453,-0.8973149397590916,0.9997368915688994,,-0.000897314939759,-897.3149397590915,-897.632,0.9997368915688994,0.9997368915688994,0.9997368915688994,-14.28195559384142,-18.5136461401648,-11.624847576382551,3.133392767493363,4.043037403552143,2.5578916751923457,-2331.6262558835224,-2.3316262558835223,-37.11091966985809,-48.1067477201864,-30.206562521977517
3732.475999999987,0.0587002142862024,-0.8971426428569667,0.9902370238097948,,-0.0008971426428569,-897.1426428569666,-897.6463571427621,0.9902370238097948,0.9902370238097948,0.9902370238097948,-14.146243197282782,-18.337722663144348,-11.514383997788311,3.1046671179177867,4.006142207697956,2.5343740613869348,-2331.178551334092,-2.331178551334092,-36.75827805759434,-47.64961970428896,-29.919528651530275
3732.525999999986,0.0568555714290659,-0.8978087142855358,0.9892126190478936,,-0.0008978087142855,-897.8087142855358,-898.0052857141894,0.9892126190478936,0.9892126190478936,0.9892126190478936,-14.131608843541338,-18.318752204590623,-11.50247231451039,3.0992398263633163,3.9991710487130248,2.5299308936291944,-2332.9093033391378,-2.3329093033391377,-36.72025144964485,-47.60032595324332,-29.88857676133883
3732.575999999987,0.0559700714283563,-0.8982902857142454,0.9828385714327404,,-0.0008982902857142,-898.2902857142454,-898.235,0.9828385714327404,0.9828385714327404,0.9828385714327404,-14.04055102046772,-18.200714285791488,-11.42835548177605,3.077951649802761,3.9718260813888526,2.512503309100276,-2334.160641679235,-2.3341606416792358,-36.48364242679826,-47.29361055325701,-29.695988021812536
3732.6259999999866,0.0567897142854963,-0.8984438571428163,0.9669540476232716,,-0.0008984438571428,-898.4438571428162,-898.235,0.9669540476232716,0.9669540476232716,0.9669540476232716,-13.813629251761022,-17.90655643746799,-11.24365171654967,3.02844963352512,3.908233394582114,2.471981115943385,-2334.5596890584147,-2.334559689058415,-35.89399799929088,-46.52925666574744,-29.216044883143745
3732.6759999999854,0.0559628139539105,-0.8986289999999473,0.9550642790724054,,-0.0008986289999999,-898.6289999999473,-898.2689999999868,0.9550642790724054,0.9550642790724054,0.9550642790724054,-13.643775415320077,-17.686375538377877,-11.105398593865178,2.991161368179472,3.860324951545712,2.441459531711877,-2335.040773154587,-2.335040773154587,-35.45264162912437,-45.95712803775382,-28.856801326031466
3732.725999999987,0.0543610697678626,-0.8988289999999476,0.9450543953514668,,-0.0008988289999999,-898.8289999999475,-898.3189999999868,0.9450543953514668,0.9450543953514668,0.9450543953514668,-13.500777076449523,-17.501007321323456,-10.989004597110078,2.9596265332286724,3.819804476879364,2.4156489631081577,-2335.5604627646835,-2.3355604627646835,-35.08106787426432,-45.47545835552782,-28.55435757207561
3732.775999999986,0.0554917951803877,-0.8983893855422942,0.9421649397597344,,-0.0008983893855422,-898.3893855422942,-898.4204698794902,0.9421649397597344,0.9421649397597344,0.9421649397597344,-13.459499139424771,-17.447498884439522,-10.955406276275978,2.952133706699178,3.8101760654378425,2.409516472704837,-2334.418147434232,-2.334418147434232,-34.97380929927452,-45.33641946202253,-28.467054080804843
3732.825999999987,0.0562708571429386,-0.8981090714285306,0.9375830357167364,,-0.0008981090714284,-898.1090714285306,-898.5083571428436,0.9375830357167364,0.9375830357167364,0.9375830357167364,-13.394043367381949,-17.36264880956919,-10.902128322287632,2.9388914091381686,3.793158964004576,2.398678547695819,-2333.6897657718005,-2.3336897657718003,-34.80372587601719,-45.11594095039264,-28.32861408513027
3732.8759999999866,0.0559637142857969,-0.8982626428571014,0.928359821431054,,-0.000898262642857,-898.2626428571015,-898.559547619034,0.928359821431054,0.928359821431054,0.928359821431054,-13.26228316330077,-17.191848545019518,-10.79488164454714,2.909911245368166,3.7559154947589537,2.374961177614137,-2334.08881315098,-2.3340888131509803,-34.46135383059161,-44.67212533595209,-28.049939164435035
3732.9259999999854,0.0548937500004051,-0.8986704880950895,0.9232666190482942,,-0.000898670488095,-898.6704880950895,-898.5790000000002,0.9232666190482942,0.9232666190482942,0.9232666190482942,-13.189523129261344,-17.097529982375818,-10.735658361026676,2.892883330096212,3.734030812360064,2.3610261274047217,-2335.1485778145275,-2.335148577814528,-34.27229066198901,-44.4270434507265,-27.896050538828263
3732.975999999987,0.0533562500003965,-0.8992341785712833,0.920704714286375,,-0.0008992341785712,-899.2341785712832,-898.5790000000002,0.920704714286375,0.920704714286375,0.920704714286375,-13.152924489805356,-17.050087301599536,-10.7058687707718,2.88318948079754,3.7215715551673374,2.3530932179639223,-2336.613298233467,-2.336613298233467,-34.177190998644384,-44.30376610935383,-27.81864383610589
3733.025999999986,0.053938226190285,-0.8988824880953474,0.9118811785738862,,-0.0008988824880953,-898.8824880953475,-898.7233571428163,0.9118811785738862,0.9118811785738862,0.9118811785738862,-13.026873979626943,-16.886688492109002,-10.603269518301,2.8570545541906416,3.6879792252969135,2.331706556048191,-2335.6994488018995,-2.3356994488019,-33.849655296209285,-43.87918279138241,-27.55204500854244
3733.075999999987,0.054442380952408,-0.898618928571388,0.903457309525438,,-0.0008986189285713,-898.6189285713881,-898.876928571388,0.903457309525438,0.903457309525438,0.903457309525438,-12.90653299322054,-16.730690917137736,-10.50531755262137,2.8318535328825214,3.6555848303048233,2.3110851123837235,-2335.014603070682,-2.335014603070682,-33.53695549468874,-43.47383119681873,-27.29752191428153
3733.1259999999866,0.0543400000000274,-0.8987724999999589,0.8973085000016497,,-0.0008987724999999,-898.7724999999589,-899.0304999999589,0.8973085000016497,0.8973085000016497,0.8973085000016497,-12.818692857166424,-16.616824074104624,-10.433819767461042,2.812377512553593,3.6305479290820672,2.295148975675856,-2335.413650449861,-2.335413650449861,-33.308707464405025,-43.17795412052504,-27.11173863381804
3733.1759999999854,0.0541209529412565,-0.8989250235293718,0.8888523058850273,,-0.0008989250235293,-898.9250235293719,-899.0950000000001,0.8888523058850273,0.8888523058850273,0.8888523058850273,-12.697890084071815,-16.460227886759764,-10.335491928895664,2.78577685892966,3.596349812561485,2.2733840858989844,-2335.8099749175167,-2.3358099749175167,-32.99480773416477,-42.7710470628062,-26.85623885338993
3733.225999999987,0.0538174235294908,-0.8990767882352546,0.8787252470614654,,-0.0008990767882352,-899.0767882352546,-899.0950000000001,0.8787252470614654,0.8787252470614654,0.8787252470614654,-12.55321781516379,-16.272689760397505,-10.21773543094727,2.754015934501727,3.5555140744778573,2.2473984314235587,-2336.204327621649,-2.3362043276216493,-32.61888435906221,-42.28373898396953,-26.550254710864586
3733.275999999986,0.052443917647464,-0.8991845529411494,0.87751,,-0.0008991845529411,-899.1845529411494,-899.1845529411494,0.87751,0.87751,0.87751,-12.53585714285714,-16.250185185185185,-10.20360465116279,2.74993452032122,3.550266230544242,2.2440592756733846,-2336.484348611592,-2.336484348611592,-32.573773553951966,-42.2252620143822,-26.51353661368184
3733.325999999987,0.0513474216865281,-0.8993800120480288,0.8753631204850723,,-0.000899380012048,-899.3800120480288,-899.3800120480288,0.8753631204850723,0.8753631204850723,0.8753631204850723,-12.50518743550103,-16.210428157130966,-10.178640935872933,2.7427109119840245,3.5409780280140613,2.238149437088162,-2336.9922389468115,-2.336992238946812,-32.4940799126637,-42.12195544234184,-26.448669696354173
3733.3759999999866,0.0521775421684504,-0.9000023012046512,0.8634360120514145,,-0.0009000023012046,-900.0023012046512,-900.0023012046512,0.8634360120514145,0.8634360120514145,0.8634360120514145,-12.334800172163064,-15.989555778729896,-10.03995362850482,2.70400056153554,3.4912004199225093,2.2064807595874787,-2338.6092249926714,-2.3386092249926715,-32.05133746041655,-41.548030041280704,-26.088297932897195
3733.4259999999854,0.0523652470589318,-0.9004062235293577,0.8545512352957412,,-0.0009004062235293,-900.4062235293577,-900.301,0.8545512352957412,0.8545512352957412,0.8545512352957412,-12.207874789939158,-15.825022875847058,-9.93664227088071,2.675364058570128,3.454373104592509,2.183054900341508,-2339.6587961698506,-2.3396587961698505,-31.721528448420425,-41.120499840544994,-25.819848737086392
3733.475999999987,0.0519599529412834,-0.9006085764705348,0.8484747647074863,,-0.0009006085764705,-900.6085764705348,-900.301,0.8484747647074863,0.8484747647074863,0.8484747647074863,-12.121068067249803,-15.712495642731223,-9.86598563613356,2.656004029186109,3.4294738211125657,2.1672182940082387,-2340.184599775361,-2.340184599775361,-31.49596568907972,-40.82810367102925,-25.636251142274187
3733.525999999986,0.0506965180726816,-0.9007724457830906,0.841852915664473,,-0.000900772445783,-900.7724457830903,-900.4709277107874,0.8439789879529288,0.8439789879529288,0.8439789879529288,-12.05684268504184,-15.629240517646828,-9.813709162243358,2.6416423831612748,3.4110021295874726,2.155470761101681,-2340.6104056711047,-2.340610405671105,-31.329079369890103,-40.611769553561246,-25.500413440608224
3733.575999999987,0.0494441428571977,-0.9008456666667624,0.8365999047612201,,-0.0009008456666667,-900.8456666667624,-900.6695714285304,0.8400840952387799,0.8400840952387799,0.8400840952387799,-12.001201360553996,-15.55711287479222,-9.768419712078837,2.6294007858051542,3.3952565885002914,2.145457633084515,-2340.800666333537,-2.340800666333537,-31.184498278748546,-40.424349620599976,-25.38273115712092
3733.6259999999866,0.0492387857143413,-0.9004873333334303,0.8391618095231161,,-0.0009004873333334,-900.4873333334303,-900.8231428571012,0.8375221904768839,0.8375221904768839,0.8375221904768839,-11.96460272109834,-15.509670194016367,-9.738630121824231,2.6225168139449986,3.3864019498512783,2.139826924922246,-2339.869555782118,-2.339869555782118,-31.08939861540478,-40.30107227922842,-25.305324454399244
3733.6759999999854,0.0496667764702916,-0.9006655176468567,0.8366051529433333,,-0.0009006655176468,-900.6655176468566,-901.0975411763628,0.8335164000014827,0.8335164000014827,0.8335164000014827,-11.907377142878325,-15.435488888916346,-9.69205116280794,2.609627616788222,3.369822493108156,2.1292844690643373,-2340.3325584639665,-2.3403325584639667,-30.940700923241398,-40.10831601160921,-25.184291449149978
3733.725999999987,0.050780894117354,-0.9014249294115648,0.8285033882374249,,-0.0009014249294115,-901.424929411565,-901.502835294011,0.8279464000014649,0.8279464000014649,0.8279464000014649,-11.82780571430664,-15.332340740767869,-9.627283720947265,2.5902590289371403,3.3449073686037245,2.113442804303244,-2342.3058504834844,-2.3423058504834846,-30.7339386997954,-39.84029090714219,-25.01599661611253
3733.775999999986,0.0507022530121599,-0.9017132289156208,0.8218671445799893,,-0.0009017132289156,-901.7132289156208,-901.7132289156208,0.8226758072303124,0.8226758072303124,0.8226758072303124,-11.752511531861606,-15.234737170931709,-9.565997758492005,2.5731696354817566,3.3229229431528444,2.0994657792002864,-2343.0549817677525,-2.3430549817677524,-30.538290678208615,-39.586673101381535,-24.856748226448875
3733.825999999987,0.0501304588239883,-0.9018925647057878,0.8165124823526713,,-0.0009018925647057,-901.8925647057878,-901.8925647057878,0.8179905176473287,0.8179905176473287,0.8179905176473287,-11.685578823533266,-15.147972549024605,-9.51151764706196,2.558200172869661,3.303664763690927,2.0872229631685104,-2343.520976502093,-2.343520976502093,-30.364369512739504,-39.3612197387364,-24.715184487113547
3733.8759999999866,0.0484092823534102,-0.9022472705881386,0.8175248352938417,,-0.0009022472705881,-902.2472705881386,-902.2472705881386,0.8169781647061582,0.8169781647061582,0.8169781647061582,-11.671116638659402,-15.129225272336262,-9.499746101234395,2.5540829031954027,3.298367756445613,2.0838557028086018,-2344.4426613105816,-2.3444426613105818,-30.32679027664833,-39.31250591417376,-24.68459673680678
3733.9259999999854,0.0472817500000825,-0.9025604999999312,0.8142385000024744,,-0.0009025604999999,-902.5604999999312,-902.5389999999452,0.8133780000019247,0.8133780000019247,0.8133780000019247,-11.61968571431321,-15.062555555591198,-9.457883720952612,2.542099663915776,3.282950545847485,2.0740554992687787,-2345.256571665007,-2.345256571665007,-30.193149691546587,-39.1392681186715,-24.575819516375127
3733.975999999987,0.0469740119048427,-0.9028164523808851,0.8050158809548035,,-0.0009028164523808,-902.8164523808852,-902.743761904708,0.8062041904780748,0.8062041904780748,0.8062041904780748,-11.517202721115352,-14.929707231075458,-9.374467331140403,2.519255997381072,3.253559184031454,2.055373963621536,-2345.9216506303123,-2.3459216506303124,-29.926852957664263,-38.79406864882405,-24.35906636088952
3734.025999999986,0.0468191294117918,-0.9030327411764164,0.8011188470593663,,-0.0009030327411763,-903.0327411764164,-902.834435294104,0.8035898588238007,0.8035898588238007,0.8035898588238007,-11.479855126054296,-14.881293681922234,-9.344068125858149,2.5105952990629747,3.242415545856396,2.04829145821974,-2346.483665829401,-2.346483665829401,-29.829807172087754,-38.66826855641004,-24.280075605187708
3734.075999999987,0.0467137108434283,-0.9032166385542856,0.7992984578305016,,-0.0009032166385542,-903.2166385542854,-902.8912891565716,0.8025350120487421,0.8025350120487421,0.8025350120487421,-11.4647858864106,-14.86175948238411,-9.331802465683047,2.5068369336178487,3.2375796041310427,2.0452179952776555,-2346.961513612413,-2.3469615136124133,-29.79065053571337,-38.61750995370252,-24.248203924417865
3734.1259999999866,0.0465064819277669,-0.9029576024097088,0.802409903613614,,-0.0009029576024097,-902.9576024097088,-903.098518072233,0.8004603132535747,0.8004603132535747,0.8004603132535747,-11.435147332193925,-14.823339134325456,-9.307678061088078,2.501145669718317,3.2302564726147662,2.040563914979779,-2346.2884216475345,-2.3462884216475346,-29.71363629229001,-38.51767667519075,-24.18551791232908
3734.1759999999854,0.0462221547620143,-0.9030695595236176,0.8008341785738952,,-0.0009030695595236,-903.0695595236176,-903.4022976189242,0.7968374523825967,0.7968374523825967,0.7968374523825967,-11.38339217689424,-14.756249118196234,-9.265551771890658,2.489661639940194,3.215479229121336,2.0311729006535004,-2346.5793363919083,-2.3465793363919083,-29.57915320989926,-38.34334675357311,-24.07605493829009
3734.225999999987,0.045812035714393,-0.9037868214283836,0.7916109642881289,,-0.0009037868214283,-903.7868214283836,-903.8636071427364,0.7906886428587526,0.7906886428587526,0.7906886428587526,-11.295552040839322,-14.642382275162085,-9.19405398672968,2.4687508727801384,3.188570706618866,2.0140737301971057,-2348.443104190031,-2.3484431041900318,-29.350905179613463,-38.04746967727672,-23.89027165782491
3734.275999999986,0.0462559999997837,-0.9041794705881676,0.785654058824746,,-0.0009041794705881,-904.1794705881676,-904.1794705881676,0.7867172352949288,0.7867172352949288,0.7867172352949288,-11.23881764707041,-14.568837690646829,-9.1478748290108,2.455449665253429,3.171453500238848,2.003197402314139,-2349.4633826337945,-2.3494633826337945,-29.20348380472948,-37.856367895019694,-23.770277515477485
3734.325999999987,0.0470659999997863,-0.9044329999999332,0.781097000001202,,-0.0009044329999999,-904.4329999999331,-904.4329999999331,0.7836790000008014,0.7836790000008014,0.7836790000008014,-11.195414285725732,-14.512574074088912,-9.112546511637223,2.445405605823188,3.158527443524073,1.994984606171864,-2350.1221656395355,-2.350122165639536,-29.090702425059124,-37.710169810261824,-23.67847871807138
3734.3759999999866,0.0456314761908595,-0.9048425238094144,0.7785350952387798,,-0.0009048425238093,-904.8425238094144,-904.4841904761768,0.782654595238369,0.782654595238369,0.782654595238369,-11.1807799319767,-14.49360361552535,-9.100634828353128,2.441156220875626,3.1530586437676345,1.991510028242375,-2351.1862919839077,-2.351186291983907,-29.05267581708992,-37.66087605919063,-23.647526827863885
3734.4259999999854,0.0445904761905301,-0.9050063333334276,0.7781046190465398,,-0.0009050063333333,-905.0063333334276,-904.6172857142049,0.781794000000135,0.781794000000135,0.781794000000135,-11.16848571428764,-14.477666666669164,-9.090627906978312,2.438068692151204,3.149085066552032,1.988985478004996,-2351.6119425222296,-2.3516119425222297,-29.0207299311036,-37.61946472550467,-23.62152436252619
3734.475999999987,0.0443857142857681,-0.9046480000000944,0.7822034285703502,,-0.000904648,-904.6480000000944,-904.9244285713478,0.7812815000001349,0.7812815000001349,0.7812815000001349,-11.161164285716213,-14.468175925928422,-9.08466860465273,2.437443240572984,3.1482801205955333,1.9884740727339545,-2350.680831970808,-2.350680831970808,-29.00170557930545,-37.59480352872929,-23.60603942501606
3734.525999999986,0.0442460952381228,-0.9047155714284888,0.783023380952656,,-0.0009047155714284,-904.7155714284888,-905.0677619047482,0.7794573809530689,0.7794573809530689,0.7794573809530689,-11.135105442186696,-14.43439594357535,-9.06345791805894,2.431642127564656,3.140814112161617,1.983730776693421,-2350.8564128171874,-2.3508564128171874,-28.933993028138417,-37.5070279994387,-23.550924557787088
3734.575999999987,0.0441431190476461,-0.9050227142856336,0.7819989761907455,,-0.0009050227142856,-905.0227142856336,-905.1189523809388,0.7768954761911497,0.7768954761911497,0.7768954761911497,-11.098506802730707,-14.386953262799068,-9.033668327804063,2.422934115541071,3.1296066966886,1.9766107429774349,-2351.6545075755544,-2.3516545075755544,-28.838893364793787,-37.38375065806603,-23.473517855064703
3734.6259999999866,0.0447292857141219,-0.905870999999768,0.7735957142880344,,-0.0009058709999997,-905.870999999768,-905.9078571426388,0.7713821428586441,0.7713821428586441,0.7713821428586441,-11.01974489798063,-14.284854497382298,-8.969559800681909,2.4037203907450384,3.104877163486338,1.9609012094169496,-2353.858733935697,-2.353858733935697,-28.63423464694386,-37.11845232011241,-23.306935177745004
3734.6759999999854,0.0450860000000805,-0.9066271666665456,0.7668935000004032,,-0.0009066271666664,-906.6271666665456,-906.598499999906,0.7668935000004032,0.7668935000004032,0.7668935000004032,-10.955621428577189,-14.201731481488949,-8.917366279074455,2.3879308920605986,3.084553821030461,1.9479918143106016,-2355.8235937368227,-2.355823593736823,-28.46761314288248,-36.90246148151433,-23.17131302327644
3734.725999999987,0.0447788571429376,-0.9070884761903554,0.7653560000004028,,-0.0009070884761903,-907.0884761903552,-906.9574285713344,0.7653560000004028,0.7653560000004028,0.7653560000004028,-10.933657142862897,-14.173259259266718,-8.899488372097707,2.382002948701077,3.076923465696631,1.9431452631255464,-2357.0222825696337,-2.3570222825696336,-28.410540087487995,-36.82847789118814,-23.124858210746044
3734.775999999986,0.0445345882353485,-0.9072122941176743,0.7632219411771519,,-0.0009072122941176,-907.2122941176744,-907.1617058823256,0.7635258235299568,0.7635258235299568,0.7635258235299568,-10.907511764713668,-14.139367102406606,-8.878207250348334,2.3760541260147763,3.069266100564217,1.938281695332561,-2357.344017021491,-2.3573440170214908,-28.34260268060707,-36.74041088226842,-23.06956032142436
3734.825999999987,0.0443322352941714,-0.9071111176470856,0.7606901764712615,,-0.000907111117647,-907.1111176470856,-907.2628823529144,0.7615005294123032,0.7615005294123032,0.7615005294123032,-10.87857899160433,-14.10186165578339,-8.85465731874771,2.370087383646532,3.0615855339891147,1.9334035311697093,-2357.081115218735,-2.357081115218735,-28.26742237272613,-36.642954927607946,-23.008367047567784
3734.8759999999866,0.04413147674424,-0.9077315232556252,0.7608875232556792,,-0.0009077315232556,-907.7315232556256,-907.8135232556524,0.7612979999999999,0.7612979999999999,0.7612979999999999,-10.875685714285712,-14.098111111111107,-8.852302325581393,2.367864220547814,3.058723778346744,1.931585977958565,-2358.6932069627524,-2.3586932069627524,-28.259904341918077,-36.63320933211602,-23.002247720165872
3734.9259999999854,0.043911048192853,-0.9083900361444552,0.7612979999999999,,-0.0009083900361444,-908.3900361444552,-908.371385542073,0.7612046385543535,0.7612046385543535,0.7612046385543535,-10.874351979347908,-14.096382195450987,-8.851216727376203,2.365881267638835,3.0561712162263897,1.929964815617164,-2360.404318494948,-2.360404318494948,-28.25643870096908,-36.62871683458953,-22.99942684962599
3734.975999999987,0.0436002048193582,-0.908856903614336,0.7612979999999999,,-0.0009088569036143,-908.856903614336,-908.734638554122,0.7606859638555571,0.7606859638555571,0.7606859638555571,-10.866942340793672,-14.08677710843624,-8.845185626227407,2.363088091840958,3.0525756668932726,1.927681266051637,-2361.617449361892,-2.361617449361892,-28.237185140113063,-36.60375851496137,-22.98375534660365
3735.025999999986,0.0433429277108989,-0.9090271204819554,0.760219156627061,,-0.0009090271204819,-909.0271204819554,-908.9628795180446,0.7596278674702958,0.7596278674702958,0.7596278674702958,-10.85182667814708,-14.0671827309314,-8.832882179887159,2.359403204443236,3.047832205652164,1.9246687194716696,-2362.0597490497166,-2.362059749049717,-28.197907875977315,-36.55284354293355,-22.95178548044665
3735.075999999987,0.0431350963855972,-0.9089235060241238,0.7581444578318748,,-0.0009089235060241,-908.923506024124,-909.066493975876,0.7580718433739061,0.7580718433739061,0.7580718433739061,-10.829597762484372,-14.038367469887149,-8.814788876440767,2.3548923548937424,3.042025434212748,1.9209809431338667,-2361.7905122637626,-2.3617905122637626,-28.14014719340927,-36.47796858404905,-22.904770971379637
3735.1259999999866,0.0427538095239195,-0.9092171666665704,0.7560915119053127,,-0.0009092171666665,-909.2171666665704,-909.3011190475504,0.757854,0.757854,0.757854,-10.826485714285711,-14.034333333333333,-8.812255813953488,2.3534721828185696,3.0401972449185943,1.9198199095063189,-2362.55357418763,-2.36255357418763,-28.132060697834454,-36.46748608978542,-22.89818894009782
3735.1759999999854,0.0423810357143399,-0.9096216785712662,0.7546877499995939,,-0.0009096216785712,-909.6216785712662,-909.6216785712662,0.757854,0.757854,0.757854,-10.826485714285711,-14.034333333333333,-8.812255813953488,2.352437895878512,3.038865801218404,1.918974350583469,-2363.604677357783,-2.3636046773577832,-28.132060697834454,-36.46748608978542,-22.89818894009782
3735.225999999987,0.0421756785714827,-0.9102365595236472,0.7562252499995943,,-0.0009102365595236,-910.2365595236472,-910.2365595236472,0.757854,0.757854,0.757854,-10.826485714285711,-14.034333333333333,-8.812255813953488,2.350867461301516,3.036844163717481,1.9176904788711184,-2365.2024135697748,-2.365202413569775,-28.132060697834454,-36.46748608978542,-22.89818894009782
3735.275999999986,0.0413045476194626,-0.9110053095235604,0.7600684047602443,,-0.0009110053095235,-911.0053095235604,-911.0053095235604,0.7604162023795686,0.7604162023795686,0.7604162023795686,-10.863088605422409,-14.081781525547566,-8.842048864878704,2.356754744488487,3.044422879056268,1.9225035076188857,-2367.199970508356,-2.367199970508356,-28.22717140895054,-36.590777752343286,-22.975604635192298
3735.325999999987,0.0397676428575492,-0.9119279285711844,0.7662172142840885,,-0.0009119279285711,-911.9279285711848,-911.9279285711848,0.7655406071415023,0.7655406071415023,0.7655406071415023,-10.936294387735746,-14.176677910027818,-8.901634966761653,2.370076575874056,3.0615716217831843,1.9333946952268608,-2369.5973481739907,-2.3695973481739907,-28.417392831286488,-36.83736107759359,-23.130436025465745
3735.3759999999866,0.03932309523815,-0.9124717857141624,0.767324,,-0.0009124717857141,-912.4717857141624,-912.3038809523124,0.766463,0.766463,0.766463,-10.949471428571428,-14.193759259259258,-8.912360465116278,2.3715008386208205,3.063404987107049,1.9345591091562264,-2371.0105327069004,-2.3710105327069004,-28.45163268735706,-36.88174607620359,-23.158305675755745
3735.4259999999854,0.0390598795182357,-0.9128389879518616,0.7672513855423049,,-0.0009128389879518,-912.8389879518616,-912.5530120481384,0.766463,0.766463,0.766463,-10.949471428571428,-14.193759259259258,-8.912360465116278,2.370558176471489,3.0621915573014364,1.9337884301275885,-2371.9646886455816,-2.3719646886455816,-28.45163268735706,-36.88174607620359,-23.158305675755745
3735.475999999987,0.0384375903616076,-0.9126317590361984,0.7667327108435084,,-0.0009126317590361,-912.6317590361984,-912.7602409638016,0.766463,0.766463,0.766463,-10.949471428571428,-14.193759259259258,-8.912360465116278,2.371090071430181,3.0628762327052166,1.9342232838378093,-2371.426215073674,-2.371426215073674,-28.45163268735706,-36.88174607620359,-23.158305675755745
3735.525999999986,0.0385074285712113,-0.9130405714282862,0.7625275714307446,,-0.0009130405714282,-913.0405714282862,-913.2862857140548,0.7662170000001358,0.7662170000001358,0.7662170000001358,-10.945957142859084,-14.189203703706218,-8.909500000001579,2.369289335805779,3.0605582530363344,1.9327510840579367,-2372.4884928369065,-2.3724884928369065,-28.442500998498996,-36.86990870175794,-23.150872905754987
3735.575999999987,0.0393270714283587,-0.9141167619044828,0.7543287619068889,,-0.0009141167619043,-914.1167619044828,-914.1577142854882,0.7657045000001329,0.7657045000001329,0.7657045000001329,-10.938635714287612,-14.179712962965423,-8.903540697675963,2.3649687883439805,3.054996619477662,1.9292188205557983,-2375.2849178817246,-2.375284917881725,-28.42347664670072,-36.84524750498242,-23.13538796824477
3735.6259999999866,0.0394100588235562,-0.9146967058822324,0.7530941764704542,,-0.0009146967058821,-914.6967058822322,-914.6562352940102,0.7651968235295459,0.7651968235295459,0.7651968235295459,-10.931383193279226,-14.17031154684344,-8.897637482901695,2.3619385198643124,3.0510958578471485,1.926741441590684,-2376.791872180095,-2.376791872180095,-28.40463134762541,-36.8208184135885,-23.12004877132301
3735.6759999999854,0.0391652500004026,-0.9151018809523944,0.754267380950502,,-0.0009151018809523,-915.1018809523944,-915.0261190476054,0.7640748690493637,0.7640748690493637,0.7640748690493637,-10.915355272133766,-14.149534612025253,-8.884591500573997,2.3574842551823,3.045361970943233,1.923099907942912,-2377.844698551261,-2.377844698551261,-28.36298362717175,-36.76683062781523,-23.08614946397701
3735.725999999987,0.0376277500004023,-0.915050690476204,0.7614411904743131,,-0.0009150506904761,-915.0506904762036,-915.077309523796,0.7574135595255528,0.7574135595255528,0.7574135595255528,-10.820193707507896,-14.026177028250975,-8.807134413087823,2.3373007818573868,3.0193792395081287,1.9065995168993035,-2377.7116827582,-2.3777116827582,-28.11571124508904,-36.44629235474505,-22.884881246002703
3735.775999999986,0.0366924819277387,-0.915238590361306,0.7653841566266458,,-0.0009152385903612,-915.238590361306,-915.3028313251756,0.75355,0.75355,0.75355,-10.765,-13.954629629629627,-8.762209302325582,2.325044980829877,3.0036012595455137,1.896580458699891,-2378.1999308483296,-2.378199930848329,-27.972293263416383,-36.2603801562805,-22.768145679524967
3735.825999999987,0.0365888674699071,-0.915756662650464,0.7648654819278493,,-0.0009157566626503,-915.756662650464,-915.7690963854176,0.75355,0.75355,0.75355,-10.765,-13.954629629629627,-8.762209302325582,2.3237449126024727,3.0019275328809334,1.8955176726285408,-2379.5461147781,-2.3795461147781003,-27.972293263416383,-36.2603801562805,-22.768145679524967
3735.8759999999866,0.0371869285712063,-0.9167767142853948,0.7596784047637107,,-0.0009167767142853,-916.7767142853947,-916.7767142853947,0.7554970476183531,0.7554970476183531,0.7554970476183531,-10.792814965976472,-13.990686067006536,-8.784849390911083,2.32711718650077,3.006269033855176,1.898274460753944,-2382.1966659602745,-2.3821966659602745,-28.044569007532115,-36.354070935689776,-22.82697477357265
3735.9259999999854,0.0378098571432923,-0.9179183809521906,0.75326304762,,-0.0009179183809521,-917.9183809521904,-917.9183809521904,0.7577720476193196,0.7577720476193196,0.7577720476193196,-10.82531496599028,-14.032815696654064,-8.811302879294413,2.331173824073838,3.0114915345597377,1.9015907298587504,-2385.163227484908,-2.385163227484908,-28.129018569208597,-36.463542589714834,-22.895712788890712
3735.975999999987,0.0361705714289974,-0.9186356428569564,0.7496761428580749,,-0.0009186356428569,-918.6356428569565,-918.6356428569565,0.756747642857409,0.756747642857409,0.756747642857409,-10.8106806122487,-14.013845238100163,-8.799391196016384,2.3262624939754004,3.0051686977759555,1.8975757595790337,-2387.0269952830304,-2.3870269952830303,-28.090991961258748,-36.41424883866874,-22.864760898698982
3736.025999999986,0.0350639047619864,-0.9191069523809252,0.7499835238078914,,-0.0009191069523809,-919.1069523809252,-919.1069523809252,0.7555180000004081,0.7555180000004081,0.7555180000004081,-10.793114285720115,-13.99107407408163,-8.78509302326056,2.321349287436771,2.998843353519035,1.8935592921122224,-2388.25166859676,-2.38825166859676,-28.04534677433645,-36.35507915191763,-22.827607839576185
3736.075999999987,0.0347561666667483,-0.9192093333333062,0.7561323333317023,,-0.0009192093333332,-919.2093333333062,-919.2093333333062,0.7539805000004078,0.7539805000004078,0.7539805000004078,-10.771150000005823,-13.962601851859402,-8.767215116283811,2.316424955801005,2.9925035945468843,1.889533766975377,-2388.5177001828806,-2.388517700182881,-27.98827371894197,-36.28109556159144,-22.781153027045796
3736.1259999999866,0.03467,-0.9200765882349772,0.7571251058826283,,-0.0009200765882349,-920.0765882349772,-919.238,0.75099781176567,0.75099781176567,0.75099781176567,-10.728540168081,-13.907366884549443,-8.73253269494965,2.3052172448786328,2.9780740468436946,1.8803718650408183,-2390.7712169913966,-2.390771216991397,-27.87755428424564,-36.13757036846656,-22.69103255694412
3736.1759999999854,0.0346930975606652,-0.9212033048782462,0.7559545365877639,,-0.0009212033048782,-921.2033048782462,-919.238,0.7475974878038906,0.7475974878038906,0.7475974878038906,-10.67996411148415,-13.844397922294268,-8.692994044231286,2.292124875911222,2.96121746106198,1.869669565155672,-2393.6989316565423,-2.3936989316565422,-27.751331924681548,-35.97394879125386,-22.58829342706638
3736.225999999987,0.0358479756094516,-0.9204685487806816,0.747031365856011,,-0.0009204685487806,-920.4685487806815,-919.238,0.7512718780478118,0.7512718780478118,0.7512718780478118,-10.732455400683024,-13.912442186070589,-8.735719512183858,2.305078141559376,2.977894953037552,1.8802581542663648,-2391.789706107247,-2.391789706107247,-27.88772781276754,-36.15075827580978,-22.69931333597358
