Repository: DunklesArchipel/ORR_on_Ru0001

This project contains the evaluated data files for the article "Impact of the potential dependent surface adlayer composition on the ORR activity and H2O2 formation on Ru(0001) in acid electrolytes".

The subfolders contain the final figures found in the submitted manuscript (and supporting information).

Among the final PNG, also the SVG files are included which are based on the raw PNG obtained from the data evaluation. The CSV contain the data for the individual traces in the figures, where ***r*** and ***b*** refer to the red and blue curves, respectively.

File: data/SI/figure_S3_4/figure_S3_4_ORR_H2SO4_SCV_r.csv (part 82 of 101)
t,E,current1_mA,coll_current,potential2,current1,current1_muA,cur1muA_filt,coll_cur_filt,coll_cur_norm,coll_cur_norm_filt,cur_H2O2,cur_H2O2_min,cur_H2O2_max,yield,yield_min,yield_max,j,current1_mA_geo,cur_H2O2_uAcm,cur_H2O2_min_uAcm,cur_H2O2_max_uAcm
3142.9240000000004,-0.0473956666666666,-0.0377573333333333,0.1773686666666666,,-3.775733333333333e-05,-37.75733333333333,-37.815333333333335,0.167326,0.1660240000000002,0.1660240000000002,-2.3717714285714315,-3.826929272202539,-1.7183740646316712,11.82070441214026,18.405661336378163,8.705982377001076,-98.11046919132065,-0.0981104691913206,-6.1629248447554215,-9.944076906679244,-4.46510573823743
3142.974,-0.0472894938271602,-0.0383949876543222,0.1800254567901288,,-3.839498765432227e-05,-38.39498765432227,-38.39928395061846,0.167326,0.165604,0.165604,-2.365771428571428,-3.81724807975852,-1.7140269997064457,11.608083273229743,18.08597916398252,8.546841723693559,-99.76738081857448,-0.0997673808185744,-6.147334156452533,-9.918920831046762,-4.453810115857168
3143.0240000000003,-0.0468848250000011,-0.038446,0.172813600000022,,-3.8446e-05,-38.446,-38.446,0.1712860249999882,0.165604,0.165604,-2.365771428571428,-3.81724807975852,-1.7140269997064457,11.59357384284086,18.06414912812508,8.535985295622307,-99.89993374875117,-0.0998999337487511,-6.147334156452533,-9.918920831046762,-4.453810115857168
3143.074,-0.0465231999999996,-0.0384634000000001,0.166981599999998,,-3.84634000000001e-05,-38.4634000000001,-38.446,0.174213,0.165604,0.165604,-2.365771428571428,-3.81724807975852,-1.7140269997064457,11.588633057176876,18.05671508420413,8.532288539626814,-99.94514674482978,-0.0999451467448297,-6.147334156452533,-9.918920831046762,-4.453810115857168
3143.1240000000007,-0.0463081999999986,-0.0385177750000003,0.1659053499999931,,-3.851777500000034e-05,-38.51777500000036,-38.446,0.174213,0.165604,0.165604,-2.365771428571428,-3.81724807975852,-1.7140269997064457,11.573220208304097,18.03352308355592,8.520756786976317,-100.0864373575753,-0.1000864373575753,-6.147334156452533,-9.918920831046762,-4.453810115857168
3143.1740000000004,-0.045860549999999,-0.0381068499999989,0.1694780500000098,,-3.810684999999893e-05,-38.10684999999892,-38.09769999999912,0.173438099999998,0.165604,0.165604,-2.365771428571428,-3.81724807975852,-1.7140269997064457,11.690724964513358,18.21028122058341,8.60868533718696,-99.01867009242812,-0.0990186700924281,-6.147334156452533,-9.918920831046762,-4.453810115857168
3143.224,-0.0456675185185311,-0.0375796296296293,0.1742767037037065,,-3.757962962962935e-05,-37.57962962962935,-37.672,0.172491,0.165604,0.165604,-2.365771428571428,-3.81724807975852,-1.7140269997064457,11.845025289016275,18.442202847065712,8.724191875931394,-97.648715348868,-0.097648715348868,-6.147334156452533,-9.918920831046762,-4.453810115857168
3143.2740000000003,-0.0480051728394891,-0.0375265432098769,0.1748075679012307,,-3.752654320987693e-05,-37.52654320987693,-37.672,0.172491,0.165604,0.165604,-2.365771428571428,-3.81724807975852,-1.7140269997064457,11.860787973888533,18.465883077904728,8.735994357634711,-97.51077304495534,-0.0975107730449553,-6.147334156452533,-9.918920831046762,-4.453810115857168
3143.324,-0.0485283750000088,-0.0375537499999992,0.1742661250000109,,-3.755374999999927e-05,-37.55374999999928,-37.672,0.172491,0.1647650124999946,0.1647650124999946,-2.353785892857066,-3.7979090334592938,-1.7053433493874588,11.796197586222837,18.36883511922131,8.687634908991589,-97.5814684757086,-0.0975814684757086,-6.116190364541591,-9.868669323892396,-4.431246101614747
3143.3740000000007,-0.0472371250000029,-0.0376612499999997,0.1726523750000037,,-3.766124999999976e-05,-37.66124999999976,-37.672,0.172491,0.1636916666666559,0.1636916666666559,-2.338452380952228,-3.7731679201937394,-1.6942340540904557,11.692348901404864,18.212723188056888,8.609900728253775,-97.86080164113643,-0.0978608016411364,-6.076347030425455,-9.804380826360813,-4.402379174908043
3143.4240000000004,-0.0486198902439002,-0.038380475609755,0.1691840487804927,,-3.8380475609755045e-05,-38.380475609755045,-37.9551707317069,0.1691840487804927,0.1626287037036945,0.1626287037036945,-2.3232671957670643,-3.748666136847812,-1.6832322231068813,11.415496638072682,17.796071704451894,8.402778046051063,-99.72967202466027,-0.0997296720246602,-6.036889115584889,-9.740714215192304,-4.373791488637065
3143.474,-0.0499468500000024,-0.0389490249999995,0.1660454249999875,,-3.8949024999999584e-05,-38.9490249999996,-38.299962500003325,0.166465,0.162161,0.162161,-2.3165857142857136,-3.7378853521758,-1.6783914174741967,11.2276817145651,17.513028332748902,8.262358601529598,-101.2070180793428,-0.1012070180793428,-6.019527633055356,-9.712700906278672,-4.361212906678063
3143.5240000000003,-0.050269350000001,-0.0388952749999998,0.1644316749999948,,-3.889527499999983e-05,-38.89527499999983,-38.73058750000137,0.166465,0.162161,0.162161,-2.3165857142857136,-3.7378853521758,-1.6783914174741967,11.242325263332264,17.5351079830752,8.273304168298466,-101.0673514966301,-0.1010673514966301,-6.019527633055356,-9.712700906278672,-4.361212906678063
3143.574,-0.0496778518518493,-0.0385962962962952,0.1645841481481506,,-3.8596296296295294e-05,-38.59629629629529,-38.91203703703717,0.166465,0.1626776000000029,0.1626776000000029,-2.323965714285756,-3.7497932188820062,-1.6837383073322525,11.358508475262608,17.710221944050062,8.360163162226371,-100.29047086685404,-0.100290470866854,-6.038704179668008,-9.74364287930679,-4.37510652220586
3143.6240000000007,-0.0486751999999996,-0.0382138249999994,0.1656255249999995,,-3.8213824999999416e-05,-38.213824999999424,-38.96944999999985,0.1664434750000004,0.163022,0.163022,-2.3288857142857142,-3.75773179668603,-1.6873029005709048,11.488554530544189,17.906087281388537,8.457419573579461,-99.2966390726295,-0.0992966390726295,-6.0514885440762605,-9.764270861325238,-4.38436893255759
3143.6740000000004,-0.0491051999999976,-0.0388594499999964,0.166163649999997,,-3.885944999999648e-05,-38.85944999999648,-39.13069999999912,0.1659053500000029,0.163022,0.163022,-2.3288857142857142,-3.75773179668603,-1.6873029005709048,11.30847204140936,17.634820690928684,8.322752279121685,-100.97426209521296,-0.1009742620952129,-6.0514885440762605,-9.764270861325238,-4.38436893255759
3143.724,-0.0500090249999986,-0.0392682999999999,0.1707261249999912,,-3.9268299999999896e-05,-39.2682999999999,-39.221,0.1658407749999995,0.1634309750000054,0.1634309750000054,-2.334728214285791,-3.767158857828513,-1.691535855041897,11.223837852669051,17.507232211807796,8.259485516632918,-102.03663758066055,-0.1020366375806605,-6.066669976811389,-9.788766589972678,-4.3953680448505095
3143.7740000000003,-0.0515158999999917,-0.0393757999999994,0.1804104999999471,,-3.937579999999941e-05,-39.375799999999415,-39.221,0.166378899999997,0.163883,0.163883,-2.341185714285713,-3.77757824119626,-1.6962143836676131,11.224136519930887,17.507682573922132,8.259708753618575,-102.3159707460859,-0.1023159707460859,-6.083449455097161,-9.815840816371804,-4.407524958437116
3143.824,-0.0520278999999997,-0.039393,0.1733731000000093,,-3.9393e-05,-39.393,-39.3112999999999,0.166465,0.163883,0.163883,-2.341185714285713,-3.77757824119626,-1.6962143836676131,11.219510692330678,17.500707171864754,8.256251228506498,-102.36066405255566,-0.1023606640525556,-6.083449455097161,-9.815840816371804,-4.407524958437116
3143.8740000000007,-0.052351531645571,-0.0392491518987316,0.1673038987342074,,-3.924915189873162e-05,-39.249151898731625,-39.393,0.1679033291139496,0.163883,0.163883,-2.341185714285713,-3.77757824119626,-1.6962143836676131,11.258315506210014,17.559215998571773,8.285256856509045,-101.98688223424962,-0.1019868822342496,-6.083449455097161,-9.815840816371804,-4.407524958437116
3143.9240000000004,-0.0526787468354437,-0.0386497848101252,0.1743868101265986,,-3.86497848101252e-05,-38.649784810125205,-39.393,0.1738963670886213,0.163883,0.163883,-2.341185714285713,-3.77757824119626,-1.6962143836676131,11.422933803880015,17.807273276101483,8.408339947265818,-100.42945799133844,-0.1004294579913384,-6.083449455097161,-9.815840816371804,-4.407524958437116
3143.974,-0.0529301481481494,-0.0389022962963004,0.1718849259258808,,-3.890229629630049e-05,-38.90229629630049,-39.0426296296264,0.1755832222222189,0.163883,0.163883,-2.341185714285713,-3.77757824119626,-1.6962143836676131,11.352997371486664,17.70191820914299,8.356042402829077,-101.0855959703144,-0.1010855959703144,-6.083449455097161,-9.815840816371804,-4.407524958437116
3144.0240000000003,-0.0530952750000011,-0.0395401750000007,0.165022774999992,,-3.954017500000075e-05,-39.54017500000074,-38.533,0.175073,0.1642487124999965,0.1642487124999965,-2.3464101785713787,-3.7860080818906607,-1.6999995645758297,11.203635572430144,17.476767222880795,8.244385881121133,-102.74309064438695,-0.1027430906443869,-6.09702495413505,-9.837745319490026,-4.417360554388785
3144.074,-0.0521271500000022,-0.0388945500000014,0.172017149999984,,-3.889455000000147e-05,-38.894550000001466,-38.533,0.175073,0.1653243375000014,0.1653243375000014,-2.361776250000021,-3.810801730992186,-1.7111324496001503,11.449280460350904,17.846951618602287,8.42804428529898,-101.06546762179777,-0.1010654676217977,-6.136952892482341,-9.902170328662168,-4.446288777776448
3144.1240000000007,-0.0522950499999985,-0.038533,0.1756972250000004,,-3.8533e-05,-38.533,-38.817074999999406,0.1727058000000049,0.1652107037036993,0.1652107037036993,-2.360152910052848,-3.8081824199204126,-1.7099563222424718,11.54302244800814,17.988077811113573,8.498164541144165,-100.12599872914294,-0.1001259987291429,-6.132734727961343,-9.895364184914117,-4.443232671936772
3144.1740000000004,-0.0539087999999911,-0.038533,0.1751591000000029,,-3.8533e-05,-38.533,-39.46269999999648,0.1673258000000293,0.164743,0.164743,-2.3534714285714284,-3.7974016352482898,-1.7051155166097374,11.512225664584127,17.941722679456998,8.475126107264588,-100.12599872914294,-0.1001259987291429,-6.115373245431631,-9.867350876000195,-4.430654089977641
3144.224,-0.0533537750000008,-0.0393462249999991,0.1705538000000049,,-3.934622499999912e-05,-39.34622499999912,-39.79174999999976,0.166465,0.164743,0.164743,-2.3534714285714284,-3.7974016352482898,-1.7051155166097374,11.287714924269554,17.60353466505245,8.307234283469349,-102.23912164499218,-0.1022391216449921,-6.115373245431631,-9.867350876000195,-4.430654089977641
3144.2740000000003,-0.0529706829268214,-0.0400694146341466,0.1663390000000028,,-4.0069414634146616e-05,-40.06941463414663,-40.00858536585338,0.1663390000000028,0.1650193703703715,0.1650193703703715,-2.3574195767195927,-3.8037720989182655,-1.7079759926654825,11.112870524361766,17.339848696477592,8.176556587377332,-104.11829233997008,-0.10411829233997,-6.125632303290234,-9.883904194904098,-4.438086888408137
3144.324,-0.0544401951219508,-0.0400169756097561,0.1658140000000001,,-4.0016975609756106e-05,-40.01697560975611,-40.06102439024389,0.1658140000000001,0.1655508518518511,0.1655508518518511,-2.365012169312158,-3.816022990591204,-1.713476908157258,11.160458927224724,17.41164470806233,8.212117553346562,-103.98203225927344,-0.1039820322592734,-6.145361260710474,-9.915737500488286,-4.452380731543595
3144.3740000000007,-0.0551570000000002,-0.0400605000000001,0.165604,,-4.006050000000012e-05,-40.06050000000013,-40.11425000000006,0.165604,0.165604,0.165604,-2.365771428571428,-3.81724807975852,-1.7140269997064457,11.152389068902352,17.39947124369158,8.206086928134386,-104.09512812625135,-0.1040951281262513,-6.147334156452533,-9.918920831046762,-4.453810115857168
3144.4240000000004,-0.055371999999998,-0.040167999999999,0.165604,,-4.0167999999999016e-05,-40.16799999999903,-40.16799999999951,0.165604,0.165604,0.165604,-2.365771428571428,-3.81724807975852,-1.7140269997064457,11.124202482464607,17.356946914732788,8.18502409025475,-104.37446129167508,-0.104374461291675,-6.147334156452533,-9.918920831046762,-4.453810115857168
3144.474,-0.0556951249999985,-0.040168,0.165604,,-4.0168e-05,-40.168,-40.168,0.165604,0.165604,0.165604,-2.365771428571428,-3.81724807975852,-1.7140269997064457,11.124202482464352,17.3569469147324,8.185024090254558,-104.3744612916776,-0.1043744612916776,-6.147334156452533,-9.918920831046762,-4.453810115857168
3144.5240000000003,-0.055974999999998,-0.040168,0.1651737500000097,,-4.0168e-05,-40.168,-40.168,0.165604,0.1663669113924045,0.1663669113924045,-2.376670162748636,-3.834833536919471,-1.7219232505516249,11.172587088615424,17.42993906836454,8.221181214644261,-104.3744612916776,-0.1043744612916776,-6.175653951027998,-9.964615727923432,-4.474328113471924
3144.574,-0.056189999999999,-0.040168,0.1640981250000049,,-4.0168e-05,-40.168,-40.168,0.165604,0.1673897777777806,0.1673897777777806,-2.3912825396825803,-3.858411075779802,-1.7325100757589067,11.237419415860368,17.527711123845954,8.269637160151097,-104.3744612916776,-0.1043744612916776,-6.213623453384884,-10.025880737810176,-4.501837428792557
3144.6240000000007,-0.0564883086419761,-0.0396154074074057,0.1677086790123575,,-3.96154074074057e-05,-39.615407407405705,-40.168,0.165604,0.1679212592592602,0.1679212592592602,-2.3988751322751454,-3.8706619674527394,-1.7380109912506818,11.41933165232324,17.801847916337874,8.405646055645798,-102.9385781467413,-0.1029385781467413,-6.233352410805122,-10.05771404339436,-4.516131271928015
3144.6740000000004,-0.0565756249999995,-0.0392039125000003,0.1705647374999973,,-3.920391250000039e-05,-39.20391250000039,-40.168,0.1654103874999995,0.1681869999999999,0.1681869999999999,-2.4026714285714283,-3.876787413289208,-1.7407614489965697,11.549477038039068,17.99779214865212,8.502993337619259,-101.86933000681157,-0.1018693300068115,-6.243216889515243,-10.073630696186452,-4.523278193495745
3144.724,-0.0556068749999951,-0.0400645375000043,0.1646466124999704,,-4.006453750000431e-05,-40.06453750000431,-40.168,0.1643347624999946,0.1681869999999999,0.1681869999999999,-2.4026714285714283,-3.876787413289208,-1.7407614489965697,11.315419539873249,17.64529140138134,8.327946421912491,-104.10561936026603,-0.104105619360266,-6.243216889515243,-10.073630696186452,-4.523278193495745
3144.7740000000003,-0.0561247777777813,-0.0400253703703688,0.1652428765432218,,-4.002537037036882e-05,-40.02537037036882,-40.014049382715456,0.1632664814814791,0.1677134500000009,0.1677134500000009,-2.395906428571442,-3.865871868808605,-1.7358601332933905,11.29577706926207,17.615686736512174,8.313261426246362,-104.0038456086218,-0.1040038456086217,-6.225638388453782,-10.0452672209109,-4.5105423792620325
3144.824,-0.0577192222222379,-0.0393346296296228,0.1705564567901759,,-3.93346296296228e-05,-39.3346296296228,-39.74861728394799,0.162203518518508,0.167326,0.167326,-2.3903714285714286,-3.856940968778978,-1.7318499658998616,11.45774172773564,17.859693062061037,8.434372670642455,-102.20899167744324,-0.1022089916774432,-6.21125597849434,-10.022060741139889,-4.500122167616219
3144.8740000000007,-0.0579894000000019,-0.0401338000000078,0.1650875999999461,,-4.013380000000783e-05,-40.13380000000783,-40.15080000000391,0.162161,0.167326,0.167326,-2.3903714285714286,-3.856940968778978,-1.7318499658998616,11.242412718545902,17.535239842928007,8.273369539515821,-104.28559436837152,-0.1042855943683715,-6.21125597849434,-10.022060741139889,-4.500122167616219
3144.9240000000004,-0.0577008499999989,-0.0404719249999994,0.1614937250000004,,-4.047192499999947e-05,-40.47192499999947,-40.34859999999981,0.1623547250000004,0.1680578500000029,0.1680578500000029,-2.4008264285714707,-3.873810446612742,-1.739424726532094,11.199777707625874,17.47094915711306,8.241502523852226,-105.16419461541834,-0.1051641946154183,-6.238422752862218,-10.065895202929646,-4.519804789613895
3144.974,-0.0565170999999935,-0.0398800499999967,0.1620318500000029,,-3.9880049999996776e-05,-39.88004999999677,-40.13359999999883,0.1628928500000029,0.1690904691358064,0.1690904691358064,-2.4155781305115207,-3.897612790839137,-1.750112494213918,11.422353738584809,17.806399621932467,8.407906139964252,-103.62623817553352,-0.1036262381755335,-6.276754284009601,-10.127744357881571,-4.547576398710713
3145.0240000000003,-0.0566419750000005,-0.0402695250000006,0.1625699750000004,,-4.026952500000064e-05,-40.26952500000064,-40.36842500000034,0.163022,0.1696213333333365,0.1696213333333365,-2.4231619047619506,-3.9098494538342,-1.755607020721394,11.351648633254024,17.69988598602631,8.355033934721384,-104.63826873000424,-0.1046382687300042,-6.296460327425911,-10.159540690985471,-4.561853640402375
3145.074,-0.0571284000000011,-0.0407794999999973,0.1631081000000029,,-4.077949999999736e-05,-40.77949999999736,-40.63329999999824,0.1631081000000029,0.169908,0.169908,-2.4272571428571426,-3.916457251851468,-1.7585740650354018,11.23554417579594,17.524883647902925,8.268235474633249,-105.96341227453922,-0.1059634122745392,-6.307101590870613,-10.176710710861409,-4.569563350915796
3145.1240000000007,-0.0573434000000021,-0.0402951249999951,0.1636462250000054,,-4.029512499999516e-05,-40.29512499999515,-40.310174999996775,0.1636462250000054,0.169908,0.169908,-2.4272571428571426,-3.916457251851468,-1.7585740650354018,11.36292978580192,17.716883460726567,8.363469107989747,-104.70478900008229,-0.1047047890000822,-6.307101590870613,-10.176710710861409,-4.569563350915796
3145.1740000000004,-0.0583308888888903,-0.0404390864197536,0.163883,,-4.043908641975366e-05,-40.43908641975366,-40.40617283950655,0.163883,0.1707899999999995,0.1707899999999995,-2.439857142857136,-3.9367877559838873,-1.7677029013783665,11.380211078635908,17.742919228558304,8.376391238521979,-105.07886527059809,-0.105078865270598,-6.339842036306643,-10.229538469689569,-4.593284157914322
3145.224,-0.059925333333329,-0.041076740740739,0.163883,,-4.107674074073902e-05,-41.07674074073904,-40.83148148148032,0.163883,0.1714120253164501,0.1714120253164501,-2.44874321880643,-3.951125724540096,-1.7741409595587083,11.251997662254157,17.549691045596393,8.280534211488028,-106.73577689784264,-0.1067357768978426,-6.362932043033504,-10.26679493613229,-4.610013117641908
3145.2740000000003,-0.0589082750000091,-0.0405586375000045,0.166917437499975,,-4.0558637500004575e-05,-40.55863750000458,-41.00857499999876,0.163883,0.1703221518987308,0.1703221518987308,-2.4331735985532967,-3.926003642881627,-1.7628606012084669,11.319242136486384,17.651052327346726,8.330804344366717,-105.38951254200886,-0.1053895125420088,-6.322475193640036,-10.201516512022843,-4.580701692478009
3145.324,-0.0587124374999945,-0.0404240624999976,0.167767475000012,,-4.04240624999976e-05,-40.4240624999976,-41.115,0.163883,0.1705670370370408,0.1705670370370408,-2.436671957672012,-3.931648357526053,-1.7653952002452675,11.370182935518908,17.727811285248123,8.368892592971655,-105.0398263955974,-0.1050398263955973,-6.3315654980719405,-10.216184009786168,-4.587287716403931
3145.3740000000007,-0.0604343125000023,-0.041177187500001,0.1640012249999948,,-4.117718750000103e-05,-41.17718750000103,-41.115,0.163883,0.17163,0.17163,-2.4518571428571425,-3.956150140871928,-1.7763970312288184,11.23956374900131,17.530944298208606,8.271239993659997,-106.996782583624,-0.106996782583624,-6.371023412912419,-10.27985062095454,-4.615875402674849
3145.4240000000004,-0.060642887500001,-0.0414127749999998,0.1634202124999982,,-4.141277499999983e-05,-41.41277499999983,-41.23432499999949,0.1646789624999965,0.17163,0.17163,-2.4518571428571425,-3.956150140871928,-1.7763970312288184,11.179198470749784,17.439911254621848,8.226122186108894,-107.60894446371331,-0.1076089444637133,-6.371023412912419,-10.27985062095454,-4.615875402674849
3145.474,-0.0602905925925916,-0.0413771604938261,0.1640317283950636,,-4.137716049382611e-05,-41.37716049382611,-41.37300000000001,0.1655295925925916,0.173567,0.173567,-2.479528571428572,-4.000798878405393,-1.7964452806577655,11.307413415268366,17.63322517695071,8.321960829685839,-107.5164020195774,-0.1075164020195773,-6.442926182537845,-10.395868045954762,-4.667969737319032
3145.5240000000003,-0.0597591111111109,-0.0407925925925924,0.1650940740740744,,-4.079259259259239e-05,-40.7925925925924,-41.37300000000001,0.1649981111111109,0.178409499999978,0.178409499999978,-2.5487071428568284,-4.1124207222385545,-1.8465659042299056,11.761101574774502,18.31608730814174,8.661361852943331,-105.99743269624352,-0.1059974326962435,-6.622683106600584,-10.685911608454017,-4.798205573928897
3145.574,-0.0598956250000048,-0.0408760000000044,0.1661636500000068,,-4.087600000000446e-05,-40.87600000000446,-41.40095000000035,0.164743,0.179378,0.179378,-2.562542857142857,-4.134745091005796,-1.856590028944608,11.798475218517694,18.37225792483762,8.689340045557108,-106.21416251142898,-0.1062141625114289,-6.658634491414111,-10.74392032095545,-4.824252741251583
3145.6240000000007,-0.0606487500000082,-0.0415760000000076,0.1672399000000117,,-4.157600000000764e-05,-41.576000000007646,-41.4547000000006,0.164743,0.179378,0.179378,-2.562542857142857,-4.134745091005796,-1.856590028944608,11.611361369296866,18.090910934718803,8.54929456293995,-108.0330761467732,-0.1080330761467732,-6.658634491414111,-10.74392032095545,-4.824252741251583
3145.6740000000004,-0.0606113209876544,-0.0411430370370376,0.1658591111111129,,-4.114303703703762e-05,-41.14303703703764,-41.16596296296333,0.1652319629629623,0.179378,0.179378,-2.562542857142857,-4.134745091005796,-1.856590028944608,11.726387629896502,18.263902941680893,8.635377353834718,-106.90804437971376,-0.1069080443797137,-6.658634491414111,-10.74392032095545,-4.824252741251583
3145.724,-0.0606984374999987,-0.0409808124999984,0.164743,,-4.09808124999984e-05,-40.98081249999841,-41.07218749999903,0.165604,0.179378,0.179378,-2.562542857142857,-4.134745091005796,-1.856590028944608,11.770075301386214,18.32957548032273,8.668079385486577,-106.48651234770418,-0.1064865123477041,-6.658634491414111,-10.74392032095545,-4.824252741251583
3145.7740000000003,-0.0612365624999963,-0.0416801874999952,0.164743,,-4.1680187499995226e-05,-41.68018749999523,-41.50281249999707,0.165604,0.179378,0.179378,-2.562542857142857,-4.134745091005796,-1.856590028944608,11.584017697178217,18.049770488226983,8.528835317269369,-108.30380195300032,-0.1083038019530003,-6.658634491414111,-10.74392032095545,-4.824252741251583
3145.824,-0.061398,-0.0414756875000013,0.1651196874999987,,-4.147568750000135e-05,-41.47568750000134,-41.744874999999645,0.165604,0.1777636250000073,0.1777636250000073,-2.539480357142962,-4.097533007549283,-1.839880998138356,11.539114722384353,17.982196394790222,8.495241142765444,-107.77241932669304,-0.107772419326693,-6.598707783250192,-10.647226655243577,-4.780835192727668
3145.8740000000007,-0.061572367088612,-0.0410247088607615,0.1657674810126623,,-4.102470886076157e-05,-41.02470886076157,-41.90088607594964,0.1657129873417749,0.176795,0.176795,-2.525642857142857,-4.075205757475107,-1.829855579654483,11.598725417891467,18.071900099905065,8.539839821257173,-106.60057476075238,-0.1066005747607523,-6.562751758351404,-10.589210455815756,-4.754784663613004
3145.9240000000004,-0.0633160379746845,-0.0418417974683549,0.1674022911392414,,-4.1841797468354896e-05,-41.8417974683549,-42.00974683544311,0.1668028607594943,0.176795,0.176795,-2.525642857142857,-4.075205757475107,-1.829855579654483,11.385118630300529,17.75031239487621,8.380060986667372,-108.72373706022262,-0.1087237370602226,-6.562751758351404,-10.589210455815756,-4.754784663613004
3145.974,-0.0637106790123438,-0.0421787901234565,0.1681869999999999,,-4.2178790123456566e-05,-42.178790123456565,-42.11720987654344,0.1676023703703715,0.176795,0.176795,-2.525642857142857,-4.075205757475107,-1.829855579654483,11.299294896499063,17.620988975593004,8.315891345527714,-109.5993949678976,-0.1095993949678976,-6.562751758351404,-10.589210455815756,-4.754784663613004
3146.0240000000003,-0.062860061728404,-0.0420726172839517,0.1681869999999999,,-4.207261728395175e-05,-42.07261728395175,-42.223382716048256,0.1681338518518462,0.1771775555555577,0.1771775555555577,-2.5311079365079667,-4.08402383831768,-1.8338150887914213,11.349311852306668,17.696364982447733,8.353286703976622,-109.3235103600724,-0.1093235103600723,-6.576952483173391,-10.612123780790114,-4.765073242410738
3146.074,-0.0641144444444384,-0.0422531111111102,0.1677086666666688,,-4.225311111111026e-05,-42.253111111110265,-42.32955555555513,0.1681869999999999,0.1793028641975492,0.1793028641975492,-2.5614694885364178,-4.133013176332078,-1.8558123617744595,11.4314111803006,17.820040970532073,8.414679913534009,-109.79251419337608,-0.109792514193376,-6.655845398851263,-10.739420030647928,-4.822232013509389
3146.1240000000007,-0.0649751249999979,-0.042406,0.1676273500000029,,-4.2406000000000014e-05,-42.40600000000001,-42.40600000000001,0.1680363249999985,0.1805393500000078,0.1805393500000078,-2.579133571428683,-4.161514740636586,-1.8686101809706608,11.466604038569589,17.87303773377062,8.441001166730969,-110.1897880286517,-0.1101897880286517,-6.701744600606187,-10.813479864850606,-4.855486481850153
3146.1740000000004,-0.0642220000000013,-0.042406,0.168703599999998,,-4.2406000000000014e-05,-42.40600000000001,-42.40600000000001,0.167498200000001,0.1810774750000054,0.1810774750000054,-2.5868210714286484,-4.173918768455423,-1.874179857906078,11.498816966030752,17.921537344037016,8.465095959051075,-110.1897880286517,-0.1101897880286517,-6.72172016999416,-10.845711086754562,-4.86995899802479
3146.224,-0.0649321500000038,-0.0425160750000004,0.1675842999999941,,-4.251607500000044e-05,-42.51607500000044,-42.40600000000001,0.167326,0.1831398888889032,0.1831398888889032,-2.616284126984332,-4.2214583535926336,-1.8955261604720808,11.593828364358854,18.06453208240652,8.536175733106191,-110.4758121978094,-0.1104758121978094,-6.798278389264009,-10.96924022907497,-4.925426256312375
3146.2740000000003,-0.0661415000000017,-0.0426219500000009,0.165647049999999,,-4.262195000000097e-05,-42.621950000000965,-42.41894999999971,0.167412099999998,0.184543,0.184543,-2.636328571428572,-4.253800707608973,-1.910048577370272,11.650149562218756,18.149259023678525,8.57831958317207,-110.75092288515532,-0.1107509228851553,-6.850362836853097,-11.05328015581666,-4.963162002189736
3146.324,-0.0651727499999973,-0.0420838249999985,0.1661851750000014,,-4.208382499999852e-05,-42.08382499999853,-42.58082500000044,0.1684883500000029,0.184543,0.184543,-2.636328571428572,-4.253800707608973,-1.910048577370272,11.790337737627947,18.36002877855956,8.683248016391238,-109.35263302798448,-0.1093526330279844,-6.850362836853097,-11.05328015581666,-4.963162002189736
3146.3740000000007,-0.0648221851851879,-0.0421100740740796,0.1679953703703983,,-4.2110074074079656e-05,-42.110074074079655,-42.66499999999999,0.1693028148148194,0.184543,0.184543,-2.636328571428572,-4.253800707608973,-1.910048577370272,11.78342130568216,18.34963418238292,8.678070220267138,-109.42083988335747,-0.1094208398833574,-6.850362836853097,-11.05328015581666,-4.963162002189736
3146.4240000000004,-0.0651413209876566,-0.0427477283950663,0.1711836419753319,,-4.274772839506638e-05,-42.74772839506638,-42.66499999999999,0.1698336790123495,0.184543,0.184543,-2.636328571428572,-4.253800707608973,-1.910048577370272,11.617862075992266,18.100690717174327,8.554158790972414,-111.07775151060557,-0.1110777515106055,-6.850362836853097,-11.05328015581666,-4.963162002189736
3146.474,-0.0665566913580331,-0.0429283086419758,0.1707158518518462,,-4.292830864197586e-05,-42.92830864197586,-42.75630864197586,0.169908,0.184543,0.184543,-2.636328571428572,-4.253800707608973,-1.910048577370272,11.57181855341538,18.03141388228928,8.519708106282515,-111.54697990114266,-0.1115469799011426,-6.850362836853097,-11.05328015581666,-4.963162002189736
3146.5240000000003,-0.0675413170731757,-0.0428830000000028,0.1701599999999944,,-4.288300000000279e-05,-42.88300000000279,-42.837,0.1701599999999944,0.184543,0.184543,-2.636328571428572,-4.253800707608973,-1.910048577370272,11.583336811708474,18.048745963881508,8.528325881061473,-111.42924774873784,-0.1114292477487378,-6.850362836853097,-11.05328015581666,-4.963162002189736
3146.574,-0.0665968048780489,-0.0423580000000001,0.1712099999999997,,-4.235800000000011e-05,-42.35800000000012,-42.837,0.1712099999999997,0.184543,0.184543,-2.636328571428572,-4.253800707608973,-1.910048577370272,11.71849277512115,18.252033360790406,8.629468154811232,-110.06506252222894,-0.1100650625222289,-6.850362836853097,-11.05328015581666,-4.963162002189736
3146.6240000000007,-0.0664149493670906,-0.042572936708865,0.1709760759493604,,-4.257293670886508e-05,-42.57293670886508,-42.90231645569686,0.1709760759493604,0.184543,0.184543,-2.636328571428572,-4.253800707608973,-1.910048577370272,11.662779985843857,18.168255754296688,8.587771549412222,-110.62356439435568,-0.1106235643943556,-6.850362836853097,-11.05328015581666,-4.963162002189736
3146.6740000000004,-0.0667690123456857,-0.043255308641973,0.170056790123486,,-4.325530864197301e-05,-43.25530864197301,-43.01218518518581,0.1699292592592634,0.184543,0.184543,-2.636328571428572,-4.253800707608973,-1.910048577370272,11.48936377741038,17.907305633993754,8.458024888828923,-112.3966724136422,-0.1123966724136421,-6.850362836853097,-11.05328015581666,-4.963162002189736
3146.724,-0.0684696296296302,-0.0426707407407405,0.1774962962962988,,-4.267074074074055e-05,-42.67074074074053,-43.1714444444445,0.1709922222222225,0.184543,0.184543,-2.636328571428572,-4.253800707608973,-1.910048577370272,11.637603629862127,18.130387964648264,8.56893117679422,-110.87770309031151,-0.1108777030903115,-6.850362836853097,-11.05328015581666,-4.963162002189736
3146.7740000000003,-0.0690595000000097,-0.0426212499999931,0.1789470000000685,,-4.262124999999315e-05,-42.62124999999315,-43.267,0.17163,0.184543,0.184543,-2.636328571428572,-4.253800707608973,-1.910048577370272,11.650329755349762,18.14953005232312,8.578454428190453,-110.74910397149966,-0.1107491039714996,-6.850362836853097,-11.05328015581666,-4.963162002189736
3146.824,-0.0679832500000049,-0.0433743749999965,0.1714145000000342,,-4.337437499999658e-05,-43.374374999996576,-43.267,0.17163,0.1846935875000014,0.1846935875000014,-2.6384798214285925,-4.257271818483205,-1.9116071812736848,11.468446509865435,17.875811998301515,8.442379249375332,-112.70606015952627,-0.1127060601595262,-6.855952748221745,-11.062299657100809,-4.967211953464029
3146.8740000000007,-0.0680264999999999,-0.043568,0.170769,,-4.3568000000000014e-05,-43.568000000000005,-43.396,0.175504,0.1857692125000064,0.1857692125000064,-2.653845892857233,-4.2820654675847285,-1.9227400662980056,11.483080528669836,17.89784580539622,8.453325065698264,-113.20918466330936,-0.1132091846633093,-6.895880686569032,-11.126724666272944,-4.996140176851694
3146.9240000000004,-0.0683064999999995,-0.0434927500000026,0.1725984999999779,,-4.349275000000271e-05,-43.49275000000269,-43.53574999999975,0.179378,0.186264,0.186264,-2.6609142857142856,-4.293470546171233,-1.9278611934091048,11.530674007774286,17.96949202970602,8.488926691011761,-113.01365144751772,-0.1130136514475177,-6.914247538208466,-11.156360170491617,-5.009447159609789
3146.974,-0.068414,-0.0429014999999999,0.177441,,-4.29015e-05,-42.90149999999999,-43.5895,0.179378,0.186264,0.186264,-2.6609142857142856,-4.293470546171233,-1.9278611934091048,11.68030416047814,18.19461055482976,8.600886303472658,-111.47731903766446,-0.1114773190376644,-6.914247538208466,-11.156360170491617,-5.009447159609789
3147.0240000000003,-0.0694252499999926,-0.0431491249999963,0.1861568749999486,,-4.314912499999632e-05,-43.14912499999632,-43.74037499999903,0.179378,0.186264,0.186264,-2.6609142857142856,-4.293470546171233,-1.9278611934091048,11.617166573984132,18.099644409181405,8.553638369422059,-112.120759736155,-0.112120759736155,-6.914247538208466,-11.156360170491617,-5.009447159609789
3147.074,-0.071039,-0.043956,0.197455,,-4.3956e-05,-43.956,-43.956,0.179378,0.1868128875000064,0.1868128875000064,-2.6687555357143773,-4.306122654546653,-1.9335422638833224,11.447804948468294,17.844729645934805,8.426940729827622,-114.21738250689556,-0.1142173825068955,-6.93462261898453,-11.189236016834188,-5.024209126108159
3147.1240000000007,-0.0713621249999996,-0.0440097499999999,0.1888468750000098,,-4.4009749999999936e-05,-44.00974999999993,-44.00974999999993,0.179378,0.1884272625000045,0.1884272625000045,-2.69181803571435,-4.343334738003291,-1.9502512946896309,11.527741568145313,17.96507818079137,8.486732984121879,-114.35704908960868,-0.1143570490896086,-6.994549327148653,-11.285929682546383,-5.06762667463222
3147.1740000000004,-0.071684999999997,-0.0440634999999995,0.1806690000000684,,-4.406349999999952e-05,-44.06349999999952,-44.06349999999952,0.1787322500000147,0.188847,0.188847,-2.6978142857142853,-4.353009879701922,-1.9545956426992288,11.538658940296306,17.981510400141076,8.494900170904165,-114.4967156723209,-0.1144967156723209,-7.010130271271175,-11.31107003563131,-5.078915237248366
3147.224,-0.0720074999999985,-0.0441172499999997,0.1731365000000342,,-4.4117249999999765e-05,-44.11724999999976,-44.11724999999976,0.1771178750000073,0.188847,0.188847,-2.6978142857142853,-4.353009879701922,-1.9545956426992288,11.525411005523464,17.96157021029248,8.484989543756095,-114.63638225503482,-0.1146363822550348,-7.010130271271175,-11.31107003563131,-5.078915237248366
3147.2740000000003,-0.072330499999997,-0.044213999999999,0.1724909999999902,,-4.421399999999902e-05,-44.21399999999903,-44.21399999999903,0.176795,0.188847,0.188847,-2.6978142857142853,-4.353009879701922,-1.9545956426992288,11.501641225314485,17.925789092160297,8.467208566732117,-114.88778210391686,-0.1148877821039168,-7.010130271271175,-11.31107003563131,-5.078915237248366
3147.324,-0.0726527037037024,-0.0443212345679008,0.1737770617283867,,-4.432123456790081e-05,-44.32123456790082,-44.32123456790082,0.176795,0.1916100617284219,0.1916100617284219,-2.7372865961203128,-4.416699718577028,-1.9831937587131576,11.633542782101369,18.124279509328414,8.56589242274824,-115.1664255578253,-0.1151664255578253,-7.112697019293655,-11.476564773291708,-5.153225956052158
3147.3740000000007,-0.0729712222222234,-0.0444274074074078,0.1759023703703782,,-4.442740740740779e-05,-44.4274074074078,-44.4274074074078,0.176795,0.1969236419753462,0.1969236419753462,-2.8131948853620887,-4.539180177951285,-2.038190135662598,11.91007205169628,18.53990813649629,8.772899708320061,-115.44231016565617,-0.1154423101656561,-7.309940765489213,-11.794823884174631,-5.296131184519891
3147.4240000000004,-0.0724888395061704,-0.044595518518519,0.1783359382716109,,-4.4595518518519e-05,-44.595518518519,-44.472,0.1780276790123504,0.1979393124999984,0.1979393124999984,-2.827704464285692,-4.5625918489247885,-2.0487024825990248,11.925399778547302,18.56292609630691,8.784378594509784,-115.87913815458708,-0.115879138154587,-7.347643152556535,-11.855657894974213,-5.3234469719228175
3147.474,-0.07142649382715,-0.0448084814814835,0.180992728395088,,-4.4808481481483584e-05,-44.80848148148359,-44.472,0.180152987654342,0.198316,0.198316,-2.8330857142857138,-4.571274668398049,-2.0526012564538503,11.893335509488864,18.514772144774984,8.76036632756725,-116.43251135052682,-0.1164325113505268,-7.361626051128237,-11.878219750307172,-5.333577733245151
3147.5240000000003,-0.0729332000000088,-0.0447653999999997,0.1872970000000352,,-4.4765399999999705e-05,-44.76539999999972,-44.62740000000089,0.1807546000000029,0.198316,0.198316,-2.8330857142857138,-4.571274668398049,-2.0526012564538503,11.904100190462312,18.530939505439125,8.768427533718826,-116.32056635895329,-0.1163205663589532,-7.361626051128237,-11.878219750307172,-5.333577733245151
3147.574,-0.073583555555548,-0.0445205555555514,0.1889421111110622,,-4.452055555555142e-05,-44.52055555555143,-44.75011111111149,0.1818643333333484,0.198316,0.198316,-2.8330857142857138,-4.571274668398049,-2.0526012564538503,11.9656509544507,18.62336216655435,8.814524919318961,-115.6843507896058,-0.1156843507896057,-7.361626051128237,-11.878219750307172,-5.333577733245151
3147.6240000000007,-0.0725212098765395,-0.0439359876543189,0.182034086419729,,-4.393598765431895e-05,-43.93598765431895,-44.80319753086438,0.1839902592592666,0.1983805375000132,0.1983805375000132,-2.8340076785716164,-4.572762287344438,-2.053269229555444,12.11891366847594,18.85335034542692,8.92934293215509,-114.16538146627512,-0.1141653814662751,-7.364021727429553,-11.882085250858276,-5.335313426648759
3147.6740000000004,-0.0734391749999948,-0.0443413124999976,0.185812049999976,,-4.43413124999976e-05,-44.341312499997606,-44.89654999999966,0.184543,0.1994561625000083,0.1994561625000083,-2.8493737500001184,-4.597555936445738,-2.0644021145796625,12.076000484100849,18.78897523924796,8.897189200621334,-115.21859702133987,-0.1152185970213399,-7.403949665776479,-11.94651026002983,-5.364241650036157
3147.724,-0.0746914624999986,-0.044996525,0.1916121374999934,,-4.499652500000007e-05,-44.99652500000007,-44.989,0.184543,0.1985520624999603,0.1985520624999603,-2.8364580357137186,-4.576716017185981,-2.0550445398198938,11.859841706280037,18.4644615654616,8.735285814772661,-116.92113266462135,-0.1169211326646213,-7.370388853168428,-11.892358812457156,-5.339926478144417
3147.7740000000003,-0.073723337500003,-0.0450502749999998,0.1867702625000154,,-4.505027499999983e-05,-45.05027499999983,-44.989,0.184543,0.195323937499975,0.195323937499975,-2.790341964285357,-4.502306256809333,-2.0216329470540053,11.665158776561984,18.17183340450366,8.589551752726592,-117.06079924733405,-0.117060799247334,-7.250558637269609,-11.699008915669776,-5.253108190058464
3147.824,-0.0741494250000022,-0.045104025,0.184543,,-4.510402500000007e-05,-45.10402500000008,-45.01802500000007,0.184543,0.194872,0.194872,-2.783885714285714,-4.491888890357131,-2.016955324067018,11.626674343323284,18.113947452556065,8.560752811998928,-117.20046583004796,-0.1172004658300479,-7.233782407044625,-11.671939930120915,-5.240953629727047
3147.8740000000007,-0.0757631750000095,-0.0451577750000003,0.184543,,-4.515777500000032e-05,-45.15777500000033,-45.07177500000032,0.184543,0.1950011500000019,0.1950011500000019,-2.7857307142857413,-4.49486585703371,-2.018292046531544,11.620888680469015,18.1052438679984,8.556423512544242,-117.34013241276192,-0.1173401324127619,-7.238576543697832,-11.679675423378017,-5.244427033609028
3147.9240000000004,-0.0748483250000042,-0.0447056875000019,0.184543,,-4.4705687500001935e-05,-44.70568750000193,-45.12552499999979,0.184543,0.1955392749999995,0.1955392749999995,-2.793418214285707,-4.507269884852547,-2.0238617234669616,11.76198234589268,18.317411203739933,8.662021171180147,-116.16540652974474,-0.1161654065297447,-7.258552113085806,-11.711906645281973,-5.258899549783666
3147.974,-0.0746868874999948,-0.0446237874999977,0.1841770750000034,,-4.4623787499997785e-05,-44.623787499997775,-45.23409999999932,0.184543,0.1988322000000176,0.1988322000000176,-2.840460000000252,-4.5831733149213125,-2.0579440062502243,11.968840336088206,18.628150322715065,8.816913768396887,-115.95259363439963,-0.1159525936343996,-7.380787749466861,-11.909137765168897,-5.34746059103774
3148.0240000000003,-0.0763012624999875,-0.0453231624999945,0.1831008250000083,,-4.532316249999461e-05,-45.3231624999946,-45.44909999999834,0.184543,0.2032873000000044,0.2032873000000044,-2.904104285714348,-4.685865411247981,-2.1040549799366657,12.04341228217774,18.740077969780124,8.872774291795603,-117.7698832396958,-0.1177698832396957,-7.546164119604841,-12.175977842668626,-5.467277560719006
3148.074,-0.0759245750000034,-0.0455447749999998,0.1836174249999966,,-4.554477499999984e-05,-45.54477499999983,-45.505,0.184543,0.1984447999999824,0.1984447999999824,-2.8349257142854625,-4.574243567413808,-2.0539343563640697,11.719484297877774,18.253524103873364,8.630210289890815,-118.34573180829636,-0.1183457318082963,-7.366407195540467,-11.885934280166746,-5.337041724107955
3148.1240000000007,-0.0751496750000014,-0.045598525,0.1846935875000014,,-4.559852500000008e-05,-45.59852500000007,-45.505,0.184543,0.1985386790123908,0.1985386790123908,-2.8362668430341538,-4.576407521665189,-2.0549060186546773,11.711692092022725,18.2418083758822,8.624378034187082,-118.48539839101028,-0.1184853983910102,-7.369892048922947,-11.891557202872573,-5.3395665380927095
