Repository: DunklesArchipel/ORR_on_Ru0001

This project contains the evaluated data files for the article "Impact of the potential dependent surface adlayer composition on the ORR activity and H2O2 formation on Ru(0001) in acid electrolytes".

The subfolders contain the final figures found in the submitted manuscript (and supporting information).

Among the final PNG, also the SVG files are included which are based on the raw PNG obtained from the data evaluation. The CSV contain the data for the individual traces in the figures, where ***r*** and ***b*** refer to the red and blue curves, respectively.

File: data/SI/figure_S3_4/figure_S3_4_ORR_H2SO4_SCV_r.csv (part 88 of 101)
t,E,current1_mA,coll_current,potential2,current1,current1_muA,cur1muA_filt,coll_cur_filt,coll_cur_norm,coll_cur_norm_filt,cur_H2O2,cur_H2O2_min,cur_H2O2_max,yield,yield_min,yield_max,j,current1_mA_geo,cur_H2O2_uAcm,cur_H2O2_min_uAcm,cur_H2O2_max_uAcm
3174.224,-0.1317217073170738,-0.0693311219512214,0.2708985365853821,,-6.933112195122146e-05,-69.33112195122146,-69.25141463414765,0.2744045365853757,0.2729846543210549,0.2729846543210549,-3.8997807760150702,-6.292421363678354,-2.8254333712459783,10.650642367582444,16.64143489673957,7.831397601005548,-180.1533186717373,-0.1801533186717373,-10.133377754735443,-16.350530025248247,-7.341741835275033
3174.2740000000003,-0.1318655999999988,-0.0696467749999991,0.2739827499999824,,-6.964677499999912e-05,-69.64677499999911,-69.44889999999971,0.27579,0.282677,0.282677,-4.038242857142857,-6.515834372611162,-2.9257506473033192,10.960824804228356,17.110323362829522,8.062970445653963,-180.9735267209616,-0.1809735267209616,-10.493164279507337,-16.931057122761555,-7.602411065675687
3174.324,-0.1322956000000008,-0.0699699000000006,0.2804390000000117,,-6.99699000000006e-05,-69.96990000000059,-69.5564000000002,0.27579,0.282677,0.282677,-4.038242857142857,-6.515834372611162,-2.9257506473033192,10.912969036225656,17.038038337628546,8.027229666854014,-181.8131502472768,-0.1818131502472768,-10.493164279507337,-16.931057122761555,-7.602411065675687
3174.3740000000007,-0.1318388395061664,-0.0699038395061707,0.2810509876542969,,-6.99038395061707e-05,-69.90383950617068,-69.71874074074182,0.27579,0.282677,0.282677,-4.038242857142857,-6.515834372611162,-2.9257506473033192,10.92271877684212,17.052766759896635,8.03451081116309,-181.64149548587076,-0.1816414954858707,-10.493164279507337,-16.931057122761555,-7.602411065675687
3174.4240000000004,-0.1305635308642001,-0.0694785308641983,0.276268271604948,,-6.94785308641984e-05,-69.47853086419839,-69.93170370370328,0.27579,0.282677,0.282677,-4.038242857142857,-6.515834372611162,-2.9257506473033192,10.985908800757372,17.14820395514028,8.081706181528926,-180.5363530742856,-0.1805363530742855,-10.493164279507337,-16.931057122761555,-7.602411065675687
3174.474,-0.1307232222222222,-0.0697232222222222,0.2762683333333334,,-6.972322222222223e-05,-69.72322222222222,-70.04855555555554,0.27579,0.282677,0.282677,-4.038242857142857,-6.515834372611162,-2.9257506473033192,10.94946488060624,17.093166320876882,8.054485925239007,-181.17217085651183,-0.1811721708565118,-10.493164279507337,-16.931057122761555,-7.602411065675687
3174.5240000000003,-0.1314291728394968,-0.0701909999999953,0.2762047283950705,,-7.019099999999533e-05,-70.19099999999533,-70.30354320987304,0.2754925432098824,0.2828922499999988,0.2828922499999988,-4.04131785714284,-6.520795983738692,-2.9279785180774835,10.888297641252294,17.00076474580614,8.00880585976396,-182.38766711122423,-0.1823876671112242,-10.501154507262518,-16.943949611523124,-7.608200072145535
3174.574,-0.1331297901234604,-0.0710410000000018,0.2746109012345645,,-7.104100000000182e-05,-71.04100000000179,-70.94119753086557,0.2744301975308619,0.2834303749999982,0.2834303749999982,-4.049005357142831,-6.533200011557572,-2.93354819501292,10.784405562058144,16.84374446809392,7.931236530919747,-184.59634795414897,-0.1845963479541489,-10.52113007665056,-16.976180833427193,-7.622672588320223
3174.6240000000007,-0.1331465925925874,-0.0715756666666689,0.2705616296295974,,-7.157566666666895e-05,-71.57566666666892,-71.22807407407471,0.2705616296295974,0.283538,0.283538,-4.050542857142856,-6.535680817121393,-2.9346621304000275,10.712008132226956,16.734267241971928,7.877195491628188,-185.9856515118068,-0.1859856515118067,-10.525125190528238,-16.98262707780812,-7.625567091555213
3174.6740000000004,-0.1323980246913567,-0.0719138641975312,0.2652899753086453,,-7.191386419753127e-05,-71.91386419753125,-71.34488888888858,0.2652899753086453,0.2826771111111063,0.2826771111111063,-4.038244444444375,-6.515836933773072,-2.9257517973204448,10.633659859214502,16.615738272072413,7.8187247714411345,-186.8644402265531,-0.1868644402265531,-10.493168404027871,-16.93106377780773,-7.602414053935445
3174.724,-0.1340986419753203,-0.0714354691357991,0.2610393580246623,,-7.14354691357992e-05,-71.43546913579921,-71.71711111111365,0.2610393580246623,0.277894395061687,0.277894395061687,-3.969919929452672,-6.405593137393303,-2.8762499468782217,10.52953901217143,16.458133921431102,7.7410399931084255,-185.62135551103623,-0.1856213555110362,-10.315630701247697,-16.644601000027208,-7.473786067158701
3174.7740000000003,-0.1351295925925926,-0.0716267407407414,0.2574581481481464,,-7.16267407407415e-05,-71.6267407407415,-71.99988888888899,0.2574581481481464,0.27579,0.27579,-3.939857142857144,-6.357085866987527,-2.854469132684238,10.427509648974867,16.303600742663406,7.6649376065054735,-186.1183648400107,-0.1861183648400107,-10.23751411202655,-16.51855737780722,-7.417189752978479
3174.824,-0.1352357654320984,-0.0727427901234535,0.2548013580246991,,-7.274279012345354e-05,-72.74279012345355,-72.15914814814766,0.2548013580246991,0.27579,0.27579,-3.939857142857144,-6.357085866987527,-2.854469132684238,10.275746295441364,16.073567214582628,7.551779418385415,-189.01836118275816,-0.1890183611827581,-10.23751411202655,-16.51855737780722,-7.417189752978479
3174.8740000000007,-0.135429,-0.0725784999999999,0.251257,,-7.257849999999999e-05,-72.57849999999998,-72.53549999999998,0.251257,0.27579,0.27579,-3.939857142857144,-6.357085866987527,-2.854469132684238,10.297809022484802,16.107021433146006,7.5682269053026845,-188.59146183175716,-0.1885914618317571,-10.23751411202655,-16.51855737780722,-7.417189752978479
3174.9240000000004,-0.1353459382716099,-0.0722760617283933,0.248244,,-7.227606172839339e-05,-72.27606172839337,-72.8906172839504,0.248244,0.27579,0.27579,-3.939857142857144,-6.357085866987527,-2.854469132684238,10.338672553466518,16.168972148231685,7.598692834907238,-187.80559169451044,-0.1878055916945104,-10.23751411202655,-16.51855737780722,-7.417189752978479
3174.974,-0.1340706296296249,-0.0727013703703719,0.248244,,-7.270137037037195e-05,-72.70137037037193,-72.94370370370392,0.248244,0.27579,0.27579,-3.939857142857144,-6.357085866987527,-2.854469132684238,10.281299688674956,16.081988365422834,7.555919308047071,-188.91073410611187,-0.1889107341061118,-10.23751411202655,-16.51855737780722,-7.417189752978479
3175.0240000000003,-0.1338471125000002,-0.0730982250000001,0.248244,,-7.309822500000018e-05,-73.09822500000017,-73.15305000000015,0.248244,0.27651281481482,0.27651281481482,-3.9501830687831423,-6.373747079662897,-2.861950377753133,10.253769462067796,16.040238873835484,7.5353969722174226,-189.9419402447933,-0.1899419402447933,-10.26434549411836,-16.561850673402166,-7.436629379642912
3175.074,-0.1343852375000027,-0.0734744750000018,0.248244,,-7.347447500000189e-05,-73.47447500000189,-73.47555000000162,0.248244,0.2776088250000193,0.2776088250000193,-3.965840357143132,-6.399010616623647,-2.8732942525954366,10.242314584730638,16.022865578541133,7.526858428801278,-190.91960632379084,-0.1909196063237908,-10.30503014453318,-16.627496661766052,-7.466105849111783
3175.1240000000007,-0.1359585555555668,-0.0744716790123528,0.2425158395061315,,-7.447167901235283e-05,-74.47167901235281,-74.15892592593082,0.248244,0.2792225750000174,0.2792225750000174,-3.988893928571677,-6.43620829354391,-2.88999681455513,10.167893960129618,15.90996504261662,7.471391444573468,-193.5107891456149,-0.1935107891456148,-10.36493365226828,-16.724152892841893,-7.509506588673969
3175.1740000000004,-0.1361097317073144,-0.0750045121951216,0.2408535609756161,,-7.500451219512159e-05,-75.00451219512159,-74.7144878048784,0.248244,0.2803415375000017,0.2803415375000017,-4.004879107142882,-6.462000891877206,-2.9015782494035163,10.137729303144496,15.864189215945396,7.448912486424035,-194.8953284906114,-0.1948953284906114,-10.406470308363202,-16.791173619697858,-7.539600345477519
3175.224,-0.1336950975609606,-0.0746892682926809,0.2466273414634505,,-7.468926829268098e-05,-74.68926829268095,-75.02973170731903,0.248244,0.2808796625000042,0.2808796625000042,-4.012566607142916,-6.474404919696156,-2.9071479263389843,10.196881971685505,15.953947532056336,7.492995341778173,-194.07618358688885,-0.1940761835868888,-10.426445877751355,-16.82340484160211,-7.554072861652289
3175.2740000000003,-0.1343198888888815,-0.0748307777777764,0.2490088888888846,,-7.48307777777765e-05,-74.83077777777648,-75.118,0.2490088888888846,0.2878100493827241,0.2878100493827241,-4.111572134038917,-6.634153512846358,-2.978878501901129,10.416644902595005,16.287139527999564,7.656835010795838,-194.4438886325597,-0.1944438886325597,-10.683706596101006,-17.23850326204016,-7.740461035881546
3175.324,-0.1361159999999889,-0.0752295432098692,0.2503901234567624,,-7.522954320986929e-05,-75.22954320986928,-75.22954320986928,0.2503901234567624,0.2938679999999999,0.2938679999999999,-4.1981142857142855,-6.773792050327749,-3.041579227251357,10.570912999537258,16.52077206087891,7.771906502796915,-195.4800598921801,-0.19548005989218,-10.908581881406205,-17.60134674753055,-7.9033856134315235
3175.3740000000007,-0.1378160000000019,-0.0763449753086432,0.2546413580246961,,-7.634497530864323e-05,-76.34497530864324,-76.34497530864324,0.2546413580246961,0.2938679999999999,0.2938679999999999,-4.1981142857142855,-6.773792050327749,-3.041579227251357,10.424517626173571,16.299067624699696,7.662706222817892,-198.378452254682,-0.198378452254682,-10.908581881406205,-17.60134674753055,-7.9033856134315235
3175.4240000000004,-0.1388034999999996,-0.0771058999999993,0.2573685999999981,,-7.710589999999932e-05,-77.10589999999931,-76.95109999999991,0.2573685999999981,0.2945266543209914,0.2945266543209914,-4.20752363315702,-6.7889743342220354,-3.048396401290949,10.34890291211736,16.184479416885573,7.606320654426901,-200.35567553549825,-0.2003556755354982,-10.933031581925068,-17.64079712351749,-7.921099686024483
3175.474,-0.1390191250000005,-0.077482775000001,0.2584448500000029,,-7.748277500000104e-05,-77.48277500000103,-77.00547500000015,0.2584448500000029,0.295589,0.295589,-4.2227,-6.813461888890008,-3.059391843290189,10.33639422572342,16.165518510323725,7.596994129156637,-201.3349656445273,-0.2013349656445273,-10.972466582761577,-17.704426762205504,-7.949670770851574
3175.5240000000003,-0.1370807530864177,-0.0772477037037034,0.2604442716049402,,-7.724770370370342e-05,-77.24770370370342,-77.29229629629658,0.2604442716049402,0.295589,0.295589,-4.2227,-6.813461888890008,-3.059391843290189,10.366218425423236,16.21072427644362,7.619231706617787,-200.72414509293895,-0.2007241450929389,-10.972466582761577,-17.704426762205504,-7.949670770851574
3175.574,-0.1361751358024852,-0.0772882098765491,0.2653328024692074,,-7.728820987654917e-05,-77.28820987654917,-77.72139506173258,0.2653328024692074,0.2951853086419687,0.2951853086419687,-4.216932980599553,-6.804156618115994,-3.055213575330395,10.347648829940525,16.182578518699795,7.605385591168559,-200.82939827880244,-0.2008293982788024,-10.957481282443403,-17.68024749950358,-7.938813758617065
3175.6240000000007,-0.1390448888888946,-0.0783505555555577,0.2780858888889147,,-7.83505555555577e-05,-78.3505555555577,-78.46522222222373,0.2780858888889147,0.2941229629629483,0.2941229629629483,-4.201756613756404,-6.779669063447746,-3.0442181333310323,10.179621874523963,15.927760307904029,7.480131697317074,-203.58984833735792,-0.2035898483373579,-10.918046281606458,-17.61661786081485,-7.910242673789655
3175.6740000000004,-0.1395336049382745,-0.0789712222222209,0.282677,,-7.897122222222092e-05,-78.97122222222093,-78.83492592592536,0.282677,0.2922320999999785,0.2922320999999785,-4.174744285713977,-6.736083805757816,-3.0246474093673883,10.04196465817874,15.718808857575931,7.377560413609332,-205.2026184273469,-0.2052026184273468,-10.84785615046569,-17.503363832940785,-7.859389164259844
3175.724,-0.1387021358024695,-0.0793317407407398,0.282677,,-7.933174074073988e-05,-79.33174074073987,-78.99525925926011,0.282677,0.290682300000022,0.290682300000022,-4.1526042857146015,-6.700360205640408,-3.008606739793765,9.94822271025478,15.576418876057492,7.307733891953857,-206.1394070689543,-0.2061394070689543,-10.790326510629685,-17.41053791385958,-7.817708317677869
3175.7740000000003,-0.1388089259259256,-0.0791187777777784,0.282677,,-7.911877777777842e-05,-79.11877777777842,-79.20822222222156,0.282677,0.2922966750000055,0.2922966750000055,-4.175666785714364,-6.737572289096707,-3.0253157705999216,10.02627920168525,15.694988859528005,7.3658753536994785,-205.5860338730227,-0.2055860338730227,-10.850253218793265,-17.5072315795709,-7.861125866201537
3175.824,-0.1395615,-0.07912025,0.28461375,,-7.912024999999999e-05,-79.12025,-79.37899999999999,0.282677,0.293007,0.293007,-4.185814285714286,-6.75394560581752,-3.032667744154649,10.049242685042053,15.729860543485488,7.382982436726491,-205.58985936598424,-0.2055898593659842,-10.876620970385304,-17.549776792483986,-7.880229587551998
3175.8740000000007,-0.1412827500000078,-0.0794433750000014,0.289455625000022,,-7.944337500000146e-05,-79.4433750000015,-79.48650000000049,0.282677,0.293007,0.293007,-4.185814285714286,-6.75394560581752,-3.032667744154649,10.010414596782994,15.670894543702495,7.354057355933287,-206.42948289229943,-0.2064294828922994,-10.876620970385304,-17.549776792483986,-7.880229587551998
3175.9240000000004,-0.1418854999999985,-0.079852499999998,0.2878415000000147,,-7.985249999999805e-05,-79.85249999999806,-79.85249999999806,0.2831074999999976,0.2915082222222154,0.2915082222222154,-4.164403174603079,-6.719398091299556,-3.0171551624677164,9.913250827512062,15.523277736646977,7.281688711151482,-207.49257295094316,-0.2074925729509431,-10.820985310459776,-17.460006870735857,-7.839920949909677
3175.974,-0.1419314074074116,-0.0804200864197487,0.2834523333333689,,-8.042008641974871e-05,-80.42008641974871,-80.42008641974871,0.283538,0.2904239999999999,0.2904239999999999,-4.1489142857142856,-6.69440627228683,-3.0059332948645245,9.811903300511092,15.369213698925366,7.206224880792183,-208.9674167768231,-0.2089674167768231,-10.780738237322591,-17.395066927344292,-7.810761509913419
3176.0240000000003,-0.1408684444444501,-0.0815355185185125,0.2744190000000487,,-8.153551851851251e-05,-81.53551851851249,-81.53551851851249,0.283538,0.2904239999999999,0.2904239999999999,-4.1489142857142856,-6.69440627228683,-3.0059332948645245,9.684172841976542,15.174910979828756,7.111146615982043,-211.86580913929856,-0.2118658091392985,-10.780738237322591,-17.395066927344292,-7.810761509913419
3176.074,-0.1412848395061761,-0.0822814691358035,0.2752481728395241,,-8.228146913580354e-05,-82.28146913580353,-82.28146913580353,0.2807640246913473,0.2896495499999927,0.2896495499999927,-4.13785071428561,-6.676554844933644,-2.9979176176469737,9.576216803056315,15.010573630500998,7.030814202063137,-213.8041230665528,-0.2138041230665527,-10.751990121712405,-17.348680920740122,-7.7899331890741985
3176.1240000000007,-0.1427724938271752,-0.0827598641975355,0.2832191604939059,,-8.275986419753558e-05,-82.75986419753559,-82.75986419753559,0.2759813086419281,0.288703,0.288703,-4.124328571428571,-6.6547364337245725,-2.9881206788256924,9.49385254092346,14.88512253422293,6.9695414606750665,-215.04720778206965,-0.2150472077820696,-10.716853535967225,-17.29198691266934,-7.764476352493369
3176.1740000000004,-0.1419140740740763,-0.0832892222222209,0.2779267407407545,,-8.328922222222095e-05,-83.28922222222096,-83.28922222222096,0.27579,0.288703,0.288703,-4.124328571428571,-6.6547364337245725,-2.9881206788256924,9.436359772558736,14.797517327829285,6.926779565413443,-216.42271710931925,-0.2164227171093192,-10.716853535967225,-17.29198691266934,-7.764476352493369
3176.224,-0.1413543170731701,-0.0837469756097551,0.2744257926829237,,-8.374697560975515e-05,-83.74697560975514,-83.7113170731701,0.27579,0.288703,0.288703,-4.124328571428571,-6.6547364337245725,-2.9881206788256924,9.387202363412133,14.722589391944046,6.890222774143839,-217.61216550675803,-0.217612165506758,-10.716853535967225,-17.29198691266934,-7.764476352493369
3176.2740000000003,-0.1415640731707302,-0.0840616097560953,0.275475182926822,,-8.406160975609535e-05,-84.06160975609534,-83.92107317073025,0.27579,0.288703,0.288703,-4.124328571428571,-6.6547364337245725,-2.9881206788256924,9.353710239178389,14.671526606241024,6.865318626252684,-218.4297259909301,-0.2184297259909301,-10.716853535967225,-17.29198691266934,-7.764476352493369
3176.324,-0.1417013209876543,-0.0840816790123456,0.27579,,-8.408167901234571e-05,-84.08167901234569,-84.05832098765431,0.27579,0.2901514390244011,0.2901514390244011,-4.145020557491444,-6.688123616911827,-3.0031122466335467,9.396295175272632,14.73645072079526,6.896984429124181,-218.48187491070843,-0.2184818749107084,-10.770620586812852,-17.378741773733278,-7.803431162637326
3176.3740000000007,-0.1418160370370386,-0.0840180246913612,0.2758750370370451,,-8.401802469136123e-05,-84.01802469136125,-84.1815308641999,0.2758750370370451,0.2914338148148207,0.2914338148148207,-4.163340211640294,-6.71768296646563,-3.016385034298996,9.44267582208536,14.80714294266302,6.931476972859112,-218.31647246444177,-0.2183164724644417,-10.8182232564214,-17.45555020795481,-7.837919811871046
3176.4240000000004,-0.1420290000000013,-0.0844433333333359,0.2769380000000065,,-8.444333333333591e-05,-84.4433333333359,-84.50066666666858,0.2769380000000065,0.2919652962962985,0.2919652962962985,-4.170932804232836,-6.729933858138526,-3.0218859497907533,9.41368243744792,14.762954241850045,6.909914534162081,-219.4216148760331,-0.2194216148760331,-10.83795221384158,-17.48738351353889,-7.852213655006458
3176.474,-0.1423418000000041,-0.0851680750000104,0.2785018625000208,,-8.51680750000104e-05,-85.16807500001039,-85.16807500001039,0.2782543250000156,0.292496777777781,0.292496777777781,-4.178525396825441,-6.742184749811531,-3.027386865282559,9.353518495983922,14.671234241234083,6.865176056125192,-221.304818446905,-0.221304818446905,-10.85768117126192,-17.51921681912325,-7.866507498141995
3176.5240000000003,-0.1427717999999997,-0.0862443249999993,0.2806537374999988,,-8.624432499999939e-05,-86.24432499999936,-86.24432499999936,0.2798680749999991,0.293007,0.293007,-4.185814285714286,-6.75394560581752,-3.032667744154649,9.25756461015552,14.524884305526149,6.7938393777342645,-224.10139816120537,-0.2241013981612053,-10.876620970385304,-17.549776792483986,-7.880229587551998
3176.574,-0.1442203625000051,-0.0868572500000017,0.2804922124999983,,-8.685725000000171e-05,-86.8572500000017,-86.8572500000017,0.2805567875000017,0.293007,0.293007,-4.185814285714286,-6.75394560581752,-3.032667744154649,9.195240337206029,14.429781741613969,6.747514783106582,-225.69405193255184,-0.2256940519325518,-10.876620970385304,-17.549776792483986,-7.880229587551998
3176.6240000000007,-0.145497814814817,-0.0873931851851889,0.2823046419753688,,-8.739318518518897e-05,-87.39318518518894,-87.39318518518894,0.2830274567901799,0.2936847750000174,0.2936847750000174,-4.195496785714536,-6.76956863012445,-3.0396828201779087,9.161605332517809,14.378442336981731,6.722517790760577,-227.0866516696852,-0.2270866516696852,-10.901780443634726,-17.59037240953693,-7.898457898168606
3176.6740000000004,-0.1458163333333333,-0.0879246666666666,0.2908071111111111,,-8.792466666666668e-05,-87.92466666666668,-87.92466666666668,0.2909984444444444,0.2952985250000009,0.2952985250000009,-4.2185503571428695,-6.806766307044375,-3.0563853821374503,9.156507648420412,14.370660494354231,6.718729478964349,-228.46767868909723,-0.2284676786890972,-10.961683951369276,-17.687028640611892,-7.941858637730396
3176.724,-0.146135246913582,-0.0884221728395088,0.2945479012345738,,-8.842217283950886e-05,-88.42217283950883,-88.42217283950883,0.2938679999999999,0.295589,0.295589,-4.2227,-6.813461888890008,-3.059391843290189,9.115884928278968,14.308639635407948,6.688542885986375,-229.76042263402064,-0.2297604226340206,-10.972466582761577,-17.704426762205504,-7.949670770851574
3176.7740000000003,-0.1464501234567905,-0.0889005679012364,0.295663395061743,,-8.890056790123645e-05,-88.90056790123644,-88.89630864197633,0.2938892469135844,0.2958042499999951,0.2958042499999951,-4.2257749999999294,-6.8184235000174525,-3.0616197140643155,9.075359062433082,14.246751663804377,6.658431673834867,-231.003507349526,-0.231003507349526,-10.98045681051662,-17.717319250966852,-7.955459777321324
3176.824,-0.1465562962962963,-0.0893789629629631,0.2993831481481494,,-8.937896296296312e-05,-89.37896296296313,-89.16174074074084,0.2949515925925929,0.2968805,0.2968805,-4.241149999999998,-6.843231555655353,-3.072759067935252,9.060339420179575,14.22381102383032,6.647272761254358,-232.2465920650289,-0.2322465920650289,-11.020407949292927,-17.781781694775354,-7.984404809670865
3176.8740000000007,-0.1460249382716031,-0.0895808148148145,0.2980016666666555,,-8.958081481481454e-05,-89.58081481481454,-89.40618518518545,0.295589,0.2979487777777845,0.2979487777777845,-4.256411111111207,-6.867855847918202,-3.08381590807383,9.071903115446274,14.241473315758007,6.655864020644331,-232.771093615958,-0.232771093615958,-11.060063153708006,-17.8457666390002,-8.013135434373421
3176.9240000000004,-0.1445372839506176,-0.0893678518518518,0.2889683333333354,,-8.93678518518519e-05,-89.3678518518519,-89.6191481481481,0.295589,0.299011740740746,0.299011740740746,-4.271596296296371,-6.8923576312641295,-3.094817739057404,9.12349737375261,14.320263104087768,6.694199405554863,-232.21772042002328,-0.2322177204200232,-11.09952106854857,-17.909433250168707,-8.041723120644399
3176.974,-0.1442928148148155,-0.0894871111111126,0.2915401481481914,,-8.948711111111271e-05,-89.4871111111127,-89.666,0.2947603703703625,0.2995538518518556,0.2995538518518556,-4.2793407407407935,-6.904853540770537,-3.10042867285902,9.127658466808468,14.326616467891723,6.697291406798457,-232.5276094097512,-0.2325276094097511,-11.11964460511723,-17.941903221864607,-8.05630284064258
3177.0240000000003,-0.1446058000000076,-0.0897090000000014,0.2961917999999912,,-8.970900000000145e-05,-89.70900000000147,-89.70900000000147,0.2935235999999883,0.3002764444444445,0.3002764444444445,-4.289663492063492,-6.921509631121659,-3.1079076178934706,9.127073370411509,14.32572312314982,6.696856634543319,-233.1041761605073,-0.2331041761605073,-11.146467738167289,-17.985183207366095,-8.075736490786994
3177.074,-0.146004550000014,-0.0899777500000026,0.2945780499999839,,-8.997775000000269e-05,-89.97775000000269,-89.97775000000269,0.2913710999999785,0.3013387901234589,0.3013387901234589,-4.304839858906556,-6.9459971857897695,-3.118903059892772,9.13178109627367,14.332910947974469,6.700354862137027,-233.802509074077,-0.233802509074077,-11.185902739004014,-18.048812846054467,-8.104307575614245
3177.1240000000007,-0.1457764999999828,-0.090246850000003,0.291457549999951,,-9.024685000000308e-05,-90.24685000000306,-90.24685000000306,0.2913280500000184,0.3028096375000095,0.3028096375000095,-4.3258519642858495,-6.979900891761581,-3.134126557609344,9.148204237453871,14.357984459507009,6.712558966816351,-234.5017514444621,-0.2345017514444621,-11.240501603263317,-18.136909864740964,-8.143865043577357
3177.1740000000004,-0.1442702499999982,-0.0905162250000003,0.2871531749999951,,-9.051622500000032e-05,-90.5162250000003,-90.5162250000003,0.2929424250000018,0.3044239250000022,0.3044239250000022,-4.348913214285745,-7.017110958302999,-3.150834682777069,9.168622522769546,14.3891540043353,6.727732659588151,-235.201708388053,-0.235201708388053,-11.300425063367175,-18.233598289603744,-8.187280238846606
3177.224,-0.1444138518518525,-0.0907308518518524,0.2890212962963027,,-9.07308518518525e-05,-90.73085185185248,-90.73085185185248,0.293007,0.3060376750000096,0.3060376750000096,-4.371966785714422,-7.0543086352234745,-3.1675372447368577,9.19418971665985,14.428178263624828,6.746733943387557,-235.7594051128289,-0.2357594051128289,-11.360328571102622,-18.33025452068013,-8.230680978409039
3177.2740000000003,-0.1449876049382688,-0.0911780493827141,0.2909661111111077,,-9.117804938271412e-05,-91.17804938271412,-90.99734567901156,0.2924648888888923,0.30678,0.30678,-4.382571428571428,-7.071419566606594,-3.1752204232382266,9.172337708492266,14.394825014788005,6.730493664434543,-236.9214246650758,-0.2369214246650758,-11.387884184660445,-18.374716386974494,-8.250645318607411
3177.324,-0.1462629135802539,-0.0920811358024741,0.2925605555555644,,-9.208113580247413e-05,-92.08113580247412,-91.368950617286,0.2908704444444357,0.30678,0.30678,-4.382571428571428,-7.071419566606594,-3.1752204232382266,9.086466930147086,14.263716230578794,6.666684616225425,-239.2680478119161,-0.239268047811916,-11.387884184660445,-18.374716386974494,-8.250645318607411
3177.3740000000007,-0.14662,-0.0919465499999941,0.2933944500000059,,-9.194654999999412e-05,-91.94654999999412,-91.86045000000588,0.2904239999999999,0.3072689629629651,0.3072689629629651,-4.389556613756644,-7.082690386945788,-3.1802812654907013,9.113003977534817,14.304240564244216,6.686402192069258,-238.9183335958396,-0.2389183335958396,-11.406034825487213,-18.404003028112182,-8.26379565429214
3177.4240000000004,-0.14662,-0.0915892500000055,0.2932223249999694,,-9.15892500000055e-05,-91.58925000000548,-92.38567500000244,0.2902949249999939,0.3077984999999997,0.3077984999999997,-4.397121428571425,-7.0948964582833245,-3.18576205568189,9.161970315428174,14.37899949062669,6.722789027576209,-237.98990810743263,-0.2379899081074326,-11.42569160379492,-18.435719870383224,-8.278037202879524
3177.474,-0.14662,-0.0925580000000044,0.2878416999999755,,-9.25580000000044e-05,-92.5580000000044,-92.81630000000196,0.2892192999999951,0.3083235000000053,0.3083235000000053,-4.404621428571505,-7.1069979488384725,-3.1911958868384787,9.085194611443162,14.261773130194474,6.665739293747926,-240.50715465633223,-0.2405071546563322,-11.445179964173729,-18.46716496492415,-8.292156730854998
3177.5240000000003,-0.1460532658227895,-0.0931079113924043,0.2858257341772105,,-9.310791139240436e-05,-93.10791139240436,-93.10791139240436,0.288703,0.308502,0.308502,-4.407171428571427,-7.111112455627056,-3.1930433894316432,9.03895336204018,14.191142923942456,6.631384697410926,-241.93607084185064,-0.2419360708418506,-11.451806006702247,-18.477856297067632,-8.296957370366464
3177.574,-0.1449633924050665,-0.093271202531645,0.2869156075949334,,-9.327120253164508e-05,-93.27120253164507,-93.27120253164507,0.288703,0.3085232592592588,0.3085232592592588,-4.407475132275126,-7.111602491293964,-3.19326342605131,9.024436525317796,14.168965471066189,6.620600434260813,-242.36037438427127,-0.2423603743842713,-11.452595164999048,-18.479129629290973,-8.297529124091872
3177.6240000000007,-0.1451979876543223,-0.0934307037037043,0.2879801851851897,,-9.34307037037044e-05,-93.43070370370438,-93.43070370370438,0.288703,0.3090547407407444,0.3090547407407444,-4.415067724867777,-7.123853382967041,-3.198764341543148,9.024544771647683,14.169130846703936,6.620680846644629,-242.7748298938581,-0.2427748298938581,-11.47232412241951,-18.51096293487552,-8.311822967227492
3177.6740000000004,-0.1456836829268309,-0.0936063170731711,0.2907186097561102,,-9.360631707317116e-05,-93.60631707317116,-93.60631707317116,0.2892068048780519,0.309363,0.309363,-4.419471428571428,-7.130958900137284,-3.201954872528351,9.01695665216274,14.157537676573105,6.615043958897133,-243.23115211138725,-0.2432311521113872,-11.483766917723154,-18.52942625211419,-8.320113396245988
3177.724,-0.1465233170731767,-0.0938166829268307,0.2970173902439471,,-9.381668292683077e-05,-93.81668292683077,-93.81668292683077,0.2907811951219624,0.309363,0.309363,-4.419471428571428,-7.130958900137284,-3.201954872528351,8.997647470161564,14.128034634747172,6.600700535808808,-243.7777768537166,-0.2437777768537166,-11.483766917723154,-18.52942625211419,-8.320113396245988
3177.7740000000003,-0.1461418024691348,-0.0939561975308643,0.2957807530864149,,-9.395619753086433e-05,-93.9561975308643,-93.9561975308643,0.2916464074074079,0.309363,0.309363,-4.419471428571428,-7.130958900137284,-3.201954872528351,8.984887168378506,14.108535944434474,6.5912222357504255,-244.14029830458105,-0.244140298304581,-11.483766917723154,-18.52942625211419,-8.320113396245988
3177.824,-0.1452812592592612,-0.094065555555556,0.2913168888888905,,-9.406555555555604e-05,-94.06555555555605,-94.06555555555605,0.2921778888888905,0.3092553750000024,0.3092553750000024,-4.417933928571463,-7.128478094573562,-3.200840937141288,8.971928090105902,14.088731988329892,6.581596630613543,-244.42445945064563,-0.2444244594506456,-11.479771803845631,-18.52298000773352,-8.317218893011114
3177.8740000000007,-0.1459189135802501,-0.0942248148148156,0.2918483703703731,,-9.422481481481562e-05,-94.22481481481562,-94.22481481481562,0.2927093703703731,0.30871725,0.30871725,-4.410246428571427,-7.116074066754612,-3.1952712602058195,8.942553232037682,14.043835899388355,6.559779176842853,-244.83828636238957,-0.2448382863623895,-11.459796234457476,-18.49074878582927,-8.302746376836343
3177.9240000000004,-0.1459954320987651,-0.0943840740740741,0.2923798518518521,,-9.438407407407415e-05,-94.38407407407414,-94.314,0.293007,0.3116901481481338,0.3116901481481338,-4.452716402116198,-7.184600731251131,-3.2260412156010925,9.010240783140064,14.147276697311876,6.610055128051528,-245.25211327413072,-0.2452521132741307,-11.570152254418815,-18.668811763596143,-8.382700507446545
3177.974,-0.1453577777777726,-0.0945433333333346,0.2929113333333376,,-9.454333333333464e-05,-94.54333333333462,-94.314,0.293007,0.317003728395088,0.317003728395088,-4.5286246913584005,-7.307081190626078,-3.2810375925508417,9.142091832342045,14.348652825378649,6.7080167477624775,-245.665940185877,-0.2456659401858769,-11.767396000615484,-18.987070874480857,-8.525605735915079
3178.0240000000003,-0.1460368624999994,-0.0947047374999999,0.2943302749999991,,-9.47047374999999e-05,-94.70473749999992,-94.44622499999991,0.2943302749999991,0.3119026913580062,0.3119026913580062,-4.455752733685801,-7.189499949625995,-3.2282410706790223,8.986951805472506,14.111690964232032,6.592755816875679,-246.08534052808776,-0.2460853405280877,-11.578042004266464,-18.681542128031182,-8.38841671658513
3178.074,-0.1465114320987667,-0.0947257530864202,0.295589,,-9.472575308642024e-05,-94.72575308642024,-94.60717283950602,0.295589,0.308502,0.308502,-4.407171428571427,-7.111112455627056,-3.1930433894316432,8.891438339247099,13.965693892436144,6.521819107977072,-246.13994843765136,-0.2461399484376513,-11.451806006702247,-18.477856297067632,-8.296957370366464
3178.1240000000007,-0.1452361234567888,-0.0942473580246908,0.295589,,-9.424735802469087e-05,-94.24735802469088,-94.7670493827162,0.295589,0.308502,0.308502,-4.407171428571427,-7.111112455627056,-3.1930433894316432,8.934554658555909,14.031609636429769,6.553838742640608,-244.8968637221415,-0.2448968637221414,-11.451806006702247,-18.477856297067632,-8.296957370366464
3178.1740000000004,-0.1447904999999995,-0.0945078749999965,0.2962347499999951,,-9.450787499999658e-05,-94.50787499999656,-94.9922499999988,0.2962347499999951,0.308502,0.308502,-4.407171428571427,-7.111112455627056,-3.1930433894316432,8.91102332293619,13.995637299047944,6.536363100916661,-245.57380354874144,-0.2455738035487414,-11.451806006702247,-18.477856297067632,-8.296957370366464
3178.224,-0.144898,-0.095261,0.297311,,-9.5261e-05,-95.261,-95.261,0.297311,0.3089923164557086,0.3089923164557086,-4.414175949367267,-7.122414474594155,-3.1981182405432405,8.85712196105792,13.913219267289705,6.496337358476013,-247.5307597367681,-0.247530759736768,-11.470006890108744,-18.50722400621918,-8.310144107343868
3178.2740000000003,-0.1452171358024686,-0.095367172839506,0.2983739629629614,,-9.5367172839506e-05,-95.367172839506,-95.367172839506,0.2983739629629614,0.3138954810126611,0.3138954810126611,-4.484221157323729,-7.235434664262079,-3.248866751657828,8.981789793472691,14.103802701108464,6.588921569202688,-247.80664434459635,-0.2478066443445963,-11.652015724168674,-18.800901097726666,-8.442011477114328
3178.324,-0.1457380000000034,-0.0954937530864204,0.2992349629629651,,-9.54937530864204e-05,-95.4937530864204,-95.433,0.2992349629629651,0.3156896749999932,0.3156896749999932,-4.509852499999902,-7.27679165776983,-3.267436936780157,9.019379798466597,14.16123982972504,6.616843997146217,-248.13555654042037,-0.2481355565404203,-11.71861743657676,-18.90836509688059,-8.490265138442496
3178.3740000000007,-0.1465880000000051,-0.0956536296296306,0.2997664444444477,,-9.56536296296306e-05,-95.6536296296306,-95.433,0.2997664444444477,0.3146140499999883,0.3146140499999883,-4.4944864285712605,-7.251998008668305,-3.2563040517558366,8.975678436046175,14.094463393505006,6.584382236561201,-248.55098743244235,-0.2485509874324423,-11.67868949822947,-18.84394008770845,-8.461336915054833
3178.4240000000004,-0.1468726913580245,-0.0957726913580246,0.3071627901234471,,-9.577269135802458e-05,-95.7726913580246,-95.55450617283934,0.3007013827160483,0.3155053580246901,0.3155053580246901,-4.507219400352716,-7.27254306703505,-3.2655292275933405,8.989276847708377,14.115243868602304,6.594482833564869,-248.86036314847453,-0.2488603631484745,-11.71177546393181,-18.897325354568515,-8.48530805522513
3178.474,-0.1467832249999982,-0.0957961874999993,0.3144088749999905,,-9.579618749999932e-05,-95.79618749999932,-95.70705000000017,0.3018410125000022,0.316249,0.316249,-4.517842857142857,-7.289684355302723,-3.2732260369928485,9.007399744698214,14.142935834184902,6.607944712967615,-248.9214166527825,-0.2489214166527825,-11.739379964517507,-18.94186610165037,-8.505307814604196
3178.5240000000003,-0.1454919750000041,-0.0953118125000015,0.3074151250000223,,-9.531181250000156e-05,-95.31181250000157,-95.81454999999966,0.3034553874999949,0.316249,0.316249,-4.517842857142857,-7.289684355302723,-3.2732260369928485,9.051103784702256,14.209703715303762,6.640411335366185,-247.6627933783372,-0.2476627933783371,-11.739379964517507,-18.94186610165037,-8.505307814604196
3178.574,-0.1455952750000017,-0.0954376375000008,0.3033262374999978,,-9.543763750000088e-05,-95.43763750000087,-95.864,0.3050694250000022,0.316249,0.316249,-4.517842857142857,-7.289684355302723,-3.2732260369928485,9.039710160964615,14.192299037194006,6.631946919937838,-247.989743104287,-0.2479897431042869,-11.739379964517507,-18.94186610165037,-8.505307814604196
3178.6240000000007,-0.1468865250000076,-0.0960832625000038,0.3017118624999905,,-9.608326250000382e-05,-96.08326250000384,-95.864,0.3066831750000095,0.316249,0.316249,-4.517842857142857,-7.289684355302723,-3.2732260369928485,8.981696256922712,14.10365976217406,6.588852092481147,-249.6673661268858,-0.2496673661268858,-11.739379964517507,-18.94186610165037,-8.505307814604196
3178.6740000000004,-0.1457652098765445,-0.0963216049382713,0.3046119753086388,,-9.63216049382714e-05,-96.3216049382714,-95.71371604938288,0.30678,0.316249,0.316249,-4.517842857142857,-7.289684355302723,-3.2732260369928485,8.960467269334469,14.071216379998894,6.5730841750327365,-250.2866865709488,-0.2502866865709488,-11.739379964517507,-18.94186610165037,-8.505307814604196
3178.724,-0.1448640246913579,-0.0962959259259253,0.3069500740740746,,-9.62959259259254e-05,-96.2959259259254,-95.70712345679044,0.3069500740740746,0.3182577407407552,0.3182577407407552,-4.54653915343936,-7.335986749782207,-3.294016814178573,9.017112284712905,14.15777545810334,6.615159570429399,-250.21996099138008,-0.25021996099138,-11.81394579968515,-19.06218046831813,-8.559331569050405
3178.7740000000003,-0.1447578518518525,-0.0957644444444476,0.3074815555555523,,-9.576444444444768e-05,-95.76444444444768,-96.02625925925732,0.3074815555555523,0.3230404567901041,0.3230404567901041,-4.614863668430059,-7.446230546160357,-3.3435186646200683,9.194850522859928,14.429186800373024,6.7472250659425725,-248.8389339719681,-0.2488389339719681,-11.991483502462716,-19.348643246094444,-8.687959555825257
3178.824,-0.1456078292682952,-0.0955315853658534,0.3116826463414749,,-9.553158536585344e-05,-95.53158536585345,-96.0118780487802,0.3080085000000011,0.323997,0.323997,-4.62852857142857,-7.468279305436589,-3.353419034708637,9.24225899808151,14.501532267582256,6.782462224756852,-248.23386175315835,-0.2482338617531583,-12.026991043019198,-19.405935801651268,-8.713685153180927
3178.8740000000007,-0.1467856296296283,-0.0954808518518612,0.3167911851851225,,-9.548085185186124e-05,-95.48085185186125,-95.864,0.308502,0.3242094691358079,0.3242094691358079,-4.631563844797256,-7.473176816370327,-3.35561812310855,9.252726173007222,14.517502448500723,6.7902427594962775,-248.1020333526313,-0.2481020333526313,-12.034878043186731,-19.41866172938925,-8.719399370146514
3178.9240000000004,-0.1466794567901235,-0.0962783827160486,0.3114776049382764,,-9.627838271604867e-05,-96.27838271604864,-95.864,0.308502,0.3252718148148188,0.3252718148148188,-4.6467402116402665,-7.497664371038353,-3.366613565107813,9.208292399048302,14.449701220063716,6.7572154965185405,-250.17437587187663,-0.2501743758718766,-12.074313044023322,-19.4822913680774,-8.747970454973665
3178.974,-0.1460588641975302,-0.0964911481481479,0.3087358518518521,,-9.649114814814792e-05,-96.49114814814791,-95.864,0.3087358518518521,0.325718,0.325718,-4.6531142857142855,-7.507949143998848,-3.3712316507474704,9.200945607284323,14.438489062858038,6.751755080414697,-250.7272357941245,-0.2507272357941245,-12.090875744374571,-19.509015816326222,-8.759970310600982
3179.0240000000003,-0.1447835555555568,-0.0959596666666672,0.3092673333333328,,-9.59596666666672e-05,-95.9596666666672,-95.864,0.3092673333333328,0.325718,0.325718,-4.6531142857142855,-7.507949143998848,-3.3712316507474704,9.249549096384753,14.512655163017463,6.787881128336532,-249.3462087747048,-0.2493462087747048,-12.090875744374571,-19.509015816326222,-8.759970310600982
3179.074,-0.1456128250000052,-0.0964374875000028,0.3084804749999956,,-9.643748750000286e-05,-96.43748750000285,-95.99622500000063,0.309363,0.325718,0.325718,-4.6531142857142855,-7.507949143998848,-3.3712316507474704,9.205829629103492,14.44594276844015,6.75538505940666,-250.58780138756447,-0.2505878013875645,-12.090875744374571,-19.509015816326222,-8.759970310600982
3179.1240000000007,-0.14662,-0.0967024320987567,0.3091607654321461,,-9.670243209875667e-05,-96.70243209875667,-96.122,0.309363,0.3247495999999731,0.3247495999999731,-4.639279999999616,-7.4856270802773155,-3.3612085610481763,9.155716642084537,14.369452966609568,6.718141652422125,-251.27624616368155,-0.2512762461636815,-12.054928071629504,-19.45101309336632,-8.733925832712066
3179.1740000000004,-0.14662,-0.0954271234567975,0.3160687901234164,,-9.542712345679758e-05,-95.42712345679756,-96.122,0.309363,0.3220595999999853,0.3220595999999853,-4.600851428571218,-7.423621347719504,-3.3333666452177044,9.199129411234717,14.435717236329564,6.750405231433099,-247.96242290922268,-0.2479624229092226,-11.955073425118655,-19.28989441848289,-8.66158006080075
3179.224,-0.146748999999999,-0.0953688749999965,0.3185091250000024,,-9.536887499999658e-05,-95.3688749999966,-96.44487499999757,0.3090401250000024,0.321414,0.321414,-4.59162857142857,-7.4087399719058995,-3.3266845854185134,9.186885634580054,14.417030350298193,6.741305484041492,-247.8110673202048,-0.2478110673202047,-11.931108309956487,-19.25122593651157,-8.644217075542352
3179.2740000000003,-0.146963999999998,-0.0961219999999931,0.3179710000000049,,-9.612199999999315e-05,-96.12199999999316,-96.9829999999951,0.3085020000000049,0.321414,0.321414,-4.59162857142857,-7.4087399719058995,-3.3266845854185134,9.118187154129568,14.312154967532976,6.690253570043723,-249.76802350821356,-0.2497680235082135,-11.931108309956487,-19.25122593651157,-8.644217075542352
3179.324,-0.1467516543209879,-0.0969189135802457,0.3100006296296413,,-9.691891358024577e-05,-96.91891358024576,-97.24843209876504,0.3138155802469058,0.321414,0.321414,-4.59162857142857,-7.4087399719058995,-3.3266845854185134,9.046604370544848,14.202830639150516,6.637068651973901,-251.83876204722185,-0.2518387620472218,-11.931108309956487,-19.25122593651157,-8.644217075542352
