Repository: DunklesArchipel/ORR_on_Ru0001

This project contains the evaluated data files for the article "Impact of the potential dependent surface adlayer composition on the ORR activity and H2O2 formation on Ru(0001) in acid electrolytes".

The subfolders contain the final figures found in the submitted manuscript (and supporting information).

Among the final PNG, also the SVG files are included which are based on the raw PNG obtained from the data evaluation. The CSV contain the data for the individual traces in the figures, where ***r*** and ***b*** refer to the red and blue curves, respectively.

File: data/SI/figure_S5/figure_S5_ORR_HClO4_5mVs_b.csv (part 8 of 53)
t,E,current1_mA,coll_current,potential2,current1,current1_muA,cur1muA_filt,coll_cur_filt,coll_cur_norm,coll_cur_norm_filt,cur_H2O2,cur_H2O2_min,cur_H2O2_max,yield,yield_min,yield_max,j,current1_mA_geo,cur_H2O2_uAcm,cur_H2O2_min_uAcm,cur_H2O2_max_uAcm
3127.625999999989,0.0350675185182105,-0.9422358024690176,1.6577712098779644,,-0.0009422358024689,-942.2358024690176,-942.48,1.6563046049389822,1.6563046049389822,1.6563046049389822,-23.661494356271174,-30.67230749887004,-19.259355871383512,4.899381007492573,6.305283548285445,4.006126438457856,-2448.350784018006,-2.448350784018006,-61.48316388149456,-79.70039762415962,-50.04443571749557
3127.675999999989,0.0359326666665738,-0.94248,1.6539773333336814,,-0.0009424799999999,-942.48,-942.4513333333448,1.654838,1.654838,1.654838,-23.64054285714285,-30.645148148148145,-19.242302325581395,4.893911641135346,6.298295385021278,4.00163379367428,-2448.985318616319,-2.448985318616319,-61.428722499429945,-79.62982546222402,-50.00012296465229
3127.7259999999887,0.0363579753085461,-0.94248,1.6523835061731988,,-0.0009424799999999,-942.48,-942.3982469135922,1.654838,1.654838,1.654838,-23.64054285714285,-30.645148148148145,-19.242302325581395,4.893911641135346,6.298295385021278,4.00163379367428,-2448.985318616319,-2.448985318616319,-61.428722499429945,-79.62982546222402,-50.00012296465229
3127.775999999989,0.0353029500002616,-0.942430550000012,1.651760925000119,,-0.0009424305499999,-942.430550000012,-942.394,1.6533533500003568,1.6533533500003568,1.6533533500003568,-23.619333571433668,-30.617654629636235,-19.22503895349252,4.88987866425986,6.293142412464473,3.998321056796154,-2448.856825360254,-2.448856825360254,-61.37361127232684,-79.5583849826459,-49.95526498910324
3127.825999999989,0.0345661481481018,-0.9422411111112148,1.6525853209868462,,-0.0009422411111112,-942.2411111112148,-942.394,1.6520859259260416,1.6520859259260416,1.6520859259260416,-23.60122751322917,-30.594183813445213,-19.210301464256297,4.887180147195061,6.289694457644969,3.996104475585935,-2448.364578248974,-2.448364578248974,-61.32656362068349,-79.49739728607118,-49.91697038892841
3127.875999999989,0.0347791111110633,-0.9417633333334404,1.6563050740732397,,-0.0009417633333334,-941.7633333334404,-942.394,1.6515544444445638,1.6515544444445638,1.6515544444445638,-23.593634920636624,-30.58434156378821,-19.20412144702981,4.8880643526730925,6.290824229516627,3.9968307670558776,-2447.123097513753,-2.447123097513753,-61.3068346632633,-79.4718227116376,-49.90091193521431
3127.925999999989,0.0358843580243605,-0.9416943209876308,1.6522133456806662,,-0.0009416943209876,-941.6943209876308,-942.394,1.6487911728403333,1.6487911728403333,1.6487911728403333,-23.55415961200476,-30.533169867413577,-19.17199038186434,4.8804344343276975,6.281075191683912,3.990563547709162,-2446.9437725183257,-2.446943772518326,-61.20426012450674,-79.33885571695318,-49.81742103157526
3127.9759999999887,0.0372445061728637,-0.9418302222221128,1.6450714197539382,,-0.0009418302222221,-941.8302222221128,-942.3642716050232,1.6450714197539382,1.6450714197539382,1.6450714197539382,-23.501020282199114,-30.46428555099885,-19.12873743899928,4.86900646066972,6.266472824324088,3.981176770701039,-2447.296904816123,-2.447296904816123,-61.06618033656945,-79.1598633992567,-49.70503050651002
3128.025999999989,0.0371383333333567,-0.9423079999998942,1.64135166666749,,-0.0009423079999998,-942.3079999998944,-941.992666666749,1.64135166666749,1.64135166666749,1.64135166666749,-23.447880952392712,-30.395401234583144,-19.085484496133603,4.855860868125773,6.249675121112506,3.970379413615104,-2448.5383855513624,-2.4485383855513625,-60.9281005486302,-78.98087108155765,-49.59263998144319
3128.075999999989,0.0372257317072486,-0.942541878048792,1.6391017804879189,,-0.0009425418780487,-942.541878048792,-941.792,1.6391017804879189,1.6391017804879189,1.6391017804879189,-23.41573972125598,-30.3537366757022,-19.05932302892929,4.84819194765753,6.239875319881632,3.964080537247337,-2449.14610551157,-2.44914610551157,-60.844583229242936,-78.87260788975937,-49.52466076798844
3128.125999999989,0.0375403658535871,-0.9424894390244022,1.6385773902440213,,-0.0009424894390243,-942.489439024402,-941.792,1.6385773902440213,1.6385773902440213,1.6385773902440213,-23.408248432057444,-30.34402574525965,-19.05322546795373,4.846941603866846,6.238277535496627,3.963053574541664,-2449.009845430875,-2.449009845430875,-60.82511750342941,-78.84737454148257,-49.508816572558814
3128.175999999989,0.0379457530863258,-0.9421317530865134,1.637611370370605,,-0.0009421317530864,-942.1317530865136,-942.0967160493008,1.638483,1.638483,1.638483,-23.4069,-30.34227777777777,-19.052127906976743,4.848464621312827,6.240223762234744,3.96430449650992,-2448.080417102885,-2.4480804171028847,-60.82161367277854,-78.84283253878698,-49.50596461737788
3128.2259999999887,0.038286,-0.941792,1.6363359382720797,,-0.000941792,-941.792,-942.3196790124288,1.638483,1.638483,1.638483,-23.4069,-30.34227777777777,-19.052127906976743,4.850171296299653,6.242404670091013,3.965706268815593,-2447.197586357589,-2.4471975863575888,-60.82161367277854,-78.84283253878698,-49.50596461737788
3128.275999999989,0.038286,-0.941792,1.6342106296301,,-0.000941792,-941.792,-941.9480740741564,1.638483,1.638483,1.638483,-23.4069,-30.34227777777777,-19.052127906976743,4.850171296299653,6.242404670091013,3.965706268815593,-2447.197586357589,-2.4471975863575888,-60.82161367277854,-78.84283253878698,-49.50596461737788
3128.325999999989,0.0376019178084754,-0.942031150684842,1.6391315068471373,,-0.0009420311506848,-942.031150684842,-941.792,1.6377989178084753,1.6377989178084753,1.6377989178084753,-23.39712739726393,-30.32960958904584,-19.044173462889248,4.8469944227745305,6.238345031632663,3.963096957000195,-2447.819006988388,-2.447819006988388,-60.79622007225088,-78.80991490847339,-49.48529540764608
3128.375999999989,0.0367318499996908,-0.9423294250001188,1.6473063250011892,,-0.0009423294250001,-942.3294250001188,-941.792,1.6366964250001188,1.6366964250001188,1.6366964250001188,-23.38137750000169,-30.30919305555776,-19.031353779071143,4.842314581025674,6.232364722705832,3.959253216724448,-2448.594057301427,-2.4485940573014267,-60.75529478241456,-78.75686360683372,-49.45198412522115
3128.425999999989,0.0381305999996971,-0.9417913000001163,1.641925700001165,,-0.0009417913,-941.7913000001164,-941.792,1.6361583000001163,1.6361583000001163,1.6361583000001163,-23.37369000000166,-30.29922777777993,-19.025096511629258,4.843459976723523,6.233828416586055,3.960193972688242,-2447.195767444256,-2.447195767444256,-60.735319213026415,-78.73096935021942,-49.435724940835456
3128.4759999999887,0.0383600000001889,-0.941809370370252,1.636303567902534,,-0.0009418093703701,-941.8093703702522,-941.9852345678188,1.6359,1.6359,1.6359,-23.37,-30.29444444444444,-19.02209302325581,4.842623188482579,6.232759090698393,3.959506687275357,-2447.2427223623067,-2.4472427223623066,-60.72573093971584,-78.71854010703903,-49.42792053232683
3128.525999999989,0.0375100000001872,-0.9423408518517348,1.6304585061741272,,-0.0009423408518517,-942.3408518517348,-942.356839506091,1.6359,1.6359,1.6359,-23.37,-30.29444444444444,-19.02209302325581,4.839958038203341,6.22935329610317,3.957317707045453,-2448.623749381732,-2.448623749381732,-60.72573093971584,-78.71854010703903,-49.42792053232683
3128.575999999989,0.0386531707314132,-0.9418271097562332,1.6331809512187203,,-0.0009418271097562,-941.8271097562332,-942.2996097561202,1.6325930487812796,1.6325930487812796,1.6325930487812796,-23.322757839732564,-30.23320460706073,-18.983640102107906,4.832981617212636,6.2204380037598135,3.951587782486153,-2447.288817235226,-2.447288817235226,-60.60297464046845,-78.55941157097763,-49.3280026143348
3128.625999999989,0.0396906049382482,-0.9415267901233164,1.6339658888905275,,-0.0009415267901233,-941.5267901233163,-942.222,1.629874,1.629874,1.629874,-23.283914285714285,-30.18285185185185,-18.952023255813952,4.826628514652775,6.212319101928427,3.946369871322296,-2446.5084522705524,-2.446508452270552,-60.502041683255946,-78.42857255236882,-49.24584788171995
3128.675999999989,0.0397967777777546,-0.9421644444443052,1.626527000001624,,-0.0009421644444443,-942.1644444443052,-942.222,1.629874,1.629874,1.629874,-23.283914285714285,-30.18285185185185,-18.952023255813952,4.823440648103159,6.2082451335698,3.9437516456595,-2448.165363897806,-2.448165363897806,-60.502041683255946,-78.42857255236882,-49.24584788171995
3128.7259999999887,0.039902121951196,-0.942326878048804,1.6235130000001174,,-0.0009423268780487,-942.326878048804,-942.222,1.6275227804886256,1.6275227804886256,1.6275227804886256,-23.2503254355518,-30.13931074978936,-18.924683494053784,4.815839759193009,6.19853134164472,3.93750902493801,-2448.5874391807483,-2.4485874391807485,-60.414762801033376,-78.3154332605988,-49.17480693107366
3128.775999999989,0.0400069999999771,-0.9422220000000228,1.622988000000115,,-0.0009422219999999,-942.2220000000228,-942.222,1.623849000000802,1.623849000000802,1.623849000000802,-23.19784285715431,-30.071277777792623,-18.88196511628839,4.805752239046565,6.185639346704275,3.92922426742945,-2448.314919019355,-2.4483149190193547,-60.278389547512255,-78.13865311714551,-49.06380544564951
3128.825999999989,0.038931375000236,-0.9417913750000944,1.6289061249987016,,-0.0009417913749999,-941.7913750000944,-942.222,1.623849,1.623849,1.623849,-23.197842857142856,-30.071277777777777,-18.88196511627907,4.8078967988168335,6.188380156769092,3.93098555519231,-2447.1959623278026,-2.4471959623278026,-60.27838954748249,-78.13865311710694,-49.063805445625285
3128.875999999989,0.0388810617280586,-0.941703123456694,1.629056259261182,,-0.0009417031234565,-941.703123456694,-942.222,1.6236364074075278,1.6236364074075278,1.6236364074075278,-23.194805820107536,-30.06734087791718,-18.87949310938985,4.807722167564859,6.188156973571909,3.930842133471199,-2446.966645276902,-2.446966645276902,-60.27049796451883,-78.12842328733923,-49.05738206414322
3128.925999999989,0.0403687160490575,-0.9421284320986724,1.620554407409265,,-0.0009421284320985,-942.1284320986724,-942.222,1.6231049259260422,1.6231049259260422,1.6231049259260422,-23.187213227514885,-30.057498628260035,-18.87331309216328,4.804068667027509,6.183487680342204,3.927841585431339,-2448.0717876885037,-2.4480717876885034,-60.25076900709837,-78.10284871290528,-49.0413236104289
3128.9759999999887,0.0397840740743362,-0.9418488518519592,1.6236572222207917,,-0.0009418488518518,-941.8488518519592,-942.222,1.6209157037042998,1.6209157037042998,1.6209157037042998,-23.155938624347137,-30.016957476005548,-18.84785701981744,4.799134440134301,6.177181497260813,3.92378923457581,-2447.345312941479,-2.447345312941479,-60.1695035754676,-77.99750463486541,-48.97517732886898
3129.025999999989,0.0388360740740266,-0.9415320370369188,1.6276527037055937,,-0.0009415320370368,-941.5320370369188,-942.222,1.618684,1.618684,1.618684,-23.12405714285714,-29.975629629629623,-18.821906976744184,4.794259276933087,6.170950710555368,3.919785427876871,-2446.522086102974,-2.446522086102974,-60.08666120204351,-77.89011637301935,-48.90774749003541
3129.075999999989,0.03904903703699,-0.9420635185184014,1.6191508518537248,,-0.0009420635185183,-942.0635185184016,-942.222,1.618684,1.618684,1.618684,-23.12405714285714,-29.975629629629623,-18.821906976744184,4.791619313378468,6.167576622143342,3.917617330296217,-2447.9031131223987,-2.4479031131223987,-60.08666120204351,-77.89011637301935,-48.90774749003541
3129.125999999989,0.039147,-0.9423366666666548,1.61524,,-0.0009423366666666,-942.3366666666548,-942.0213333334168,1.6192576666664285,1.6192576666664285,1.6192576666664285,-23.132252380948977,-29.98625308641534,-18.82857751937708,4.791920677004914,6.16796179072496,3.9178648277741592,-2448.6128743957192,-2.448612874395719,-60.107956102486455,-77.91772087359355,-48.925080548535504
3129.175999999989,0.039147,-0.9423897530864082,1.61524,,-0.0009423897530864,-942.3897530864084,-941.6497283951422,1.6203200123454489,1.6203200123454489,1.6203200123454489,-23.147428747792123,-30.005926154545342,-18.84093037610987,4.794725502713358,6.171546582347588,3.920168321768839,-2448.7508166996354,-2.4487508166996355,-60.1473911033234,-77.96884031912292,-48.95717880503068
3129.2259999999887,0.0413165616433028,-0.9417972602741193,1.6184946575334476,,-0.000941797260274,-941.7972602741193,-941.62,1.620405,1.620405,1.620405,-23.148642857142857,-30.0075,-18.841918604651163,4.797915154005051,6.17562317590124,3.9227878726834553,-2447.211254906619,-2.447211254906619,-60.150545903398886,-77.97292987477633,-48.95974666555723
3129.275999999989,0.0418655000003526,-0.9414955243902204,1.6216122195116074,,-0.0009414955243901,-941.4955243902205,-941.62,1.620887999999765,1.620887999999765,1.620887999999765,-23.155542857139498,-30.01644444444009,-18.8475348837182,4.800812157542942,6.179325712362587,3.925167095593477,-2446.4272098873425,-2.4464272098873425,-60.16847519493847,-77.99617154899431,-48.97434027494992
3129.325999999989,0.0402905000003446,-0.9416010121950988,1.6242366097555232,,-0.000941601012195,-941.6010121950987,-941.62,1.6219379999997705,1.6219379999997705,1.6219379999997705,-23.170542857139573,-30.03588888888463,-18.85974418604384,4.803322141039903,6.182533589528312,3.927228480860422,-2446.701314468278,-2.4467013144682777,-60.20745191569586,-78.0466969277539,-49.006065512775706
3129.375999999989,0.0400934999999764,-0.9415335000000236,1.6234180000003509,,-0.0009415334999999,-941.5335000000237,-941.62,1.622127,1.622127,1.622127,-23.173242857142856,-30.039388888888887,-18.86194186046512,4.804204599733759,6.1836614076874525,3.927953223919004,-2446.525887536601,-2.4465258875366014,-60.21446772544069,-78.05579149594163,-49.01177605559127
3129.425999999989,0.0402182222221758,-0.9415713333331824,1.6223183333331015,,-0.000941571333333,-941.5713333331826,-941.62,1.622222666666551,1.622222666666551,1.622222666666551,-23.174609523807863,-30.04116049382501,-18.863054263564543,4.8042927146557926,6.183774021986535,3.928025590746441,-2446.6241954873917,-2.446624195487391,-60.21801893777203,-78.06039491933412,-49.01466657725632
3129.4759999999887,0.0404305679011867,-0.9422620740739184,1.6233812962960568,,-0.0009422620740738,-942.2620740739184,-941.62,1.6227541481480283,1.6227541481480283,1.6227541481480283,-23.182202116400404,-30.051002743482005,-18.869234280791023,4.802390503132566,6.181342915153564,3.9264633493402457,-2448.419049418543,-2.4484190494185434,-60.23774789519221,-78.08596949376768,-49.0307250309704
3129.525999999989,0.0412381728392213,-0.94253627160495,1.6202781358038931,,-0.0009425362716049,-942.53627160495,-941.8280987653492,1.622988,1.622988,1.622988,-23.185542857142856,-30.05533333333333,-18.871953488372093,4.8017022107048914,6.180463244948637,3.9258980723906793,-2449.1315374584988,-2.449131537458499,-60.24642863646159,-78.09722230652427,-49.03779075060827
3129.575999999989,0.0425134814811991,-0.9424831851851968,1.6139015925940037,,-0.0009424831851851,-942.4831851851968,-942.1997037036216,1.622988,1.622988,1.622988,-23.185542857142856,-30.05533333333333,-18.871953488372093,4.801966178224689,6.180800608106849,3.9261148620707833,-2448.9935951545845,-2.4489935951545845,-60.24642863646159,-78.09722230652427,-49.03779075060827
3129.625999999989,0.0416793750002189,-0.9414689125002432,1.6190820374986623,,-0.0009414689125002,-941.4689125002432,-942.222,1.622988,1.622988,1.622988,-23.185542857142856,-30.05533333333333,-18.871953488372093,4.807015139644601,6.187253372672256,3.930261463765683,-2446.3580602737115,-2.4463580602737114,-60.24642863646159,-78.09722230652427,-49.03779075060827
3129.675999999989,0.0411485061727691,-0.941066049382517,1.625878629627756,,-0.0009410660493824,-941.066049382517,-942.2039506172956,1.621000679013634,1.621000679013634,1.621000679013634,-23.157152557337625,-30.01853109284507,-18.848845104809698,4.80327635981987,6.182475079184246,3.927190881828441,-2445.3112413908457,-2.4453112413908458,-60.17265791728015,-78.00159359647427,-48.977744816390825
3129.7259999999887,0.0414676419752378,-0.9419691358022688,1.634380481479595,,-0.0009419691358021,-941.9691358022689,-942.1508641975428,1.6151556172852477,1.6151556172852477,1.6151556172852477,-23.07365167550353,-29.91028920898606,-18.78087927075869,4.781891948191984,6.155144031090005,3.9096287225831854,-2447.657864537665,-2.447657864537665,-59.95568521366499,-77.72033268438055,-48.80113912740174
3129.775999999989,0.0416334444444212,-0.9421837777777894,1.6260485555588031,,-0.0009421837777777,-942.1837777777894,-942.0977777777894,1.6177274444431686,1.6177274444431686,1.6177274444431686,-23.110392063473835,-29.957915637836454,-18.81078423771126,4.788258913295664,6.163281719268543,3.914857582182208,-2448.215600560507,-2.448215600560507,-60.051153203160304,-77.84408748557817,-48.87884563047932
3129.825999999989,0.0418990617280272,-0.9420881604939306,1.6125517037039334,,-0.0009420881604939,-942.0881604939306,-942.05,1.6223503456803914,1.6223503456803914,1.6223503456803914,-23.176433509719875,-30.043524920007243,-18.864538903260364,4.802089220654088,6.180957862146955,3.926215913664462,-2447.967144015672,-2.447967144015672,-60.2227584704092,-78.06653875793785,-49.01852433637959
3129.875999999989,0.0435996790119658,-0.9416097654322056,1.611488740740978,,-0.0009416097654322,-941.6097654322056,-942.05,1.61597380247056,1.61597380247056,1.61597380247056,-23.08534003529371,-29.925440786491848,-18.79039305198325,4.786038594879439,6.16044392317276,3.913034142276768,-2446.7240593001734,-2.4467240593001733,-59.98605680937509,-77.75970327141216,-48.82586019367739
3129.925999999989,0.0438208888891945,-0.941565148148054,1.6145069629613165,,-0.000941565148148,-941.565148148054,-941.845851851946,1.6121477777780129,1.6121477777780129,1.6121477777780129,-23.03068253968589,-29.854588477370605,-18.74590439276759,4.775198442080228,6.146588822887466,3.904131758802333,-2446.6081236051523,-2.446608123605152,-59.84403214646884,-77.57559722690407,-48.71025872386999
3129.9759999999887,0.0424394074077229,-0.9419904567900264,1.6219464691341037,,-0.00094199045679,-941.9904567900264,-941.4205432099736,1.6110848148150576,1.6110848148150576,1.6110848148150576,-23.01549735450082,-29.83490397805662,-18.73354435831462,4.770021833679553,6.139972300059463,3.8998805767156144,-2447.7132660167376,-2.4477132660167378,-59.804574231628514,-77.52444807803697,-48.678141816441816
3130.025999999989,0.0435253827157198,-0.9416842345679954,1.6152193333353346,,-0.0009416842345679,-941.6842345679954,-941.361,1.610936,1.610936,1.610936,-23.013371428571425,-29.832148148148143,-18.73181395348837,4.771105740393705,6.141357712310336,3.900770709178617,-2446.917563480888,-2.446917563480888,-59.79905012354181,-77.51728719718383,-48.6736454493945
3130.075999999989,0.0447568292682019,-0.941184658536744,1.60860585365831,,-0.0009411846585367,-941.184658536744,-941.184658536744,1.6110619999998863,1.6110619999998863,1.6110619999998863,-23.015171428569804,-29.834481481479376,-18.73327906976612,4.773942229257135,6.144983193826533,3.9031001163445858,-2445.619441116416,-2.445619441116416,-59.80372733002847,-77.52335024262949,-48.67745247793015
3130.125999999989,0.0451769512194174,-0.94044990243919,1.6096552439022025,,-0.0009404499024391,-940.44990243919,-940.44990243919,1.6115869999998815,1.6115869999998815,1.6115869999998815,-23.022671428569733,-29.844203703701503,-18.739383720928853,4.779102603024315,6.151578890309463,3.907337997059459,-2443.7102155671487,-2.443710215567149,-59.82321569040688,-77.54861293200891,-48.69331509684281
3130.175999999989,0.0454724074073604,-0.9400285925926396,1.6107127777775427,,-0.0009400285925926,-940.0285925926396,-940.156,1.611797,1.611797,1.611797,-23.025671428571425,-29.848092592592582,-18.741825581395343,4.781801459956839,6.155028375982054,3.909554409717584,-2442.615463817732,-2.4426154638177318,-59.83101103456272,-77.55871800776647,-48.6996601444115
3130.2259999999887,0.0456847530863725,-0.9398162469136274,1.6117757407405042,,-0.0009398162469136,-939.8162469136277,-940.156,1.611797,1.611797,1.611797,-23.025671428571425,-29.848092592592582,-18.741825581395343,4.78285604104494,6.156376258570478,3.9104204782528,-2442.063694602075,-2.442063694602075,-59.83101103456272,-77.55871800776647,-48.6996601444115
3130.275999999989,0.046105802469042,-0.939655925925961,1.6128387037034695,,-0.0009396559259259,-939.655925925961,-940.156,1.6123178518517347,1.6123178518517347,1.6123178518517347,-23.03311216931049,-29.857737997254343,-18.747881998275982,4.785161408897448,6.15932278384455,3.912313754028412,-2441.6471088442217,-2.4416471088442218,-59.85034541283026,-77.58378109070591,-48.7153974290479
3130.325999999989,0.045842222222547,-0.9396877777776966,1.6161969999983763,,-0.0009396877777776,-939.6877777776966,-940.0795555556018,1.612658,1.612658,1.612658,-23.037971428571424,-29.86403703703704,-18.751837209302323,4.7859884183144334,6.160379792129746,3.912992934783208,-2441.7298742262683,-2.4417298742262683,-59.86297194558362,-77.60014881834915,-48.72567483942853
3130.375999999989,0.0443539506176193,-0.9400593827159656,1.6236358888872129,,-0.0009400593827159,-940.0593827159656,-939.8672098765912,1.612658,1.612658,1.612658,-23.037971428571424,-29.86403703703704,-18.751837209302323,4.784141775373208,6.158019577389338,3.911476382340183,-2442.695470353662,-2.4426954703536623,-59.86297194558362,-77.60014881834915,-48.72567483942853
3130.425999999989,0.045068320987328,-0.9401952839506056,1.6196719259276728,,-0.0009401952839506,-940.1952839506056,-939.6941481481832,1.6130512962961798,1.6130512962961798,1.6130512962961798,-23.04358994708828,-29.871320301781104,-18.7564104220486,4.784605474619944,6.15861223772411,3.911857194082969,-2443.04860265187,-2.4430486026518703,-59.87757137407032,-77.6190740034245,-48.73755809517352
3130.4759999999887,0.0464417037035861,-0.9401782222223398,1.6125304444446795,,-0.0009401782222223,-940.17822222234,-939.5731111110758,1.6140928518507935,1.6140928518507935,1.6140928518507935,-23.05846931215419,-29.890608367607285,-18.76852153314876,4.7877057663616736,6.162574742130271,3.914403308706442,-2443.0042686373204,-2.443004268637321,-59.916234631218224,-77.66919304046806,-48.76902818820088
3130.525999999989,0.0469725679011181,-0.9396467407408572,1.6114674814817145,,-0.0009396467407407,-939.6467407408572,-939.7323703703356,1.6188749506162354,1.6188749506162354,1.6188749506162354,-23.12678500880336,-29.979165752152504,-18.82412733274692,4.804200445955503,6.183656098996491,3.92794981251352,-2441.6232416178955,-2.441623241617896,-60.09374941999343,-77.89930480369519,-48.91351696976209
3130.575999999989,0.0465556829271236,-0.939381,1.6140853902425436,,-0.0009393809999999,-939.381,-939.7857804878162,1.6186416097572298,1.6186416097572298,1.6186416097572298,-23.123451567960423,-29.974844625133883,-18.82141406694453,4.804850830620335,6.1844873152285285,3.928483959262824,-2440.9327281078818,-2.4409327281078816,-60.08508764713371,-77.88807657961777,-48.90646668952744
3130.625999999989,0.0451910487807876,-0.939381,1.6203841707303237,,-0.0009393809999999,-939.381,-939.7333414634262,1.613392829269446,1.613392829269446,1.613392829269446,-23.04846898956351,-29.877644986471218,-18.76038173569123,4.789643237703779,6.165051019356809,3.915994464555209,-2440.9327281078818,-2.4409327281078816,-59.890249312478296,-77.63550836802742,-48.74787734736606
3130.675999999989,0.0451831481481018,-0.939609802469078,1.627206901233067,,-0.000939609802469,-939.609802469078,-939.542851851898,1.6117438518520828,1.6117438518520828,1.6117438518520828,-23.024912169315467,-29.84710836763116,-18.74120757967538,4.78372778774441,6.157490453468636,3.9111363964069854,-2441.5272594376024,-2.4415272594376023,-59.82903813882926,-77.55616055033423,-48.69805429904707
3130.7259999999887,0.0453704814814575,-0.9397992592592712,1.6290135925958114,,-0.0009397992592592,-939.7992592592713,-939.381,1.6106808888891273,1.6106808888891273,1.6106808888891273,-23.00972698413039,-29.82742386831717,-18.728847545222408,4.779707566691417,6.152352113930497,3.9078348172094746,-2442.01955306473,-2.4420195530647306,-59.78958022398892,-77.50501140146712,-48.66593739161888
3130.775999999989,0.045476654320964,-0.939746172839518,1.614666061731585,,-0.0009397461728395,-939.746172839518,-939.381,1.6096179259261625,1.6096179259261625,1.6096179259261625,-22.99454179894517,-29.807739369003,-18.716487510769326,4.776891939711988,6.148753358357299,3.905522517471688,-2441.8816107608154,-2.4418816107608152,-59.75012230914822,-77.45386225259954,-48.63382048419041
3130.825999999989,0.0465709999996254,-0.939330654321128,1.609214,,-0.0009393306543211,-939.330654321128,-939.1176913581182,1.609214,1.609214,1.609214,-22.988771428571425,-29.800259259259253,-18.711790697674417,4.777783927755987,6.149893444047564,3.90625505059062,-2440.8019074767667,-2.4408019074767666,-59.735128301500005,-77.43442557601853,-48.62161605936047
3130.875999999989,0.0482709999996134,-0.938693000000145,1.609214,,-0.0009386930000001,-938.6930000001448,-938.6930000000964,1.609214,1.609214,1.609214,-22.988771428571425,-29.800259259259253,-18.711790697674417,4.780951893144091,6.153942523471391,3.908856709195289,-2439.144995849528,-2.4391449958495284,-59.735128301500005,-77.43442557601853,-48.62161605936047
3130.925999999989,0.0483791249999759,-0.938639250000012,1.6086765000001195,,-0.0009386392499999,-938.639250000012,-938.693,1.6086765000001195,1.6086765000001195,1.6086765000001195,-22.981092857144567,-29.79030555555777,-18.705540697675808,4.779660294802703,6.152291694250829,3.90779599563992,-2439.0053292664697,-2.43900532926647,-59.71517593254541,-77.40856139404035,-48.60537575904858
3130.9759999999887,0.0485714074073353,-0.938543049382752,1.6081414074075278,,-0.0009385430493826,-938.5430493827522,-938.693,1.6081414074075278,1.6081414074075278,1.6081414074075278,-22.9734486772504,-29.78039643347273,-18.699318690785205,4.778586477424489,6.15091921240636,3.906914134696697,-2438.755356960096,-2.438755356960096,-59.6953129282019,-77.38281305507651,-48.58920819737363
3131.025999999989,0.0488899259258563,-0.9383831728395412,1.607609925926042,,-0.0009383831728395,-938.3831728395412,-938.693,1.607609925926042,1.607609925926042,1.607609925926042,-22.96585608465774,-29.77055418381559,-18.69313867355863,4.77783934735083,6.149964277955494,3.906300563223745,-2438.339926068072,-2.438339926068072,-59.67558397078142,-77.35723848064258,-48.5731497436593
3131.075999999989,0.0486282592593508,-0.9386383333332532,1.607078444444559,,-0.0009386383333332,-938.6383333332532,-938.651592592604,1.607493,1.607493,1.607493,-22.964185714285712,-29.76838888888889,-18.69177906976744,4.77623243687664,6.1479104194116365,3.904980910471664,-2439.0029473555173,-2.439002947355517,-59.67124360014464,-77.35161207426158,-48.569616883838655
3131.125999999989,0.0481366585367716,-0.9389593902438907,1.606296097561441,,-0.0009389593902438,-938.9593902438908,-938.581731707352,1.6074090000001164,1.6074090000001164,1.6074090000001164,-22.96298571428737,-29.766833333335487,-18.690802325582748,4.774394751221744,6.145561585690364,3.9034717416875178,-2439.8371970590565,-2.4398371970590564,-59.66812546248837,-77.34757004396643,-48.56707886481613
3131.175999999989,0.0472970243904258,-0.9390118292682812,1.604196707317528,,-0.0009390118292682,-939.0118292682812,-938.4238048780828,1.606884000000114,1.606884000000114,1.606884000000114,-22.95548571428733,-29.75711111111322,-18.68469767441993,4.772612407252798,6.14328347468687,3.902008026293663,-2439.973457139753,-2.439973457139753,-59.64863710210967,-77.32230735458664,-48.55121624590324
3131.2259999999887,0.0477783209872762,-0.9387054197532282,1.604846901233859,,-0.0009387054197532,-938.7054197532282,-938.2375802469608,1.606632,1.606632,1.606632,-22.951885714285712,-29.752444444444443,-18.681767441860465,4.773402247098316,6.144293013530974,3.902656666336531,-2439.177267932715,-2.439177267932715,-59.63928268912374,-77.31018126367891,-48.54360218882165
3131.275999999989,0.0494789382712302,-0.9380677654322392,1.6080351728388038,,-0.0009380677654322,-938.0677654322392,-938.025234567948,1.606632,1.606632,1.606632,-22.951885714285712,-29.752444444444443,-18.681767441860465,4.776569487815037,6.148341218920277,3.905257708512272,-2437.520356305461,-2.4375203563054613,-59.63928268912374,-77.31018126367891,-48.54360218882165
3131.325999999989,0.049649,-0.9379562222222338,1.6059623333339137,,-0.0009379562222222,-937.9562222222338,-938.004,1.6051970000003482,1.6051970000003482,1.6051970000003482,-22.931385714290684,-29.72587037037681,-18.665081395352885,4.7729589860223305,6.143726456843975,3.902292647000119,-2437.2305170688783,-2.4372305170688784,-59.58601450410182,-77.24112991272457,-48.50024436380381
3131.375999999989,0.04928745000029,-0.9378879000000242,1.605404899998912,,-0.0009378879,-937.8879000000242,-938.004,1.604049,1.604049,1.604049,-22.91498571428572,-29.70461111111111,-18.65173255813953,4.769966047145985,6.13990099551304,3.899834763408069,-2437.052985323773,-2.437052985323773,-59.543399956061045,-77.18588883193097,-48.46555810377059
3131.425999999989,0.0479962000002842,-0.9377804000000236,1.6102473999989342,,-0.0009377803999999,-937.7804000000236,-938.004,1.604049,1.604049,1.604049,-22.91498571428572,-29.70461111111111,-18.65173255813953,4.77049979734162,6.140583217304014,3.9002730927184266,-2436.773652158345,-2.436773652158345,-59.543399956061045,-77.18588883193097,-48.46555810377059
3131.4759999999887,0.0485946049379348,-0.938107407407287,1.60709954321144,,-0.0009381074074071,-938.107407407287,-938.2571111110268,1.604049,1.604049,1.604049,-22.91498571428572,-29.70461111111111,-18.65173255813953,4.768876537799236,6.138508417489015,3.898940031827349,-2437.623363918241,-2.437623363918241,-59.543399956061045,-77.18588883193097,-48.46555810377059
3131.525999999989,0.0499164814817671,-0.938607,1.6005741111112302,,-0.0009386069999999,-938.607,-938.607,1.6039214814819576,1.6039214814819576,1.6039214814819576,-22.91316402117082,-29.702249657073285,-18.650249784673925,4.766028811157894,6.134868518005448,3.89660141803452,-2438.9215293168104,-2.4389215293168105,-59.538666381138064,-77.17975271629008,-48.46170519394959
3131.575999999989,0.0486411728397821,-0.938607,1.6000426296297443,,-0.0009386069999999,-938.607,-938.607,1.601796172839966,1.601796172839966,1.601796172839966,-22.88280246914237,-29.662892089629,-18.62553689348797,4.759863788545331,6.126988421712326,3.891538612745767,-2438.9215293168104,-2.4389215293168105,-59.45977346546019,-77.07748412189285,-48.39749003002572
3131.625999999989,0.0480674197530161,-0.938607,1.6018493950606747,,-0.0009386069999999,-938.607,-938.607,1.600606,1.600606,1.600606,-22.8658,-29.64085185185185,-18.611697674418604,4.756411205808422,6.122575287961928,3.888703327596105,-2438.9215293168104,-2.4389215293168105,-59.415593432663854,-77.0202137090087,-48.36152953821477
3131.675999999989,0.0483865555554859,-0.938607,1.6066321111100672,,-0.0009386069999999,-938.607,-938.607,1.600606,1.600606,1.600606,-22.8658,-29.64085185185185,-18.611697674418604,4.756411205808422,6.122575287961928,3.888703327596105,-2438.9215293168104,-2.4389215293168105,-59.415593432663854,-77.0202137090087,-48.36152953821477
3131.7259999999887,0.0498379999996169,-0.9386940617283712,1.6022642345693383,,-0.0009386940617283,-938.6940617283713,-938.607,1.600170185185305,1.600170185185305,1.600170185185305,-22.859574074075784,-29.63278120713528,-18.606630060294243,4.754716372113501,6.120408914267578,3.8873115249773287,-2439.1477546951683,-2.4391477546951683,-59.39941568758364,-76.99924255797882,-48.34836160617274
3131.775999999989,0.0512192345678775,-0.9386620864198836,1.5978006543202756,,-0.0009386620864198,-938.6620864198836,-938.607,1.5994262345682573,1.5994262345682573,1.5994262345682573,-22.84894620811796,-29.619004343856613,-18.59797947172392,4.752716387594061,6.117852476184237,3.8856691372373215,-2439.064668517165,-2.439064668517165,-59.37179973000478,-76.96344409445062,-48.32588350116668
3131.825999999989,0.0513254074073839,-0.9380775185186478,1.6009889259252204,,-0.0009380775185186,-938.077518518648,-938.607,1.59783240740776,1.59783240740776,1.59783240740776,-22.826177248682285,-29.58948902606963,-18.57944659776465,4.750981258419332,6.115634571679298,3.8842442537391184,-2437.5456991938263,-2.4375456991938265,-59.312635771747686,-76.88675007448775,-48.27772679095742
3131.875999999989,0.0508221829270432,-0.938075670731612,1.5977612073188574,,-0.0009380756707315,-938.075670731612,-938.5765853658656,1.595640853659131,1.595640853659131,1.595640853659131,-22.79486933798759,-29.54890469739132,-18.55396341464106,4.744628623193393,6.10751430828234,3.87902752588249,-2437.540897815205,-2.437540897815205,-59.23128379223846,-76.78129380475355,-48.21151006344991
3131.925999999989,0.0498776707319165,-0.9384957926828338,1.5898874268310124,,-0.0009384957926827,-938.4957926828338,-938.524146341475,1.5930164634152155,1.5930164634152155,1.5930164634152155,-22.75737804878879,-29.500304878059545,-18.523447249014133,4.734939502247435,6.09512888582772,3.871071024723231,-2438.6325628803206,-2.4386325628803207,-59.13386462490986,-76.65500969895723,-48.132215392368494
3131.9759999999887,0.050020604938223,-0.9385709012345558,1.5909137777774136,,-0.0009385709012344,-938.5709012345558,-938.521,1.592359407407529,1.592359407407529,1.592359407407529,-22.747991534393268,-29.48813717421349,-18.51580706287824,4.732662949933451,6.092218760269853,3.869201589021354,-2438.827728550117,-2.438827728550117,-59.10947425487801,-76.62339255261963,-48.11236276559838
3132.025999999989,0.0505781999997086,-0.938589800000012,1.5921701999998787,,-0.0009385897999999,-938.589800000012,-938.521,1.591481400000364,1.591481400000364,1.591481400000364,-22.73544857143377,-29.47187777778452,-18.50559767442284,4.730022144996032,6.088842984764722,3.86703305007798,-2438.876836010373,-2.438876836010373,-59.07688201722866,-76.5811433556668,-48.085834200069854
3132.075999999989,0.0518694499997145,-0.938536050000012,1.592708324999881,,-0.0009385360499999,-938.536050000012,-938.521,1.5898670250003568,1.5898670250003568,1.5898670250003568,-22.712386071433667,-29.441981944451047,-18.48682587209717,4.725601669482571,6.083192174373697,3.863403130306709,-2438.73716942766,-2.43873716942766,-59.0169553090642,-76.50346058582396,-48.03705664691272
3132.125999999989,0.051542555555769,-0.938521,1.5901807777786086,,-0.0009385209999999,-938.521,-938.521,1.5882674444448004,1.5882674444448004,1.5882674444448004,-22.689534920640003,-29.41236008231112,-18.468226098195352,4.721033342089475,6.077352283799774,3.859651831921534,-2438.698062784469,-2.438698062784469,-58.957577780833184,-76.42648971589489,-47.98872610067817
3132.175999999989,0.0508626790119549,-0.9384678518519668,1.5867267037039334,,-0.0009384678518518,-938.4678518519668,-938.521,1.5867267037039334,1.5867267037039334,1.5867267037039334,-22.66752433862762,-29.383827846369133,-18.45031050818527,4.716822395710596,6.071969179312188,3.856194026598733,-2438.559960082825,-2.4385599600828254,-58.90038442691317,-76.35235018303558,-47.94217337074328
3132.2259999999887,0.0526694691353989,-0.9379363703704892,1.5856637407409782,,-0.0009379363703704,-937.936370370489,-938.521,1.5856637407409782,1.5856637407409782,1.5856637407409782,-22.652339153442544,-29.364143347055148,-18.437950473732304,4.716345076483162,6.071358989400806,3.855802079139171,-2437.1789330634138,-2.437178933063414,-58.86092651207284,-76.30120103416849,-47.9100564633151
3132.275999999989,0.053609,-0.9377355121950874,1.5851110000000002,,-0.000937735512195,-937.7355121950874,-938.521,1.5851110000000002,1.5851110000000002,1.5851110000000002,-22.644442857142856,-29.35390740740741,-18.43152325581396,4.715725841219029,6.070567377207543,3.855293598805604,-2436.657013529118,-2.436657013529118,-58.8404083963469,-76.274603476746,-47.89335567144518
3132.325999999989,0.053609,-0.9378928292682588,1.5851110000000002,,-0.0009378928292682,-937.8928292682588,-938.521,1.5851110000000002,1.5851110000000002,1.5851110000000002,-22.644442857142856,-29.35390740740741,-18.43152325581396,4.714953498272275,6.069580034623628,3.854659396086014,-2437.065793771208,-2.4370657937712075,-58.8404083963469,-76.274603476746,-47.89335567144518
3132.375999999989,0.0535094657534511,-0.9383144109587984,1.5826347260280569,,-0.0009383144109587,-938.3144109587986,-938.5704794520416,1.5831300958909384,1.5831300958909384,1.5831300958909384,-22.616144227013404,-29.31722399798034,-18.40848948710393,4.7071339557186205,6.059583614024741,3.848238498006944,-2438.161251893109,-2.4381612518931086,-58.76687587605578,-76.17928354303527,-47.83350362004539
3132.425999999989,0.0535159390243434,-0.9386269268292566,1.5810064999998834,,-0.0009386269268291,-938.6269268292566,-938.607,1.5814685000001167,1.5814685000001167,1.5814685000001167,-22.592407142858807,-29.286453703705863,-18.38916860465252,4.700780840414141,6.051461689181289,3.843021803372055,-2438.9733081474446,-2.4389733081474447,-58.705196296010186,-76.09932853186505,-47.78329931070598
3132.4759999999887,0.0537263048780011,-0.9386793658536466,1.5815314999998813,,-0.0009386793658536,-938.6793658536468,-938.607,1.5809435000001189,1.5809435000001189,1.5809435000001189,-22.58490714285884,-29.27673148148368,-18.38306395348976,4.69900063433252,6.049185817845486,3.8415600447703775,-2439.10956822814,-2.4391095682281403,-58.68570793563167,-76.0740658424855,-47.76743669179324
3132.525999999989,0.0538595679012107,-0.9386537160493944,1.5812747037038224,,-0.0009386537160493,-938.6537160493946,-938.607,1.580807,1.580807,1.580807,-22.582957142857143,-29.2742037037037,-18.381476744186045,4.698729828494684,6.048839610117051,3.841337681748278,-2439.042918544286,-2.4390429185442857,-58.68064096192883,-76.06749754324106,-47.763312410872295
3132.575999999989,0.0539912222221518,-0.938607,1.5804881851857715,,-0.0009386069999999,-938.607,-938.607,1.580807,1.580807,1.580807,-22.582957142857143,-29.2742037037037,-18.381476744186045,4.6989581976043775,6.049131565254651,3.8415251992840087,-2438.9215293168104,-2.4389215293168105,-58.68064096192883,-76.06749754324106,-47.763312410872295
3132.625999999989,0.0543097407406699,-0.938607,1.5778313950623184,,-0.0009386069999999,-938.607,-938.607,1.580807,1.580807,1.580807,-22.582957142857143,-29.2742037037037,-18.381476744186045,4.6989581976043775,6.049131565254651,3.8415251992840087,-2438.9215293168104,-2.4389215293168105,-58.68064096192883,-76.06749754324106,-47.763312410872295
3132.675999999989,0.0546843124999057,-0.9383916875000944,1.5783861249991755,,-0.0009383916875,-938.3916875000942,-938.607,1.5794620000005888,1.5794620000005888,1.5794620000005888,-22.563742857151265,-29.2492962963072,-18.36583720930917,4.696106009570694,6.045485213235131,3.839183227722706,-2438.3620509711864,-2.4383620509711865,-58.63071363869502,-76.00277693904911,-47.722673891961065
3132.7259999999887,0.0551149374999013,-0.9379610625000988,1.5821523749991373,,-0.0009379610625,-937.9610625000988,-938.607,1.5767720000006162,1.5767720000006162,1.5767720000006162,-22.525314285723088,-29.19948148149289,-18.334558139542047,4.69039745490237,6.038187075185039,3.8344958909837,-2437.2430942794604,-2.4372430942794603,-58.53085899218475,-75.87333573060985,-47.64139685410386
3132.775999999989,0.0542013333335696,-0.9383485555554492,1.5767901111125286,,-0.0009383485555554,-938.3485555554493,-938.2242222223168,1.576503,1.576503,1.576503,-22.521471428571427,-29.1945,-18.331430232558137,4.687724831892578,6.034770201154503,3.83230139751669,-2438.2499748537102,-2.43824997485371,-58.52087352751074,-75.86039160973615,-47.63326915029944
3132.825999999989,0.0538182682923888,-0.9385606829269312,1.572199,,-0.0009385606829269,-938.560682926931,-937.918,1.5763560000001131,1.5763560000001131,1.5763560000001131,-22.51937142857304,-29.19177777777987,-18.329720930233872,4.686263402620384,6.0329017931967055,3.831101421092305,-2438.8011768085903,-2.43880117680859,-58.51541678660893,-75.85331805671528,-47.62882761700728
