Repository: DunklesArchipel/ORR_on_Ru0001

This project contains the evaluated data files for the article "Impact of the potential dependent surface adlayer composition on the ORR activity and H2O2 formation on Ru(0001) in acid electrolytes".

The subfolders contain the final figures found in the submitted manuscript (and supporting information).

Among the final PNG, also the SVG files are included which are based on the raw PNG obtained from the data evaluation. The CSV contain the data for the individual traces in the figures, where ***r*** and ***b*** refer to the red and blue curves, respectively.

File: data/SI/figure_S5/figure_S5_ORR_H2SO4_5mVs_r.csv (part 11 of 38)
t,E,current1_mA,coll_current,potential2,current1,current1_muA,cur1muA_filt,coll_cur_filt,coll_cur_norm,coll_cur_norm_filt,cur_H2O2,cur_H2O2_min,cur_H2O2_max,yield,yield_min,yield_max,j,current1_mA_geo,cur_H2O2_uAcm,cur_H2O2_min_uAcm,cur_H2O2_max_uAcm
2263.624,0.5886865974026008,-0.0063201038961083,0.1751400909090743,,-6.320103896108333e-06,-6.320103896108336,-6.337999999999999,0.175073,0.213811,0.213811,-3.054442857142857,-4.928441518207584,-2.2129769017308445,65.16459808755114,87.62806810443604,51.86818112143585,-16.42246164767328,-0.0164224616476732,-7.936811087445187,-12.806299254890815,-5.750305516059616
2263.674,0.5883515324675336,-0.0058727012987027,0.1768173636363581,,-5.872701298702779e-06,-5.872701298702777,-6.337999999999999,0.175073,0.2149432368421091,0.2149432368421091,-3.0706176691729867,-4.954540096209159,-2.2246957280722213,68.66841449360328,91.51989718336664,54.94841665083242,-15.259909240665152,-0.0152599092406651,-7.978840496231757,-12.874115054019304,-5.780756277520279
2263.724,0.5879044545454527,-0.0059843896103918,0.1768173636363581,,-5.98438961039183e-06,-5.984389610391829,-6.337999999999999,0.1753525454545473,0.2182153246753551,0.2182153246753551,-3.117361781076501,-5.029963220036239,-2.2585623429583026,68.50026213633146,91.33470295486714,54.79984247731469,-15.550125516434962,-0.0155501255164349,-8.100302642678859,-13.07009812308889,-5.868756916947372
2263.774,0.5873453636363631,-0.0066551688311693,0.1751400909090895,,-6.655168831169388e-06,-6.655168831169387,-6.337999999999999,0.1759116363636368,0.2238055844155679,0.2238055844155679,-3.1972226345081127,-5.158821268505348,-2.3164223954334644,64.90246851530794,87.33410515804279,51.639053472805,-17.293110474966852,-0.0172931104749668,-8.307816921587893,-13.404929067922092,-6.019103257502122
2263.824,0.5872157792207789,-0.0061452727272717,0.1756097272727282,,-6.145272727271738e-06,-6.1452727272717365,-6.015714285713692,0.1770074545454565,0.2262702236842238,0.2262702236842238,-3.2324317669174825,-5.215632332945665,-2.341931792857518,68.93865697987005,91.81719775494469,55.18735379365764,-15.96817193784669,-0.0159681719378466,-8.39930602305611,-13.552549667562724,-6.085388101507572
2263.874,0.5864848026315876,-0.0060826710526281,0.1768856315789349,,-6.0826710526281484e-06,-6.08267105262815,-5.844763157894425,0.1781318157894674,0.228288181818186,0.228288181818186,-3.2612597402598,-5.26214719256198,-2.362817971487796,69.8048778944741,92.76741290752678,55.95455668086976,-15.805504738412289,-0.0158055047384122,-8.474214014186742,-13.673416113851085,-6.1396597516513935
2263.924,0.5848986184210561,-0.0067056973684197,0.1791514210526267,,-6.705697368419711e-06,-6.705697368419713,-5.901342105263036,0.1792647105263133,0.2299648051948105,0.2299648051948105,-3.285211502783008,-5.300794129622067,-2.3801712826147816,65.7640169705107,88.29880286820854,52.39281733054288,-17.424406254078562,-0.0174244062540785,-8.53645142482073,-13.773838172111889,-6.1847514291186805
2263.974,0.5859474025974082,-0.0062145584415559,0.1823965064935204,,-6.214558441555899e-06,-6.2145584415559005,-5.907,0.1823965064935204,0.2331562631579159,0.2331562631579159,-3.3308037593987985,-5.374358697997793,-2.4132033658808303,69.78894439575403,92.7499719478496,55.9404262598154,-16.148207267054488,-0.0161482072670544,-8.654920535141011,-13.964991881392187,-6.270583581484635
2264.024,0.5866430526315798,-0.0058413684210525,0.1861738947368345,,-5.8413684210525374e-06,-5.841368421052537,-6.11092105263063,0.1853584473684172,0.2357335454545473,0.2357335454545473,-3.367622077922104,-5.433766235845983,-2.4398786360572253,73.13770338447121,96.38494618814003,58.92539177327156,-15.17849238581896,-0.0151784923858189,-8.750591023129843,-14.119359282297632,-6.339897885270514
2264.074,0.5861904210526335,-0.0058979473684208,0.1907041578947173,,-5.897947368420808e-06,-5.897947368420808,-6.6773684210501925,0.1876235789473586,0.2368517272727365,0.2368517272727365,-3.3835961038962363,-5.459540839106194,-2.4514519907283514,72.91020322186897,96.13993410071016,58.72163697720563,-15.325509841306248,-0.0153255098413062,-8.792098699780643,-14.18633324989102,-6.369970646153215
2264.124,0.5854601818181883,-0.0065173636363576,0.1895510000000184,,-6.517363636357629e-06,-6.517363636357628,-6.392181818185519,0.187986,0.237053,0.237053,-3.3864714285714284,-5.464180267692788,-2.4535351945690445,68.38707240922103,91.20995276486192,54.69987435619314,-16.93503083516223,-0.0169350308351622,-8.799570081577393,-14.198388564057195,-6.375383743111816
2264.174,0.5844363421052673,-0.0070599473684207,0.1900248157894558,,-7.059947368420755e-06,-7.0599473684207545,-6.0790000000000015,0.1886655394736782,0.2367846363636333,0.2367846363636333,-3.3826376623376184,-5.457994362910309,-2.450757589447961,64.78544636934522,87.20274434972859,51.53682298640372,-18.344906475963786,-0.0183449064759637,-8.789608239181153,-14.18231481183471,-6.368166280499933
2264.224,0.5828508157894726,-0.0071731052631579,0.1968208684210575,,-7.173105263157976e-06,-7.173105263157977,-6.0790000000000015,0.1909306710526332,0.2356664545454507,0.2356664545454507,-3.3666636363635822,-5.432219759650251,-2.439184234776904,63.88496120662396,86.18928508104516,50.75136855378611,-18.63894138694013,-0.0186389413869401,-8.748100562530603,-14.115340844241718,-6.338093519617413
2264.274,0.5838102727272686,-0.0066312337662355,0.1922117402597596,,-6.631233766235569e-06,-6.631233766235568,-6.253740259739705,0.1940450389610306,0.2361137272727264,0.2361137272727264,-3.373053246753233,-5.442529600954334,-2.4438135766453533,67.43215668190885,90.15465079834593,53.85786948125279,-17.230916452151458,-0.0172309164521514,-8.764703633190917,-14.14213043127907,-6.350122623970489
2264.324,0.5845816153846081,-0.0060260769230761,0.1893100000000444,,-6.0260769230761525e-06,-6.026076923076153,-6.424,0.1968589230769269,0.2371424545454578,0.2371424545454578,-3.3877493506493965,-5.466242235953665,-2.454461062942762,71.97390842243969,95.12861869414223,57.88456031891389,-15.65844783280929,-0.0156584478328092,-8.802890695709554,-14.203746481464824,-6.377789563982502
2264.374,0.5824841794871829,-0.0058055641025644,0.202001666666646,,-5.805564102564462e-06,-5.805564102564462,-6.424,0.1979627692307674,0.2377015454545473,0.2377015454545473,-3.3957363636363898,-5.479129537583653,-2.460247740278272,73.80992232804378,97.10728022053308,59.52827833623071,-15.08545672424486,-0.0150854567242448,-8.823644534034765,-14.237233465261212,-6.3928259444237145
2264.424,0.5828016493506496,-0.0060392337662338,0.2018818831168824,,-6.039233766233817e-06,-6.03923376623382,-6.424,0.1990759220779222,0.241776355263184,0.241776355263184,-3.4539479323311992,-5.573055770750722,-2.5024226516975125,72.76691929015317,95.9854773341782,58.5933811723971,-15.6926352062628,-0.0156926352062628,-8.97490427122517,-14.481295902723106,-6.502415260780205
2264.474,0.5839893636363629,-0.0065022727272736,0.1969070000000037,,-6.50227272727365e-06,-6.5022727272736525,-6.439636363636549,0.2001935454545473,0.2475485128205165,0.2475485128205165,-3.536407326007378,-5.706106647250029,-2.562165374698332,70.45562379192559,93.47852769315924,56.53224934352914,-16.895817891873005,-0.016895817891873,-9.189170721966796,-14.827021693377375,-6.657653622892045
2264.524,0.5835419610389614,-0.0070613636363631,0.1991427142857124,,-7.061363636363174e-06,-7.061363636363175,-6.551324675324582,0.2013117272727263,0.2492036410256362,0.2492036410256362,-3.5600520146519448,-5.744258110757839,-2.5792962074774355,67.03535821633533,89.71463040518553,53.5087068573494,-18.34858657463772,-0.0183485865746377,-9.250610217079473,-14.9261562893522,-6.7021672019300045
2264.574,0.5832253999999996,-0.0070093999999991,0.2007258000000021,,-7.0093999999991625e-06,-7.0093999999991645,-6.871600000000835,0.201759,0.251494407894748,0.251494407894748,-3.5927772556392568,-5.797061336720325,-2.6030059986883405,67.77432915920275,90.53338286507964,54.15930203205647,-18.21356176503181,-0.0182135617650318,-9.33564505572444,-15.063362728913471,-6.763775862679267
2264.624,0.5828119113924186,-0.0066613797468311,0.2018134936708825,,-6.661379746831151e-06,-6.661379746831153,-7.306772151897307,0.2018134936708825,0.25427,0.25427,-3.632428571428572,-5.8610400065227815,-2.631733806039455,70.57501867380161,93.60874530584226,56.63836541040699,-17.30924921665986,-0.0173092492166598,-9.43867693993615,-15.229607978733965,-6.838423577685333
2264.674,0.5807410253164546,-0.0073151772151902,0.2023584303797472,,-7.3151772151902494e-06,-7.315177215190248,-7.5244936708862,0.2023584303797472,0.25427,0.25427,-3.632428571428572,-5.8610400065227815,-2.631733806039455,66.36023697288155,88.96392504617182,52.91559963535498,-19.00810797372626,-0.0190081079737262,-9.43867693993615,-15.229607978733965,-6.838423577685333
2264.724,0.5803949473684282,-0.0076584210526319,0.2032091052631644,,-7.658421052631903e-06,-7.658421052631904,-7.629,0.2032091052631644,0.2553572631579099,0.2553572631579099,-3.647960902255856,-5.886101920496621,-2.642987147797164,64.52923520205044,86.91486488190502,51.31312333952711,-19.90000925396578,-0.0199000092539657,-9.479036894693715,-15.294730060240584,-6.867664801637036
2264.774,0.581641,-0.007715,0.204342,,-7.715e-06,-7.715000000000002,-7.629,0.204342,0.2576223947368443,0.2576223947368443,-3.680319924812061,-5.938314241274426,-2.6664316097919305,64.59353399633068,86.9871466566367,51.36924674775894,-20.04702670945262,-0.0200470267094526,-9.563120133770322,-15.430401063376705,-6.928584018201889
2264.824,0.5815293116883116,-0.0077708441558441,0.2065777142857158,,-7.770844155844195e-06,-7.770844155844196,-7.684844155844196,0.2065777142857158,0.257713,0.257713,-3.6816142857142857,-5.9404027341055015,-2.667369388271704,64.29386850869517,86.65007321047945,51.10777580853996,-20.192134847336664,-0.0201921348473366,-9.566483463333324,-15.435827903502052,-6.931020786864438
2264.874,0.581417623376624,-0.0075438181818209,0.2085562467532384,,-7.5438181818209565e-06,-7.543818181820956,-7.715000000000002,0.2085562467532384,0.2589022631579049,0.2589022631579049,-3.6986037593986416,-5.967815794815628,-2.6796784457969154,65.79727711229117,88.33596003466019,52.42195588069157,-19.602219647727672,-0.0196022196477276,-9.61062972810712,-15.50705931766197,-6.963005233394068
2264.924,0.5813059350649349,-0.0069847272727263,0.2102328701298729,,-6.984727272726349e-06,-6.9847272727263485,-7.715000000000002,0.2102328701298729,0.2617338421052828,0.2617338421052828,-3.7390548872183262,-6.033084986982262,-2.708985725618696,69.73388365131832,92.6896911189178,55.89160162016734,-18.14945096494974,-0.0181494509649497,-9.715739882329894,-15.676657922803756,-7.039158677511844
2264.974,0.579525394736832,-0.007617289473688,0.2124515263158014,,-7.617289473688087e-06,-7.617289473688087,-7.245921052628896,0.2124515263158014,0.2635668000000125,0.2635668000000125,-3.765240000000179,-6.075335506317152,-2.7279571231748645,66.15822974504687,88.738799392939,52.738368247347104,-19.79313098284606,-0.019793130982846,-9.783780537589497,-15.786443702401268,-7.08845486850655
2265.024,0.5782342105263159,-0.0077645263157898,0.2165294210526283,,-7.764526315789827e-06,-7.764526315789827,-6.940000000000001,0.2142638947368416,0.2646,0.2646,-3.78,-6.099151239729139,-2.7386509028907846,65.48557986012766,87.98749415952969,52.14899921939637,-20.175718268164147,-0.0201757182681641,-9.822133630814111,-15.848327648456394,-7.116242099561644
2265.074,0.5778947368421042,-0.007028342105261,0.22332547368423,,-7.028342105261044e-06,-7.028342105261045,-6.940000000000001,0.2153961315789506,0.2646,0.2646,-3.78,-6.099151239729139,-2.7386509028907846,69.94597253097781,92.921795188824,56.07971461851204,-18.26278184152153,-0.0182627818415215,-9.822133630814111,-15.848327648456394,-7.116242099561644
2265.124,0.577460285714288,-0.00694,0.2261084285714169,,-6.940000000000001e-06,-6.940000000000001,-7.18628571428426,0.2204514285713995,0.2646,0.2646,-3.78,-6.099151239729139,-2.7386509028907846,70.52238805970148,93.55135357500212,56.59158348345458,-18.03322947033068,-0.0180332294703306,-9.822133630814111,-15.848327648456394,-7.116242099561644
2265.174,0.5776271315789452,-0.0070364078947364,0.2248881578947492,,-7.036407894736401e-06,-7.036407894736402,-7.370999999999999,0.2249111447368386,0.2647898701298688,0.2647898701298688,-3.7827124304266966,-6.103527833221112,-2.7406160880857846,69.92643240373005,92.90042142648822,56.062378345413286,-18.283740376459352,-0.0182837403764593,-9.829181740368426,-15.859699999283356,-7.121348531200423
2265.224,0.5789863421052738,-0.0073199605263179,0.2169592105262541,,-7.3199605263179935e-06,-7.319960526317994,-7.370999999999999,0.2271762763158071,0.265348311688314,0.265348311688314,-3.790690166975913,-6.116400167021217,-2.746396044541747,68.23525051082513,91.04251227869004,54.56584068345165,-19.02053715920099,-0.0190205371592009,-9.84991147435198,-15.893148089951366,-7.136367447785278
2265.274,0.5777640519480503,-0.0079668311688318,0.2233241298701389,,-7.966831168831857e-06,-7.966831168831855,-7.370999999999999,0.2289588311688327,0.266354545454542,0.266354545454542,-3.8050649350648857,-6.13959431638912,-2.7568107195697125,64.64659391285879,87.04677627683148,51.41556848427422,-20.701396919153837,-0.0207013969191538,-9.887263562468872,-15.953416882158932,-7.163429439808077
2265.324,0.5764443157894734,-0.0085058421052632,0.2320688947368584,,-8.505842105263297e-06,-8.505842105263294,-7.418526315789879,0.2311174473684292,0.2691217733333261,0.2691217733333261,-3.844596761904658,-6.203380186939003,-2.78545195588391,62.258463901635466,84.34681404233805,49.33804647721496,-22.101988836111463,-0.0221019888361114,-9.989984960852588,-16.11916115313744,-7.237852204472038
2265.374,0.5763311578947372,-0.0085624210526313,0.2388649473683983,,-8.56242105263139e-06,-8.56242105263139,-7.588263157894167,0.2345154736841991,0.2765824399999701,0.2765824399999701,-3.9511777142852873,-6.375351972082871,-2.8626710091823666,63.15014230328961,85.35880096095948,50.11199898774229,-22.249006291598292,-0.0222490062915982,-10.266930028784328,-16.56602090298208,-7.438501902975318
2265.424,0.5759639740259729,-0.0079813246753227,0.2379470389610306,,-7.981324675322735e-06,-7.981324675322733,-7.629,0.2361808181818209,0.2796639999999999,0.2796639999999999,-3.9952,-6.4463833420544585,-2.8945656315421333,66.71718396292354,89.36115610726569,53.22903320779324,-20.73905754283967,-0.0207390575428396,-10.381319651277394,-16.75059222780767,-7.521378422266848
2265.474,0.5758308227848179,-0.0074069240506342,0.2355707721519074,,-7.406924050634207e-06,-7.406924050634206,-7.629,0.237053,0.280955,0.280955,-4.013642857142857,-6.4761414835907045,-2.9079276811099035,70.28797938935388,93.295554467067,56.383315179620325,-19.24650735942332,-0.0192465073594233,-10.42924245746553,-16.82791721266843,-7.556099013916636
2265.524,0.5768118354430382,-0.0075702151898734,0.2366606455696205,,-7.570215189873454e-06,-7.570215189873455,-7.629,0.237053,0.280955,0.280955,-4.013642857142857,-6.4761414835907045,-2.9079276811099035,69.29716923070657,92.21097874903296,55.50463888334056,-19.67081090184019,-0.0196708109018401,-10.42924245746553,-16.82791721266843,-7.556099013916636
2265.574,0.5759485844155822,-0.007629,0.2374108181818188,,-7.629e-06,-7.629,-7.629,0.2363373636363623,0.280955,0.280955,-4.013642857142857,-6.4761414835907045,-2.9079276811099035,68.94728123830501,91.82667881956036,55.194982239900845,-19.823560177111343,-0.0198235601771113,-10.42924245746553,-16.82791721266843,-7.556099013916636
2265.624,0.5744057272727162,-0.0076457532467521,0.237634519480538,,-7.64575324675214e-06,-7.645753246752138,-7.645753246752138,0.2354428181818108,0.2813175263157808,0.2813175263157808,-4.018821804511155,-6.4844978812790215,-2.911679884518953,68.90644171518122,91.78177829288929,55.1588600811416,-19.867092618473645,-0.0198670926184736,-10.44269968315822,-16.849630877950673,-7.565848919549885
2265.674,0.576083,-0.0078132857142857,0.2348397142857143,,-7.813285714285713e-06,-7.813285714285715,-7.813285714285715,0.236561,0.2835833157894726,0.2835833157894726,-4.051190225563893,-6.5367253668324325,-2.9351311558261584,68.291094290259,91.10411594641212,54.6151343271376,-20.30241703212836,-0.0203024170321283,-10.526807343739822,-16.985341285968403,-7.626785829759369
2265.724,0.5757566363636238,-0.0083251818181869,0.2326707272727161,,-8.325181818186994e-06,-8.325181818186994,-7.918272727273099,0.2373660909090946,0.2883341688311993,0.2883341688311993,-4.119059554731419,-6.646234706285262,-2.984303219213257,66.20025168742643,88.78564957993568,52.77522733076216,-21.63255246535891,-0.0216325524653589,-10.70316226980256,-17.269895615578953,-7.75455688200565
2265.774,0.573889460526315,-0.0090772763157865,0.2312422105263583,,-9.077276315786568e-06,-9.077276315786566,-7.975263157895183,0.2380385921052877,0.2940915714285757,0.2940915714285757,-4.201308163265367,-6.7789454741968544,-3.0438932260976506,63.27945828703773,85.50517978348665,50.22441465866143,-23.586830946423195,-0.0235868309464231,-10.916881006302283,-17.614737651736522,-7.909398419222488
2265.824,0.573662486842105,-0.0083410921052621,0.2420027368421194,,-8.341092105262189e-06,-8.34109210526219,-8.088421052631729,0.2442681973684292,0.2963272857142915,0.2963272857142915,-4.233246938775593,-6.830479712886968,-3.067033214560166,67.33152214124239,90.04313850613596,53.76927634606182,-21.673894519792025,-0.021673894519792,-10.999872255261549,-17.748646693793816,-7.969526477131039
2265.874,0.5733284871794903,-0.0080281282051274,0.2495903717948404,,-8.02812820512742e-06,-8.02812820512742,-8.448525641021321,0.2482105641025523,0.2976282105263133,0.2976282105263133,-4.251831578947333,-6.860466625887864,-3.0804979874665777,69.24829810047608,92.15734196213644,55.46136730247189,-20.86067408361624,-0.0208606740836162,-11.048163477284676,-17.826566129420904,-8.00451399003986
2265.924,0.5728874615384629,-0.0081383846153842,0.2540051153846015,,-8.138384615384269e-06,-8.138384615384268,-9.055576923075012,0.2498656923076871,0.2983732207792166,0.2983732207792166,-4.2624745825602375,-6.877639453581009,-3.088208958750692,68.74482670147178,91.60400145862222,55.01595721547525,-21.14716963790106,-0.021147169637901,-11.075818769273878,-17.871188830061385,-8.024550548340374
2265.974,0.5725412763157874,-0.0089440000000049,0.2563992236842238,,-8.944000000004982e-06,-8.944000000004984,-9.305355263159225,0.2526273026315955,0.3034037402597693,0.3034037402597693,-4.334339146568134,-6.993595232591949,-3.1402756130115583,65.2843567064145,87.76223929050538,51.97292272329538,-23.240519363505392,-0.0232405193635053,-11.262555105518786,-18.172493897974245,-8.159843044599533
2266.024,0.5728136363636391,-0.0094604545454546,0.2555999090908966,,-9.460454545454684e-06,-9.460454545454684,-9.460454545454684,0.25427,0.3067576363636369,0.3067576363636369,-4.382251948051956,-7.070904074541407,-3.174988956144812,63.314958676723954,85.54534732539824,50.25528317613698,-24.582499670290662,-0.0245824996702906,-11.387054031127455,-18.373376907622674,-8.250043863389777
2266.074,0.5739318181818217,-0.0095162987012988,0.2505687402597242,,-9.51629870129888e-06,-9.51629870129888,-9.51629870129888,0.25427,0.3084349090909109,0.3084349090909109,-4.406212987013012,-7.109565979431492,-3.1923489881513984,63.296236852321385,85.5241651000755,50.23900364790875,-24.72760780817471,-0.0247276078081747,-11.449315546103286,-18.47383785901216,-8.29515300471356
2266.124,0.5724710000000052,-0.0096723684210521,0.2544506842105117,,-9.672368421052145e-06,-9.672368421052145,-9.672368421052145,0.2562633157894672,0.308502,0.308502,-4.407171428571427,-7.111112455627056,-3.1930433894316432,62.60391285002481,84.73942333986284,49.637639843439615,-25.13314686720653,-0.0251331468672065,-11.451806006702247,-18.477856297067632,-8.296957370366464
2266.174,0.5712707922077921,-0.009781,0.2569081428571392,,-9.781e-06,-9.781,-9.781,0.257713,0.309206181818186,0.309206181818186,-4.417231168831228,-7.127344169192375,-3.2003317801050155,62.22227425805247,84.30564338971354,49.30667876480583,-25.41542038174414,-0.0254154203817441,-11.477945719168662,-18.52003356153738,-8.315895874902823
2266.224,0.571159103896103,-0.009781,0.2546724285714101,,-9.781e-06,-9.781,-9.781,0.257713,0.3108828051948105,0.3108828051948105,-4.441182931354437,-7.16599110625246,-3.217685091232002,62.454307510886224,84.56947975394431,49.50785511993711,-25.41542038174414,-0.0254154203817441,-11.540183129802651,-18.620455619798182,-8.360987552370112
2266.274,0.5708606315789463,-0.0100129736842114,0.2626291447368738,,-1.0012973684211409e-05,-10.012973684211406,-9.920184210526845,0.2600348947368509,0.3115824736842089,0.3115824736842089,-4.451178195488699,-7.182118785521218,-3.2249267682547345,61.54772478206289,83.53684399387119,48.72263210974592,-26.018191949245917,-0.0260181919492459,-11.566155304406356,-18.66236255655285,-8.379804673912037
2266.324,0.5705195999999981,-0.0101765999999993,0.2682153999999718,,-1.0176599999999377e-05,-10.176599999999375,-10.056200000000311,0.2625336000000094,0.3133536753246818,0.3133536753246818,-4.476481076066882,-7.222945794898771,-3.243258979032825,61.0995196549971,83.0245327095454,48.33521699594967,-26.443366430512377,-0.0264433664305123,-11.631903525116265,-18.76844941947688,-8.427439971269354
2266.374,0.5701749333333346,-0.0100619333333337,0.2630500666666854,,-1.0061933333333751e-05,-10.06193333333375,-10.113533333333123,0.2642555999999937,0.3172666623376591,0.3172666623376591,-4.532380890537986,-7.313141938478682,-3.283758999501798,62.11159799649138,84.17968640795226,49.210770301102855,-26.145411054060048,-0.02614541105406,-11.777156289050897,-19.002819412922907,-8.532677170501353
2266.424,0.5710005454545419,-0.0100836753246751,0.263358818181813,,-1.0083675324675152e-05,-10.083675324675154,-10.125,0.2646,0.3184178481012667,0.3184178481012667,-4.548826401446666,-7.339677297803194,-3.2956739501098813,62.17428142620533,84.25103316033533,49.265085803850994,-26.201906489074677,-0.0262019064890746,-11.8198890948107,-19.071770165628468,-8.563637550680493
2266.474,0.5714451842105288,-0.0101544210526313,0.2647471052631569,,-1.015442105263139e-05,-10.15442105263139,-10.110289473684306,0.2646,0.319318070588242,0.319318070588242,-4.561686722689172,-7.360427838609951,-3.3049913920099483,61.9958319459889,84.04786001083555,49.11048540348104,-26.385735587962337,-0.0263857355879623,-11.853305971471835,-19.12568936793419,-8.587848439421181
2266.524,0.5699728157894846,-0.0102675789473675,0.2653128947368379,,-1.026757894736758e-05,-10.267578947367582,-10.053710526316207,0.2646,0.3213433647058771,0.3213433647058771,-4.5906194957982445,-7.407111796011274,-3.325953499205265,61.79241061233429,83.8160271492848,48.934351865894754,-26.67977049893601,-0.026679770498936,-11.928486279352082,-19.24699520603235,-8.642317385996803
2266.574,0.5704169740259721,-0.0098424285714295,0.2646330259740278,,-9.842428571429588e-06,-9.842428571429588,-9.791051948052502,0.2650132467532458,0.3260519625000095,0.3260519625000095,-4.657885178571563,-7.5156471326456975,-3.3746882142477825,64.24530198280978,86.59539525894789,51.06542174015952,-25.57503933341912,-0.0255750393334191,-12.103272661618613,-19.529018639918245,-8.768952011289729
2266.624,0.5712663246753259,-0.009373337662337,0.264186142857131,,-9.37333766233707e-06,-9.37333766233707,-9.523,0.2656836363636304,0.3330463374999777,0.3330463374999777,-4.757804821428253,-7.676870681217832,-3.4470810767149764,67.3378649588212,90.05016861415353,53.77485941570512,-24.35613097518981,-0.0243561309751898,-12.362908662804228,-19.947949655396965,-8.957061103636269
2266.674,0.5710429480519491,-0.0094850259740254,0.2664218571428469,,-9.48502597402546e-06,-9.48502597402546,-9.523,0.266801818181813,0.3340055599999983,0.3340055599999983,-4.771507999999977,-7.698981199359088,-3.457009177870512,66.93784069386545,89.60635457931672,53.42296072135254,-24.646347250957906,-0.0246463472509579,-12.398515660449302,-20.005402688156213,-8.982858758728838
2266.724,0.5716485599999996,-0.009523,0.2739997999999962,,-9.523e-06,-9.523,-9.523,0.2721060399999973,0.334327,0.334327,-4.7761,-7.706390538642946,-3.4603361315599668,66.80280577099258,89.45633359878477,53.304267816783415,-24.74502078472032,-0.0247450207847203,-12.410447733897168,-20.0246554713737,-8.991503675057238
2266.774,0.5722442105263223,-0.0096588947368388,0.2822239473684319,,-9.658894736838854e-06,-9.658894736838851,-9.559210526314924,0.2786447894736777,0.334327,0.334327,-4.7761,-7.706390538642946,-3.4603361315599668,66.17390705119061,88.75627916719189,52.752118874515936,-25.09813619872972,-0.0250981361987297,-12.410447733897168,-20.0246554713737,-8.991503675057238
2266.824,0.5705455263157904,-0.0105082368421048,0.279392368421054,,-1.0508236842104858e-05,-10.508236842104855,-9.785526315789363,0.2803434736842097,0.3378151578947615,0.3378151578947615,-4.825930827068022,-7.786794176391267,-3.4964391049836783,62.9434988736931,85.12468952382626,49.93245282066754,-27.30510753634868,-0.0273051075363486,-12.53993054934587,-20.23358014713232,-9.08531537596661
2266.874,0.5697163157894746,-0.0104152631578962,0.2794601578947328,,-1.0415263157896229e-05,-10.415263157896227,-9.903210526315654,0.280955,0.341559402597401,0.341559402597401,-4.879420037105729,-7.87310073240016,-3.5351926164558174,63.80544107903118,86.09956341231316,50.6821092247793,-27.063520247870837,-0.0270635202478708,-12.67891948289006,-20.457843249337262,-9.18601436230064
2266.924,0.5693905384615373,-0.0098736153846156,0.280955,,-9.873615384615694e-06,-9.873615384615691,-10.019230769233856,0.280955,0.3449132987012995,0.3449132987012995,-4.927332838589992,-7.95040957435033,-3.5699059595893905,66.58131309269318,89.21003637117364,53.10968559778754,-25.656076647343237,-0.0256560766473432,-12.803418408499876,-20.65872625898754,-9.276215181091716
2266.974,0.5691700256410248,-0.0099287435897437,0.280955,,-9.928743589743796e-06,-9.928743589743796,-10.571153846155903,0.280955,0.3482319358974479,0.3482319358974479,-4.9747419413921135,-8.026905682321228,-3.604254367577292,66.75944269545582,89.40813624388728,53.26616288488332,-25.79932442448481,-0.0257993244244848,-12.926608499251053,-20.85749742161382,-9.365467734864966
2267.024,0.5688828947368435,-0.0104286315789437,0.2822238421052534,,-1.0428631578943713e-05,-10.428631578943712,-10.97242105263036,0.2822238421052534,0.3519901038960997,0.3519901038960997,-5.028430055658568,-8.11353317668286,-3.6431519873154734,65.0632076720441,87.51441143592287,51.77953413170586,-27.098257395479664,-0.0270982573954796,-13.066114275100665,-21.082594465455767,-9.466541179041954
2267.074,0.568485441558443,-0.0112462337662337,0.2847343766233697,,-1.124623376623372e-05,-11.246233766233724,-11.244000000000002,0.2846449480519429,0.3570212727273019,0.3570212727273019,-5.100303896104311,-8.229503923523803,-3.695225362455942,62.40225302089837,84.5103179619407,49.46271084543008,-29.22275420511152,-0.0292227542051115,-13.25287471568741,-21.383938426497316,-9.601851139157615
2267.124,0.5666964805194864,-0.0113020779220777,0.2931187922077645,,-1.1302077922077734e-05,-11.302077922077734,-11.244000000000002,0.2907936493506289,0.35843,0.35843,-5.120428571428572,-8.26197573263838,-3.709805907494875,62.358673122805726,84.46077564959799,49.42492161026128,-29.36786234299508,-0.029367862342995,-13.305167639050278,-21.46831473558664,-9.639737927988964
2267.174,0.5664169350649355,-0.011357922077922,0.296193142857142,,-1.1357922077922098e-05,-11.3579220779221,-11.244000000000002,0.294985857142858,0.3588771688311596,0.3588771688311596,-5.126816697587994,-8.272283179089381,-3.714434174022463,62.20076359601705,84.28116844203352,49.28803581780048,-29.51297048087957,-0.0295129704808795,-13.321766853015449,-21.495098099722675,-9.651764238124676
2267.224,0.5676468051948065,-0.0114137662337662,0.2939574285714262,,-1.1413766233766292e-05,-11.413766233766296,-11.244000000000002,0.2972215714285738,0.3616719740259833,0.3616719740259833,-5.166742486085474,-8.336704719409902,-3.7433608398206784,62.323087588975575,84.42031320847289,49.39406817198112,-29.65807861876362,-0.0296580786187636,-13.425511940300598,-21.66249412557744,-9.726928676474934
2267.274,0.5675873684210532,-0.0108185263157924,0.3014791578946989,,-1.0818526315792452e-05,-10.818526315792454,-11.298315789473412,0.2978547894736815,0.3630851973684204,0.3630851973684204,-5.186931390977433,-8.369280164992063,-3.7579879198764288,64.81453371725192,87.23540310220886,51.56223029893653,-28.11137861433666,-0.0281113786143366,-13.477971760858434,-21.747139728643926,-9.764936384130012
2267.324,0.5665399999999999,-0.0104451428571428,0.306657,,-1.0445142857142856e-05,-10.445142857142857,-11.158,0.3003854285714286,0.3643123717948877,0.3643123717948877,-5.20446245421268,-8.3975670978135,-3.770689364891732,66.51237971396328,89.1333265532182,53.04915401360957,-27.141161094127163,-0.0271411610941271,-13.523525317944902,-21.82064185408785,-9.797940429168303
2267.374,0.5643036363636419,-0.0103886493506494,0.3083342727272685,,-1.0388649350649492e-05,-10.38864935064949,-10.76709090909188,0.3054159480519356,0.3714860897435688,0.3714860897435688,-5.30694413919384,-8.562924583528412,-3.844938454601632,67.62336375018863,90.3663686538008,54.02627232444007,-26.994365652314706,-0.0269943656523147,-13.789818652494096,-22.25031469047602,-9.990872831574904
2267.424,0.5639794805194807,-0.0113391038961026,0.3024649870129949,,-1.1339103896102644e-05,-11.33910389610264,-10.728,0.3074285454545434,0.376315052631581,0.376315052631581,-5.3759293233082985,-8.674234390728055,-3.8949189669723054,64.32448267066924,86.68453274920086,51.13447711061302,-29.46407241301722,-0.0294640724130172,-13.969073069668308,-22.53954744199323,-10.120744596506468
2267.474,0.5637873766233761,-0.0117172077922064,0.3013916623376771,,-1.1717207792206406e-05,-11.717207792206404,-11.029792207793593,0.308502,0.3791120641025686,0.3791120641025686,-5.4158866300366935,-8.738706786725071,-3.9238684680698728,63.221348071315134,85.43941414113533,50.17389344281048,-30.446555744726908,-0.0304465557447269,-14.072900055439131,-22.707075613681447,-10.195968371195807
2267.524,0.563452311688312,-0.0108788961038967,0.3103351688311614,,-1.0878896103896796e-05,-10.878896103896796,-11.868103896103204,0.308502,0.3802152692307681,0.3802152692307681,-5.431646703296686,-8.764136170418698,-3.9352868116844513,66.60289320231762,89.23404541648449,53.12863806407303,-28.26824637254428,-0.0282682463725442,-14.113851787076984,-22.773152546165058,-10.22563834390082
2267.574,0.5632082987012985,-0.0114612077922086,0.3101117142857121,,-1.1461207792208635e-05,-11.461207792208636,-12.06479220779226,0.3098768311688327,0.3815726538461587,0.3815726538461587,-5.4510379120879815,-8.79542450775713,-3.949335952283504,64.46261492881605,86.83994829458393,51.25498512919157,-29.78135304380985,-0.0297813530438098,-14.164238835757171,-22.85445366532486,-10.262144305901346
2267.624,0.5629519473684234,-0.0121208421052627,0.308977631578936,,-1.212084210526278e-05,-12.12084210526278,-12.12084210526278,0.3112426052631541,0.3832284230769194,0.3832284230769194,-5.474691758241705,-8.833590747199679,-3.9664734197770857,62.22819723130942,84.3123821045016,49.31181232323418,-31.49537853859505,-0.031495378538595,-14.225702126181668,-22.953626655798505,-10.306675124900208
2267.674,0.5626124736842116,-0.0121774210526313,0.310676315789468,,-1.2177421052631389e-05,-12.177421052631388,-12.177421052631388,0.311809052631577,0.3844003636363623,0.3844003636363623,-5.4914337662337465,-8.860604514078045,-3.978603185730421,62.15947578414094,84.23418334559935,49.25225571627199,-31.64239599408322,-0.0316423959940832,-14.269205364209707,-23.023820525679717,-10.338193691594428
2267.724,0.5623612337662333,-0.012318324675325,0.3144827792207903,,-1.231832467532509e-05,-12.31832467532509,-12.191,0.3149188701298798,0.3861221298701345,0.3861221298701345,-5.516030426716207,-8.900292014679842,-3.9964237324072434,61.8584792683067,83.89135017338184,48.99154596234102,-32.00852673777723,-0.0320085267377772,-14.333118508688674,-23.12694643424687,-10.384499456365305
2267.774,0.5621150126582282,-0.0124730886075948,0.3185702911392373,,-1.2473088607594812e-05,-12.473088607594812,-12.191,0.3180908860759488,0.3889169350649328,0.3889169350649328,-5.555956215213325,-8.964713554999777,-4.025350398205196,61.63339511125525,83.63463275765943,48.79674248927535,-32.41067277586809,-0.032410672775868,-14.436863595972882,-23.294342460100125,-10.45966389471488
2267.824,0.5617877974683544,-0.012582582278481,0.3212943417721525,,-1.2582582278481038e-05,-12.582582278481038,-12.191,0.3186358227848102,0.3949927631579159,0.3949927631579159,-5.642753759398798,-9.10476417648768,-4.0882361581925615,61.9220819596501,83.96383758052353,49.04661608213528,-32.6951863915223,-0.0326951863915223,-14.662402505448073,-23.65825672447387,-10.623069275156997
2267.874,0.5625125411764622,-0.0122654823529446,0.3209788117647186,,-1.2265482352944693e-05,-12.265482352944694,-12.02911764706042,0.3201281882352813,0.3999197368421037,0.3999197368421037,-5.713139097744339,-9.218333177447724,-4.139231097454544,63.55480717377674,85.81653630759271,50.463924407698926,-31.871218708205056,-0.031871218708205,-14.845295150654412,-23.953359873613444,-10.755576975666637
2267.924,0.5638290117647018,-0.0117084235294134,0.3189535176470651,,-1.1708423529413492e-05,-11.708423529413494,-11.77617647058902,0.3221534823529349,0.4004855263157899,0.4004855263157899,-5.721221804511282,-9.231374884060946,-4.145087105969118,65.64931982150652,88.1706184728187,52.29235594945032,-30.42373029419777,-0.0304237302941977,-14.866297644295576,-23.987248070737504,-10.770793509574927
2267.974,0.5620873374999974,-0.0116244749999999,0.3274294750000125,,-1.1624474999999927e-05,-11.62447499999993,-11.761,0.3288497125000095,0.4014601012658305,0.4014601012658305,-5.735144303797577,-9.253839283209658,-4.155174107355601,66.07454003951557,88.64546397456645,52.664974728984426,-30.20559440160244,-0.0302055944016024,-14.902474535423858,-24.04562064491068,-10.797004058662823
2268.024,0.5606530533333355,-0.0116279866666661,0.3350268266666449,,-1.1627986666666124e-05,-11.627986666666123,-11.761,0.3336611599999973,0.4038971948052244,0.4038971948052244,-5.769959925788919,-9.310015405969027,-4.180398402223669,66.32920609482929,88.92935795566397,52.888367584751066,-30.214719285005145,-0.0302147192850051,-14.992941120513509,-24.19159138157828,-10.862548078487483
2268.074,0.5601943866666688,-0.0117426533333327,0.3396174933333116,,-1.1742653333332793e-05,-11.74265333333279,-11.761,0.3342351599999973,0.411723168831204,0.411723168831204,-5.8817595547314845,-9.490407693129429,-4.261398443161873,66.7455942173798,89.39274164287269,53.25399470927279,-30.51267466146017,-0.0305126746614601,-15.283446648383697,-24.66033136847184,-11.073022476952154
2268.124,0.5614186923076837,-0.0119462307692295,0.3371077692307908,,-1.1946230769229537e-05,-11.946230769229537,-11.853615384614766,0.334327,0.4151215714285714,0.4151215714285714,-5.9303081632653045,-9.568742430146935,-4.296572435382837,66.34738621004055,88.94961050125082,52.90432176341045,-31.041660052887774,-0.0310416600528877,-15.409597685581913,-24.86388011315984,-11.164420268466314
2268.174,0.5624357631578939,-0.0121208421052632,0.334327,,-1.2120842105263296e-05,-12.120842105263293,-11.964684210526585,0.3354368684210621,0.4161720909090942,0.4161720909090942,-5.945315584415631,-9.59295738552105,-4.307445474399609,65.81715588381198,88.35816495028836,52.439372679742135,-31.495378538596388,-0.0314953785385963,-15.448593689812707,-24.92680141674417,-11.192673295502235
2268.224,0.5620956315789454,-0.0121774210526319,0.334327,,-1.2177421052631904e-05,-12.177421052631905,-12.077842105263809,0.3394006842105491,0.4167311818181855,0.4167311818181855,-5.95330259740265,-9.60584468715108,-4.3132321517351375,65.67087682009101,88.19471608986373,52.31123471316358,-31.642395994084563,-0.0316423959940845,-15.469347528137986,-24.960288400540662,-11.207709675943498
2268.274,0.5604846233766274,-0.0120636753246756,0.3423982987012773,,-1.206367532467566e-05,-12.06367532467566,-12.147441558441448,0.3429009610389543,0.4179647600000023,0.4179647600000023,-5.970925142857175,-9.63427922946752,-4.3259998766082255,66.21632848042803,88.80357091196758,52.78933015425892,-31.34683362902624,-0.0313468336290262,-15.51513879701879,-25.034174081589104,-11.240885945749037
2268.324,0.5592063589743581,-0.0120422948717945,0.3499536025641045,,-1.2042294871794583e-05,-12.04229487179458,-12.251782051281891,0.3462453974358955,0.4198173116883351,0.4198173116883351,-5.997390166976214,-9.67698139472284,-4.34517407295707,66.49107403024671,89.10961190397433,53.03044768665976,-31.291277632919016,-0.031291277632919,-15.583906787346812,-25.145133439648067,-11.290709098871211
2268.374,0.5605307179487105,-0.0125390897435869,0.346642705128224,,-1.2539089743586904e-05,-12.539089743586905,-12.528064102562526,0.349556294871776,0.4231712077922029,0.4231712077922029,-6.045302968460042,-9.754290236672304,-4.379887416090327,65.05784786329122,87.50840155516777,51.77484873646915,-32.582173299016205,-0.0325821732990162,-15.708405712955496,-25.34601644929651,-11.380909917661462
2268.424,0.5598007142857143,-0.0131875714285714,0.3510511428571429,,-1.3187571428571429e-05,-13.18757142857143,-12.658857142857142,0.3540025714285714,0.4265251038961122,0.4265251038961122,-6.093215769944459,-9.83159907862272,-4.414600759224012,63.20505181877093,85.42096749793886,50.15972701692917,-34.267219269136184,-0.0342672192691361,-15.832904638565712,-25.546899458947426,-11.471110736452829
2268.474,0.5581872307692289,-0.0137343076923033,0.3588273076923262,,-1.3734307692303373e-05,-13.73430769230337,-12.794076923080938,0.35843,0.429879,0.429879,-6.14112857142857,-9.908907920572648,-4.449314102357473,61.796163766575575,83.8203067029198,48.93760057926307,-35.68788504775712,-0.0356878850477571,-15.957403564175133,-25.74778246859708,-11.561311555243613
2268.524,0.5578558205128223,-0.0129618717948759,0.3621382051281874,,-1.2961871794875936e-05,-12.961871794875936,-13.511384615380766,0.35843,0.429879,0.429879,-6.14112857142857,-9.908907920572648,-4.449314102357473,64.29491130891473,86.65124708345165,51.10868528564107,-33.680750495966095,-0.0336807504959661,-15.957403564175133,-25.74778246859708,-11.561311555243613
2268.574,0.558336181818179,-0.0131852727272702,0.3617168181818265,,-1.3185272727270234e-05,-13.185272727270233,-13.827,0.359995090909084,0.434047144736866,0.434047144736866,-6.200673496240943,-10.004985566601473,-4.492455044711962,63.97081086215742,86.28610720774425,50.82615936457794,-34.261246213221455,-0.0342612462132214,-16.112127957969815,-25.997435240615378,-11.673411052800498
2268.624,0.5594229342105286,-0.0141732631578941,0.3584866315789332,,-1.417326315789417e-05,-14.173263157894167,-13.831526315788336,0.3627453289473656,0.4431083289473403,0.4431083289473403,-6.330118984962004,-10.21385001448782,-4.586239702003251,61.74707119886128,83.7643221015175,48.89510917485293,-36.82848802156904,-0.036828488021569,-16.44848533578048,-26.540158658040223,-11.917105612703978
2268.674,0.5589696447368429,-0.0142864210526313,0.3613182105263111,,-1.428642105263139e-05,-14.28642105263139,-14.05784210526278,0.3633117763157885,0.4441775454545473,0.4441775454545473,-6.345393506493533,-10.238495944893986,-4.597306258136465,61.51076521465853,83.49464298637237,48.69066559243307,-37.12252293254539,-0.0371225229325453,-16.488175386476094,-26.604199827856387,-11.945861483913854
2268.724,0.5579154358974326,-0.0139567820512805,0.3665968205128358,,-1.395678205128052e-05,-13.95678205128052,-14.171,0.3671818589743732,0.444513,0.444513,-6.350185714285714,-10.246228325871952,-4.60077826453776,62.54193917669467,84.66904047229052,49.58386971390957,-36.26597311212307,-0.036265973112123,-16.50062768947118,-26.624292018134152,-11.954883312178552
2268.774,0.5562603076923129,-0.0131843461538485,0.3743224615384372,,-1.3184346153848586e-05,-13.184346153848589,-14.171,0.3743555769230543,0.444513,0.444513,-6.350185714285714,-10.246228325871952,-4.60077826453776,65.01497714050116,87.46032526637529,51.73737508163231,-34.25883856032036,-0.0342588385603203,-16.50062768947118,-26.624292018134152,-11.954883312178552
