Repository: DunklesArchipel/ORR_on_Ru0001

This project contains the evaluated data files for the article "Impact of the potential dependent surface adlayer composition on the ORR activity and H2O2 formation on Ru(0001) in acid electrolytes".

The subfolders contain the final figures found in the submitted manuscript (and supporting information).

Among the final PNG, also the SVG files are included which are based on the raw PNG obtained from the data evaluation. The CSV contain the data for the individual traces in the figures, where ***r*** and ***b*** refer to the red and blue curves, respectively.

File: data/SI/figure_S5/figure_S5_ORR_HClO4_5mVs_r.csv (part 11 of 35)
t,E,current1_mA,coll_current,potential2,current1,current1_muA,cur1muA_filt,coll_cur_filt,coll_cur_norm,coll_cur_norm_filt,cur_H2O2,cur_H2O2_min,cur_H2O2_max,yield,yield_min,yield_max,j,current1_mA_geo,cur_H2O2_uAcm,cur_H2O2_min_uAcm,cur_H2O2_max_uAcm
2969.675999999989,0.6037774250000673,-0.0051109749998879,0.2176199249996637,,-5.110974999887922e-06,-5.110974999887923,-5.110974999887923,0.2176199249996637,0.2176199249996637,0.2176199249996637,-3.1088560714237667,-4.029998611104883,-2.530464244182136,75.64282147534857,88.1743845372984,66.23004288480962,-13.280603024510404,-0.0132806030245104,-8.078200998013763,-10.471742034462286,-6.575279882104227
2969.7259999999897,0.603436329114013,-0.0055804177214967,0.2192374683540966,,-5.5804177214967545e-06,-5.5804177214967545,-5.5804177214967545,0.2192374683540966,0.2192374683540966,0.2192374683540966,-3.131963833629952,-4.059953117668456,-2.549272887838333,71.89684735023988,84.22815232738536,62.71512681948995,-14.500425549286865,-0.0145004255492868,-8.138245317669378,-10.549577263645489,-6.624153165544843
2969.7759999999894,0.6030008860760417,-0.0056892784809895,0.2208716455692739,,-5.689278480989586e-06,-5.689278480989586,-5.689278480989586,0.2208716455692739,0.2208716455692739,0.2208716455692739,-3.1553092224181984,-4.090215658690257,-2.568274948479929,71.35005787104063,83.64881864583153,62.20425869275717,-14.783294577564774,-0.0147832945775647,-8.198907097653894,-10.628212904366157,-6.6735290329741
2969.8259999999896,0.6020067250002921,-0.0057661749999887,0.2231181999994385,,-5.766174999988781e-06,-5.766174999988781,-5.766174999988781,0.2231181999994385,0.2231181999994385,0.2231181999994385,-3.187402857134835,-4.13181851850812,-2.594397674412076,71.19841716904007,83.48800210440174,62.06267860946494,-14.983106187446928,-0.0149831061874469,-8.282300740216153,-10.736315774354274,-6.741407579245708
2969.8759999999893,0.6006079750002983,-0.0058199249999885,0.2258081999994262,,-5.819924999988536e-06,-5.819924999988536,-5.819924999988536,0.2258081999994262,0.2258081999994262,0.2258081999994262,-3.225831428563231,-4.181633333322707,-2.625676744179374,71.32253568936056,83.61963594003821,62.17855929549434,-15.122772770159584,-0.0151227727701595,-8.382155386726998,-10.865756982794256,-6.82268461710337
2969.925999999989,0.6001579875000899,-0.0058736749999887,0.2311350124988768,,-5.873674999988781e-06,-5.873674999988781,-5.873674999988781,0.2306076499989891,0.2306076499989891,0.2306076499989891,-3.294394999985559,-4.2705120370183165,-2.681484302313827,71.86670695129465,84.19624010162717,62.68695199146344,-15.262439352873518,-0.0152624393528735,-8.560314265223285,-11.096703677141296,-6.967697657739884
2969.9759999999897,0.5998093000000438,-0.005927424999989,0.2342665125001098,,-5.927424999989025e-06,-5.927424999989025,-5.927424999989025,0.2336099999999999,0.2336099999999999,0.2336099999999999,-3.3372857142857124,-4.326111111111109,-2.716395348837208,72.04295562394066,84.38281319217876,62.85173081381947,-15.402105935587448,-0.0154021059355874,-8.671763558180212,-11.2411749828262,-7.058412198518777
2970.0259999999894,0.5995943000000449,-0.0059811749999887,0.2337283875001122,,-5.981174999988781e-06,-5.981174999988781,-5.981174999988781,0.2336099999999999,0.2336099999999999,0.2336099999999999,-3.3372857142857124,-4.326111111111109,-2.716395348837208,71.62740320777418,83.9427772641788,62.463314233586416,-15.54177251830011,-0.0155417725183001,-8.671763558180212,-11.2411749828262,-7.058412198518777
2970.0759999999896,0.5992949625000674,-0.0060349249999887,0.2378063999988776,,-6.034924999988788e-06,-6.034924999988787,-5.993,0.2336099999999999,0.2336099999999999,0.2336099999999999,-3.3372857142857124,-4.326111111111109,-2.716395348837208,71.21661721076767,83.50730688944317,62.07966890851201,-15.68143910101342,-0.0156814391010134,-8.671763558180212,-11.2411749828262,-7.058412198518777
2970.1259999999893,0.5992043749997891,-0.0060693250000117,0.2411527375012891,,-6.069325000011708e-06,-6.069325000011709,-5.993,0.2336099999999999,0.2336099999999999,0.2336099999999999,-3.3372857142857124,-4.326111111111109,-2.716395348837208,70.95617785507505,83.23096914582149,61.83659941311706,-15.770825714009492,-0.0157708257140094,-8.671763558180212,-11.2411749828262,-7.058412198518777
2970.175999999989,0.6001731249997934,-0.0060155750000114,0.2352346125012621,,-6.015575000011464e-06,-6.015575000011464,-5.993,0.2336099999999999,0.2336099999999999,0.2336099999999999,-3.3372857142857124,-4.326111111111109,-2.716395348837208,71.36395625317498,83.66355475551204,62.21723712553308,-15.63115913129556,-0.0156311591312955,-8.671763558180212,-11.2411749828262,-7.058412198518777
2970.2259999999897,0.6003925875000674,-0.0060553499999775,0.2330611124998876,,-6.055349999977562e-06,-6.055349999977562,-6.024174999988781,0.2367303999988769,0.2367303999988769,0.2367303999988769,-3.381862857126813,-4.383896296275498,-2.752679069754384,71.67079747662854,83.98875113903583,62.50385978433551,-15.734512402415303,-0.0157345124024153,-8.787594948091634,-11.39132678456323,-7.152693562400171
2970.2759999999894,0.6000694625000689,-0.0061628499999769,0.2335992374998851,,-6.162849999977072e-06,-6.162849999977072,-6.077924999988537,0.2421103999988525,0.2421103999988525,0.2421103999988525,-3.458719999983608,-4.483525925904677,-2.8152372092889832,71.89512730246192,84.22633123455753,62.71351889706415,-16.013845567840626,-0.0160138455678406,-8.98730424111333,-11.650209201443204,-7.315247638115501
2970.3259999999896,0.5984815250003369,-0.0054269375001571,0.2415185999983155,,-5.426937500157199e-06,-5.426937500157199,-6.026325000011219,0.2416906375001123,0.2416906375001123,0.2416906375001123,-3.452723392858746,-4.475752546298375,-2.810356250001305,77.76701012477609,90.3946811482878,68.23494063076791,-14.101615167359869,-0.0141016151673598,-8.97172236902024,-11.630010478359573,-7.302564718969962
2970.3759999999893,0.597399062500046,-0.0052668499998277,0.2475441999994262,,-5.266849999827779e-06,-5.266849999827779,-6.033849999977073,0.2415614874998852,0.2415614874998852,0.2415614874998852,-3.4508783928555027,-4.473360879627504,-2.808854505812618,79.16921100115476,91.8534708332244,69.56308279607806,-13.685636114222683,-0.0136856361142226,-8.966928232358676,-11.623795856761246,-7.298662514710549
2970.425999999989,0.597183437500045,-0.0060743499998314,0.2502341999994385,,-6.074349999831451e-06,-6.074349999831452,-6.141349999977561,0.2420996124998876,0.2420996124998876,0.2420996124998876,-3.458565892855538,-4.483326157405327,-2.8151117732545075,72.56050366517377,84.93017006080873,63.33593293077961,-15.783882914994766,-0.0157838829149947,-8.986903801746832,-11.649690113375522,-7.314921699096258
2970.4759999999897,0.5981431749997363,-0.0057903375001208,0.2462098625012083,,-5.79033750012085e-06,-5.790337500120851,-6.207412499988897,0.2443161999994507,0.2443161999994507,0.2443161999994507,-3.4902314285635816,-4.524374074063902,-2.840886046505241,75.21589366737972,87.72662311542135,65.82811883294879,-15.045891188809824,-0.0150458911888098,-9.0691850512748,-11.75635099239326,-7.381894809177163
2970.5259999999894,0.5988882531649218,-0.0054226835441669,0.2414550886074808,,-5.422683544166958e-06,-5.422683544166958,-6.261797468343039,0.2470123291133539,0.2470123291133539,0.2470123291133539,-3.5287475587621984,-4.574302390988035,-2.872236385038999,78.84208721904801,91.51363062145022,69.25290200634758,-14.090561483710198,-0.0140905614837101,-9.169267214701426,-11.886087130168518,-7.463357035222092
2970.5759999999896,0.5971452151902358,-0.0060764810125222,0.2420000253163423,,-6.076481012522292e-06,-6.076481012522292,-6.316227848089949,0.249736379746269,0.249736379746269,0.249736379746269,-3.5676625678038434,-4.624747773079056,-2.903911392398477,73.98609400801136,86.43395755264514,64.67226066440685,-15.789420240766828,-0.0157894202407668,-9.270385844080096,-12.017166834918646,-7.545662896344266
2970.6259999999893,0.5961896250000921,-0.0064024999999769,0.2477057499980451,,-6.402499999977024e-06,-6.402499999977024,-6.338,0.253085749999195,0.253085749999195,0.253085749999195,-3.6155107142742144,-4.68677314813324,-2.9428575581301746,72.1802125671702,84.52804950398249,62.98009551442393,-16.636563643138015,-0.016636563643138,-9.394716766995112,-12.178336549808476,-7.646862484763463
2970.675999999989,0.5957590000000901,-0.0065099999999774,0.2568519999980868,,-6.509999999977513e-06,-6.509999999977512,-6.338,0.2568519999992122,0.2568519999992122,0.2568519999992122,-3.669314285703032,-4.756518518503929,-2.9866511627815373,72.09354545354265,84.4363502478854,62.89903907376607,-16.915896808565876,-0.0169158968085658,-9.53452255228318,-12.359566271478194,-7.760657891393285
2970.7259999999897,0.5954358750000661,-0.0065637499999889,0.2595419999994495,,-6.563749999989e-06,-6.563749999989,-6.338,0.2590038749995597,0.2590038749995597,0.2590038749995597,-3.7000553571365664,-4.796368055547401,-3.011672965111159,72.09909440786174,84.44222202796337,62.904228379005225,-17.05556339130902,-0.017055563391309,-9.614401629419312,-12.46311322332133,-7.825675744876184
2970.7759999999894,0.5951570617284397,-0.0063409382717388,0.2609434074075191,,-6.340938271738969e-06,-6.3409382717389695,-6.295283950639731,0.260295,0.260295,0.260295,-3.7185,-4.820277777777777,-3.026686046511628,73.93056947218952,86.3754945051258,64.6201415360957,-16.476598690413667,-0.0164765986904136,-9.6623290757096,-12.525241394438368,-7.86468645697293
2970.8259999999896,0.5949447160494269,-0.00570328395075,0.2604119259260365,,-5.703283950750026e-06,-5.703283950750027,-6.188493827182724,0.260295,0.260295,0.260295,-3.7185,-4.820277777777777,-3.026686046511628,78.93409612102147,91.60924603522254,69.34012482198709,-14.819687063159847,-0.0148196870631598,-9.6623290757096,-12.525241394438368,-7.86468645697293
2970.8759999999893,0.5944782625001147,-0.0056049249999885,0.2623936874994261,,-5.604924999988537e-06,-5.604924999988537,-5.9134500000687815,0.2607147374998852,0.2607147374998852,0.2607147374998852,-3.72449624999836,-4.828050694442318,-3.0315667151149444,79.84410072604645,92.55366514501787,70.20366174411645,-14.564106439306403,-0.0145641064393064,-9.677910019828028,-12.545438914591886,-7.877368620790255
2970.925999999989,0.5942694249997305,-0.0057070499999326,0.2636314875011231,,-5.707049999932685e-06,-5.707049999932685,-5.649,0.261446587499663,0.261446587499663,0.261446587499663,-3.734951249995186,-4.841603472215982,-3.040076598833291,79.11355127227331,91.79566823384882,69.51029151132163,-14.829472946316535,-0.0148294729463165,-9.705076794187548,-12.58065510357645,-7.899481111548004
2970.9759999999897,0.5955606749997363,-0.006029549999934,0.2582508625010986,,-6.029549999934151e-06,-6.029549999934151,-5.649,0.2630609624996703,0.2630609624996703,0.2630609624996703,-3.758013749995291,-4.871499305549451,-3.0588484011589574,76.79160710493215,89.37670437099885,67.31325512295003,-15.667472442600122,-0.0156674724426001,-9.765003502352013,-12.658337873419276,-7.9482586647051265
2971.0259999999894,0.5951551772155339,-0.0059755822785497,0.2604151518971279,,-5.97558227854978e-06,-5.975582278549779,-5.775278480966814,0.263739,0.263739,0.263739,-3.7677,-4.884055555555555,-3.0667325581395346,77.33944049419034,89.94877417029305,67.83069631011355,-15.527240122180055,-0.01552724012218,-9.790172719793212,-12.690964636768976,-7.968745237040985
2971.0759999999896,0.5935210000003418,-0.0056490000000683,0.2680429999984043,,-5.649000000068316e-06,-5.649000000068316,-5.992999999954456,0.263739,0.263739,0.263739,-3.7677,-4.884055555555555,-3.0667325581395346,80.02166363954817,92.73767768077197,70.37234191523021,-14.678633037338608,-0.0146786330373386,-9.790172719793212,-12.690964636768976,-7.968745237040985
2971.1259999999893,0.594812249999724,-0.005863999999954,0.2653530000005749,,-5.863999999954048e-06,-5.863999999954048,-6.046749999988513,0.263739,0.263739,0.263739,-3.7677,-4.884055555555555,-3.0667325581395346,78.23541015642047,90.8825885823026,68.67818598733587,-15.237299367894874,-0.0152372993678948,-9.790172719793212,-12.690964636768976,-7.968745237040985
2971.175999999989,0.5955018148148595,-0.00601423456789,0.263739,,-6.014234567890076e-06,-6.014234567890076,-6.057765432109925,0.2645891234563434,0.2645891234563434,0.2645891234563434,-3.779844620804905,-4.899798582524877,-3.076617714608644,77.18631936666121,89.78896279673818,67.68601268621653,-15.62767608806294,-0.0156276760880629,-9.821729886047535,-12.731872074506065,-7.994431302596832
2971.2259999999897,0.5952888518518962,-0.0060673209876432,0.263739,,-6.06732098764327e-06,-6.067320987643271,-6.00467901235673,0.2667144320983229,0.2667144320983229,0.2667144320983229,-3.8102061728331846,-4.939156149968944,-3.1013306057944527,77.14898903197536,89.74999154071675,67.65074611438322,-15.765618391977586,-0.0157656183919775,-9.900622801724962,-12.83414066890273,-8.058646466520319
2971.2759999999894,0.5948174430380897,-0.0066314177213693,0.2654387088602991,,-6.631417721369371e-06,-6.63141772136937,-6.0354556961910335,0.267182,0.267182,0.267182,-3.8168857142857138,-4.947814814814814,-3.1067674418604647,73.06230600578655,85.46015116897057,63.80588148172062,-17.231394450010264,-0.0172313944500102,-9.917979243190386,-12.85663975969124,-8.072773802596826
2971.3259999999896,0.5940114936712664,-0.0070454683545869,0.2685985822770271,,-7.04546835458693e-06,-7.045468354586931,-6.079000000000001,0.2682716202520462,0.2682716202520462,0.2682716202520462,-3.832451717886374,-4.967992967630485,-3.1194374447912345,70.46295049702442,82.70710387925908,61.37661295360092,-18.30728351069441,-0.0183072835106944,-9.958426694900286,-12.909071641537407,-8.10569614701186
2971.3759999999893,0.592158962025711,-0.0062828101267447,0.2756814936693775,,-6.282810126744712e-06,-6.282810126744712,-6.079000000000001,0.273719721517827,0.273719721517827,0.273719721517827,-3.910281735968956,-5.06888373181161,-3.182787459509616,76.72415374323795,89.3062091872914,67.24958314584532,-16.325555725375324,-0.0163255557253753,-10.160663953655789,-13.17123105103528,-8.270307869254713
2971.425999999989,0.5913213125000453,-0.0060263249999887,0.2803744374993233,,-6.026324999988732e-06,-6.0263249999887325,-6.146037499977333,0.2767909124996615,0.2767909124996615,0.2767909124996615,-3.9541558928523073,-5.125757638882621,-3.218498982554204,79.23778293466015,91.9246710209345,69.62812896452581,-15.659092447779152,-0.0156590924477791,-10.274668671075784,-13.319014943987126,-8.363102406689592
2971.4759999999897,0.591137987499713,-0.0060811624999778,0.2834411500009932,,-6.081162499977825e-06,-6.081162499977825,-6.252000000000001,0.2784375624993379,0.2784375624993379,0.2784375624993379,-3.977679464276256,-5.156251157395146,-3.2376460755736964,79.08821867192388,91.76935751603452,69.48626638962976,-15.801584842719004,-0.015801584842719,-10.335793449382669,-13.39825076771827,-8.41285513321845
2971.5259999999894,0.5925373624997067,-0.0061892874999773,0.2785986500010152,,-6.189287499977333e-06,-6.1892874999773335,-6.252000000000001,0.2816656874993232,0.2816656874993232,0.2816656874993232,-4.023795535704617,-5.216031249987467,-3.2751824127828284,78.79688281484611,91.46664577004591,69.21005493117308,-16.082542038175866,-0.0160825420381758,-10.455623665281486,-13.553586232772297,-8.510391355461676
2971.5759999999896,0.5925007037041201,-0.0062742962962853,0.2784681481468335,,-6.274296296285352e-06,-6.274296296285353,-6.274296296285353,0.2842074074070788,0.2842074074070788,0.2842074074070788,-4.060105820101126,-5.263100137168126,-3.304737295431149,78.57456627632718,91.23549091036524,68.99938837857151,-16.303432979216087,-0.016303432979216,-10.549974052983965,-13.67589229090514,-8.587188182661368
2971.6259999999893,0.5904809506177147,-0.006327382716038,0.284844691356665,,-6.327382716038063e-06,-6.327382716038064,-6.327382716038064,0.2858012345675614,0.2858012345675614,0.2858012345675614,-4.082874779536591,-5.2926154549548405,-3.3232701693902484,78.43945803016304,91.0949447163742,68.87140608710757,-16.441375283129474,-0.0164413752831294,-10.609138011240509,-13.752586310867324,-8.63534489287018
2971.675999999989,0.5911964999997072,-0.0064239999999774,0.2865504999998874,,-6.423999999977513e-06,-6.423999999977513,-6.423999999977513,0.28612,0.28612,0.28612,-4.087428571428571,-5.2985185185185175,-3.3269767441860463,77.77113346034578,90.39897885694796,68.23884071259643,-16.692430276224602,-0.0166924302762246,-10.620970802904512,-13.76792511487622,-8.644976234922279
2971.7259999999897,0.5919501250003744,-0.0065314999999779,0.2877342499992292,,-6.531499999978002e-06,-6.531499999978001,-6.531499999978001,0.2862276249998898,0.2862276249998898,0.2862276249998898,-4.088966071426998,-5.300511574072034,-3.3282281976731376,77.0016314526216,89.5961188154534,67.51156078452577,-16.971763441652463,-0.0169717634416524,-10.624965916778038,-13.773103966193752,-8.648228071796076
2971.7759999999894,0.5901207500003827,-0.0066389999999774,0.2915004999992122,,-6.638999999977512e-06,-6.638999999977512,-6.638999999977512,0.2867657499998874,0.2867657499998874,0.2867657499998874,-4.0966535714269625,-5.310476851849766,-3.3344854651149696,76.31866181559404,88.88216476251351,66.86700405361346,-17.251096607077784,-0.0172510966070777,-10.64494148616601,-13.798998222807793,-8.664487256181637
2971.8259999999896,0.5901541851849224,-0.006682,0.2901373703713563,,-6.682e-06,-6.682,-6.682,0.2888939629623057,0.2888939629623057,0.2888939629623057,-4.127056613747223,-5.34988820300566,-3.3592321274686703,76.362938251213,88.92848924027096,66.90876348290358,-17.362829873306858,-0.0173628298733068,-10.723942212211751,-13.901406571385603,-8.728790172730495
2971.8759999999893,0.5914294938268886,-0.006682,0.2853546543220074,,-6.682e-06,-6.682,-6.682,0.2920822345672214,0.2920822345672214,0.2920822345672214,-4.172603350960306,-5.408930269763359,-3.3963050531072256,76.88172872003021,89.47087029837319,67.39833801835789,-17.362829873306858,-0.0173628298733068,-10.842293042728809,-14.054824314648451,-8.825122244081587
2971.925999999989,0.5895568625004043,-0.0074200624998428,0.2936955749982031,,-7.4200624998428e-06,-7.420062499842801,-6.682,0.2926733624998877,0.2926733624998877,0.2926733624998877,-4.1810480357126805,-5.419877083331253,-3.403178633719624,72.08013444744728,84.42215865927697,62.88649752367629,-19.28064693715572,-0.0192806469371557,-10.864236117360532,-14.083269041022913,-8.84298288622369
2971.9759999999897,0.5888115189870956,-0.0076592405064522,0.2973766329122876,,-7.659240506452214e-06,-7.659240506452215,-6.744050632877856,0.2944562911384571,0.2944562911384571,0.2944562911384571,-4.206518444835102,-5.452894280341799,-3.423910362075083,70.9018017659753,83.17324934508335,61.78586581904111,-19.902138562147627,-0.0199021385621476,-10.930419652289617,-14.169062512227278,-8.896853205352011
2972.0259999999894,0.5900102531643016,-0.0070598734178492,0.2930177721528276,,-7.059873417849243e-06,-7.059873417849244,-6.907341772117103,0.2982702151890606,0.2982702151890606,0.2982702151890606,-4.261003074129437,-5.523522503501122,-3.468258316151868,75.27691123825153,87.79064948801793,65.88554178042739,-18.34471431924541,-0.0183447143192454,-11.071995131060602,-14.352586281004482,-9.012089060165607
2972.0759999999896,0.5888725000003602,-0.0068110000000337,0.2990324999981993,,-6.811000000033731e-06,-6.811000000033732,-6.982999999988757,0.3024759999990997,0.3024759999990997,0.3024759999990997,-4.321085714272853,-5.601407407390735,-3.517162790687206,77.63299394505269,90.2549718766121,68.10819817532517,-17.698029671906415,-0.0176980296719064,-11.228116750208947,-14.554966157678264,-9.1391647966817
2972.1259999999893,0.587430375000069,-0.0068648749998045,0.306456999999425,,-6.864874999804569e-06,-6.86487499980457,-7.026,0.305919,0.305919,0.305919,-4.370271428571428,-5.665166666666666,-3.5571976744186045,77.79643027230462,90.4253444236489,68.26276856074112,-17.838021060030556,-0.0178380210600305,-11.355923273639542,-14.72064128064385,-9.243193362264744
2972.175999999989,0.5871072500000676,-0.0077792499998087,0.3091469999994373,,-7.779249999808727e-06,-7.779249999808727,-7.026,0.305919,0.305919,0.305919,-4.370271428571428,-5.665166666666666,-3.5571976744186045,71.94145801270624,84.27538073545668,62.756831357421774,-20.213976996198937,-0.0202139769961989,-11.355923273639542,-14.72064128064385,-9.243193362264744
2972.2259999999897,0.586720000000088,-0.0077253750001431,0.3105458749998899,,-7.725375000143117e-06,-7.725375000143117,-7.445624999856882,0.3068876249996696,0.3068876249996696,0.3068876249996696,-4.384108928566709,-5.683104166660549,-3.568460755810112,72.40785741781488,84.76881077953445,63.19306979347734,-20.073985608348227,-0.0200739856083482,-11.391879298525796,-14.76725094253344,-9.272459894148902
2972.2759999999894,0.5862900000000899,-0.0070260000001462,0.3110839999998874,,-7.026000000146298e-06,-7.026000000146298,-8.144999999853702,0.3085019999996623,0.3085019999996623,0.3085019999996623,-4.407171428566604,-5.712999999993746,-3.587232558135608,77.09446947499754,89.69306852862769,67.59924534653403,-18.25669600305209,-0.018256696003052,-11.451806006689717,-14.84493371237556,-9.321237447305585
2972.3259999999896,0.586181139240529,-0.0078981518985529,0.3078150126589071,,-7.898151898552941e-06,-7.898151898552942,-8.199430379735524,0.3095912405061027,0.3095912405061027,0.3095912405061027,-4.422732007230039,-5.733171120483384,-3.5998981454198,71.79244672785475,84.11760344138179,62.61754178582412,-20.522937403189204,-0.0205229374031892,-11.492239361982056,-14.897347321087851,-9.354148317892374
2972.3759999999893,0.5865641851849566,-0.0084262962962848,0.3065886666663234,,-8.42629629628487e-06,-8.42629629628487,-8.275851851828865,0.3104462222221078,0.3104462222221078,0.3104462222221078,-4.434946031744397,-5.749004115224218,-3.6098397932803232,68.96605971071794,81.11297747956772,59.98336619689598,-21.895293183847627,-0.0218952931838476,-11.523976870169909,-14.938488535405432,-9.379981173394109
2972.425999999989,0.587626530863971,-0.008479382716038,0.3081831111107711,,-8.479382716038065e-06,-8.479382716038064,-8.382641975285871,0.3109777037035904,0.3109777037035904,0.3109777037035904,-4.442538624337005,-5.758846364881303,-3.616019810506865,68.75972244864411,80.89273367007033,59.791640709286696,-22.033235487762276,-0.0220332354877622,-11.543705827590257,-14.964063109839222,-9.39603962710835
2972.4759999999897,0.587667000000045,-0.0083605000000338,0.3097929999996624,,-8.360500000033862e-06,-8.360500000033861,-8.446999999988757,0.311084,0.311084,0.311084,-4.444057142857143,-5.760814814814815,-3.617255813953488,69.41367972768118,81.59034608813155,60.39955848372431,-21.724324926125394,-0.0217243249261253,-11.547651619078524,-14.969178024731422,-9.399251317854612
2972.5259999999894,0.5871462658231565,-0.0082964430379049,0.3127185569602828,,-8.296443037904916e-06,-8.296443037904917,-8.49,0.3118467848093134,0.3118467848093134,0.3118467848093134,-4.4549540687044775,-5.77494045943173,-3.6261254047594575,69.87397587038294,82.08063493578692,60.82792348305641,-21.55787623776177,-0.0215578762377617,-11.575966714802757,-15.005882778448017,-9.42229848879294
2972.5759999999896,0.5854025949370681,-0.0086236582277806,0.3208913417704677,,-8.62365822778067e-06,-8.623658227780671,-8.49,0.3156607088599735,0.3156607088599735,0.3156607088599735,-4.509438697999622,-5.845568682592102,-3.670473358836901,68.67289145102684,80.80001397174166,59.710982153994365,-22.408127909981847,-0.0224081279099818,-11.717542193575849,-15.189406547227948,-9.537534343608243
2972.6259999999893,0.5854072749997705,-0.008748,0.3213282875009175,,-8.748e-06,-8.748000000000001,-8.589974999965628,0.3197787124990824,0.3197787124990824,0.3197787124990824,-4.568267321415464,-5.921828009242267,-3.7183571220823537,68.61182959384861,80.73479805641081,59.65426925714842,-22.731223545598382,-0.0227312235455983,-11.870405315403158,-15.38756244589298,-9.661957814863037
2972.675999999989,0.586462,-0.0087349240507729,0.3172407594922709,,-8.734924050772912e-06,-8.734924050772912,-8.748000000000001,0.3240187848098933,0.3240187848098933,0.3240187848098933,-4.628839782998476,-6.000347866849876,-3.7676602884871313,69.27449243454897,81.44196999410241,60.270103944127726,-22.69724637082108,-0.022697246370821,-12.027799710116309,-15.591592216817434,-9.790069531490015
2972.7259999999897,0.586462,-0.0080811265824138,0.3237787341758618,,-8.081126582413814e-06,-8.081126582413816,-8.748000000000001,0.3251080253162302,0.3251080253162302,0.3251080253162302,-4.644400361660432,-6.020518987337597,-3.780325875770119,72.9934466693835,85.3874671230122,63.74136538669583,-20.998387613754677,-0.0209983876137546,-12.068233065404806,-15.644005825524747,-9.82298040207368
2972.7759999999894,0.5862252250001131,-0.0080700249998304,0.3269664500002261,,-8.07002499983048e-06,-8.070024999830482,-8.818949999966124,0.3259547749998869,0.3259547749998869,0.3259547749998869,-4.656496785712671,-6.036199537034943,-3.7901718023242665,73.1778385984814,85.5820708263908,63.91414688221146,-20.96954072813377,-0.0209695407281337,-12.099664994901124,-15.684750919316269,-9.848564530733473
2972.8259999999896,0.5856871000001106,-0.0088768999998341,0.3258902000002212,,-8.87689999983415e-06,-8.876899999834151,-8.980199999966857,0.3264928999998894,0.3264928999998894,0.3264928999998894,-4.664184285712706,-6.046164814812766,-3.7964290697661554,68.889376764179,81.03114058552482,59.91210437157674,-23.066163498874293,-0.0230661634988742,-12.11964056428928,-15.710645175930544,-9.86482371511918
2972.8759999999893,0.5852392750000925,-0.009006,0.3261700249998844,,-9.006e-06,-9.006,-9.006,0.3270310249998844,0.3270310249998844,0.3270310249998844,-4.671871785712634,-6.056130092590451,-3.802686337207958,68.31284660224242,80.4153204807288,59.37667981081765,-23.4016231426222,-0.0234016231426222,-12.139616133677157,-15.736539432544465,-9.881082899504664
2972.925999999989,0.5845197974687042,-0.0090451898733827,0.329063455693987,,-9.045189873382774e-06,-9.045189873382776,-9.045189873382776,0.3284861265813456,0.3284861265813456,0.3284861265813456,-4.69265895116208,-6.083076418173066,-3.8196061230389033,68.317230901215,80.42000716986934,59.38074920272843,-23.50345599271223,-0.0235034559927122,-12.193630503214274,-15.806558059722205,-9.92504808401162
2972.9759999999897,0.5828856202535027,-0.0092084810126244,0.3394153544282381,,-9.208481012624446e-06,-9.208481012624446,-9.208481012624446,0.3328449873408703,0.3328449873408703,0.3328449873408703,-4.754928390583862,-6.163796061867969,-3.8702905504752367,68.10555005987784,80.19366333301006,59.18431301904281,-23.927759535135397,-0.0239277595351353,-12.35543440668428,-16.01630386051666,-10.056748935673252
2973.0259999999894,0.5821167375000681,-0.009264,0.3393842000011327,,-9.264e-06,-9.264,-9.264,0.3368123124992071,0.3368123124992071,0.3368123124992071,-4.811604464274387,-6.237265046281613,-3.916422238362873,68.36799764424796,80.47427132765252,59.42787215061676,-24.07202273964602,-0.024072022739646,-12.502704239874282,-16.20720919983703,-10.176619730130229
2973.0759999999896,0.5817934050633585,-0.0092705696202305,0.3348500253146583,,-9.270569620230588e-06,-9.270569620230589,-9.264,0.3404500886072578,0.3404500886072578,0.3404500886072578,-4.863572694389397,-6.304631270504774,-3.958721960549509,68.82020268550212,80.95730276268829,59.84782989137313,-24.089093556526585,-0.0240890935565265,-12.63774098610352,-16.3822568338379,-10.286533360781936
2973.1259999999893,0.58146682278488,-0.0093800632911158,0.343567113922186,,-9.38006329111582e-06,-9.38006329111582,-9.264,0.3420848987338275,0.3420848987338275,0.3420848987338275,-4.886927124768964,-6.334905532107916,-3.977731380625901,68.5067695752832,80.62256569985847,59.55670795031386,-24.373607172178204,-0.0243736071721782,-12.698426260193378,-16.4609229298803,-10.33592835132019
2973.175999999989,0.5811938000000454,-0.0094627999999886,0.3457756000010218,,-9.462799999988658e-06,-9.462799999988658,-9.264,0.3444844999993188,0.3444844999993188,0.3444844999993188,-4.921207142847412,-6.379342592579978,-4.005633720922312,68.42609425841965,80.53636123149724,59.48180469868891,-24.588594212051955,-0.0245885942120519,-12.787501106339736,-16.576390323032992,-10.408431133067229
2973.2259999999897,0.5809788000000443,-0.0095165499999889,0.3409331000009997,,-9.516549999988903e-06,-9.516549999988902,-9.264,0.3477126249993335,0.3477126249993335,0.3477126249993335,-4.967323214276193,-6.439122685172842,-4.043170058131785,68.59108942466993,80.71264448989376,59.63500781434495,-24.728260794765887,-0.0247282607947658,-12.907331322239644,-16.73172578808843,-10.505967355311338
2973.2759999999894,0.5806650506329813,-0.0088997594938222,0.348503139238526,,-8.899759493822297e-06,-8.899759493822296,-9.360354430356338,0.348579544303681,0.348579544303681,0.348579544303681,-4.979707775766871,-6.455176746364462,-4.053250515159081,71.75646844425708,84.07949919674755,62.58391697912118,-23.125562706462745,-0.0231255627064627,-12.939511961901143,-16.773441432094078,-10.532160899221862
2973.3259999999896,0.5807911249997496,-0.0084846249999431,0.3538571250007964,,-8.484624999943171e-06,-8.48462499994317,-9.453124999988631,0.3499294374993174,0.3499294374993174,0.3499294374993174,-4.998991964275963,-6.4801747685058775,-4.068946947666482,74.14912448998756,86.6055659784813,64.82532564671774,-22.04685729015556,-0.0220468572901555,-12.989620923937684,-16.83839749399329,-10.572947263670208
2973.3759999999893,0.5819748749997443,-0.0087533749999419,0.3500908750008135,,-8.75337499994195e-06,-8.753374999941949,-9.506874999988389,0.3531575624993027,0.3531575624993027,0.3531575624993027,-5.045108035704324,-6.539954861098197,-4.106483284875613,73.12554608605973,85.52689205715458,63.86514056261032,-22.745190203718867,-0.0227451902037188,-13.1094511398365,-16.993732959047314,-10.670483485913431
2973.425999999989,0.5811246875003641,-0.0093235624998521,0.3512206874993174,,-9.323562499852112e-06,-9.32356249985211,-9.71112499994317,0.3545026874998862,0.3545026874998862,0.3545026874998862,-5.064324107141231,-6.564864583331226,-4.1221242732544905,70.39705337515905,82.63706091183342,61.31519115110371,-24.22679280126845,-0.0242267928012684,-13.159383103199616,-17.058459578221726,-10.711125781674106
2973.4759999999897,0.5795535000000445,-0.0099583749999888,0.3542335624997774,,-9.958374999988878e-06,-9.958374999988878,-9.953,0.3550407499998887,0.3550407499998887,0.3550407499998887,-5.072010714284125,-6.574828703701643,-4.1283808139521945,67.49009387653562,79.53484178307218,58.61364913937827,-25.87632010466912,-0.0258763201046691,-13.179356352544874,-17.084350827372983,-10.727383077652805
2973.5259999999894,0.5793385000000455,-0.0100121249999886,0.3553091874997724,,-1.0012124999988631e-05,-10.012124999988634,-9.953,0.3555782499998863,0.3555782499998863,0.3555782499998863,-5.079689285712661,-6.584782407405301,-4.134630813952166,67.31714543460028,79.34951067416061,58.45341318293949,-26.01598668738178,-0.0260159866873817,-13.199308721503822,-17.110215009356807,-10.743623377968229
2973.5759999999896,0.5796075624998442,-0.0100927499999777,0.357461062499332,,-1.0092749999977756e-05,-10.092749999977755,-9.979874999988878,0.357461062499332,0.357461062499332,0.357461062499332,-5.106586607133314,-6.619649305543184,-4.156523982550372,67.19486171184836,79.21841962400197,58.340151051161335,-26.225486561423452,-0.0262254865614234,-13.269200013912451,-17.200814832849474,-10.800511639231065
2973.6259999999893,0.5803606874998407,-0.0102002499999772,0.3606891874993174,,-1.0200249999977268e-05,-10.200249999977268,-10.033624999988634,0.3606891874993174,0.3606891874993174,0.3606891874993174,-5.152702678561677,-6.679429398135507,-4.1940603197595046,67.12327962508942,79.14166188348692,58.27386274990632,-26.504819726848783,-0.0265048197268487,-13.389030229811274,-17.3561502979035,-10.898047861474293
2973.675999999989,0.5805339746835214,-0.0096225822786181,0.3673866202516788,,-9.622582278618151e-06,-9.622582278618154,-10.13697468352147,0.3668961772138184,0.3668961772138184,0.3668961772138184,-5.241373960197406,-6.7943736521077485,-4.26623461876533,70.52461506190585,82.77263678818105,61.43409694700557,-25.00378016245801,-0.025003780162458,-13.619437948711193,-17.654826970551543,-11.085589028020737
2973.7259999999897,0.5799803544307884,-0.0094396708859055,0.3732490759486859,,-9.439670885905554e-06,-9.439670885905556,-10.263455696168371,0.3715163797467219,0.3715163797467219,0.3715163797467219,-5.307376853524598,-6.879932958272628,-4.31995790403165,71.97883871134309,84.31495058290841,62.7917797781137,-24.528494410653398,-0.0245284944106533,-13.790943038203269,-17.877148382856088,-11.225186193886382
2973.7759999999894,0.5780189620257403,-0.0102573924048865,0.3765180632904328,,-1.0257392404886588e-05,-10.25739240488659,-10.42737974680002,0.3720613164555784,0.3720613164555784,0.3720613164555784,-5.31516166365112,-6.890024378807008,-4.326294377390447,68.2631974210281,80.36224307977517,59.3305992096322,-26.653301297485143,-0.0266533012974851,-13.811171462899884,-17.903370414870224,-11.241651190732464
2973.8259999999896,0.5772673291139928,-0.0105102784810012,0.3745456962033343,,-1.0510278481001205e-05,-10.510278481001205,-10.510278481001205,0.3746220506322234,0.3746220506322234,0.3746220506322234,-5.351743580460334,-6.937445382078211,-4.356070356188644,67.47870554868237,79.52264073548669,58.60309621272229,-27.31041262895868,-0.0273104126289586,-13.906227673315604,-18.026591428372083,-11.319022524791771
2973.8759999999893,0.5769413000000687,-0.0105645999999885,0.3719445999991985,,-1.056459999998856e-05,-10.56459999998856,-10.556,0.377368,0.377368,0.377368,-5.390971428571428,-6.988296296296295,-4.387999999999999,67.57478355080097,79.6255635347814,58.6921338095496,-27.451564274070485,-0.0274515642740704,-14.0081591987644,-18.158724887287185,-11.401990045505906
2973.925999999989,0.5766181750000673,-0.0106183499999888,0.3757108499992155,,-1.0618349999988804e-05,-10.618349999988803,-10.556,0.377368,0.377368,0.377368,-5.390971428571428,-6.988296296296295,-4.387999999999999,67.34790668833806,79.38248066891404,58.48190932509601,-27.59123085678441,-0.0275912308567844,-14.0081591987644,-18.158724887287185,-11.401990045505906
2973.9759999999897,0.5762931139241178,-0.010702962025294,0.3810292658214412,,-1.0702962025294086e-05,-10.702962025294084,-10.556,0.3788934683538705,0.3788934683538705,0.3788934683538705,-5.412763833626721,-7.016545710256861,-4.405738004114774,67.1736896123795,79.19571824424273,58.32054373359814,-27.81109080898608,-0.027811090808986,-14.064785631195596,-18.232129521920218,-11.448081327717349
2974.0259999999894,0.5759665316456393,-0.0108118227847869,0.3875672405049351,,-1.0811822784786916e-05,-10.811822784786916,-10.556,0.3816175189867609,0.3816175189867609,0.3816175189867609,-5.451678842668012,-7.066991092347423,-4.437413011473963,67.04188270827066,79.05436166977022,58.1984969051632,-28.093959837263988,-0.0280939598372639,-14.165904260573347,-18.363209226669152,-11.530387188838771
2974.0759999999896,0.5772414430376978,-0.0102799620254318,0.3839603544311876,,-1.027996202543189e-05,-10.27996202543189,-10.181987341852995,0.3854096455688123,0.3854096455688123,0.3854096455688123,-5.505852079554461,-7.137215658681709,-4.481507506614096,69.7569608122434,81.95605267541872,60.71898867365606,-26.71194728399115,-0.0267119472839911,-14.306670602349126,-18.54568411415628,-11.644964443772546
2974.1259999999893,0.5778515696203479,-0.009953,0.384941113922275,,-9.953e-06,-9.953,-9.953,0.3894415443028505,0.3894415443028505,0.3894415443028505,-5.563450632897864,-7.211880450052786,-4.528390050033145,71.71035134932569,84.03065166737713,62.54082010618559,-25.862353446426685,-0.0258623534464266,-14.456337450994758,-18.73969669573394,-11.766786297321312
2974.175999999989,0.5774154936709777,-0.009953,0.39311389873246,,-9.953e-06,-9.953,-9.953,0.3938004050623752,0.3938004050623752,0.3938004050623752,-5.625720072319646,-7.292600093747689,-4.579074477469479,72.22313574162561,84.57345704533165,63.02024510772876,-25.862353446426685,-0.0258623534464266,-14.618141354464765,-18.949442496528395,-11.898487148982948
2974.2259999999897,0.5759250625003531,-0.009864850000022,0.3985553374990069,,-9.864850000022048e-06,-9.864850000022049,-9.953,0.3959082749996689,0.3959082749996689,0.3959082749996689,-5.65583249999527,-7.331634722216091,-4.603584593019407,72.88123444299515,85.26899352557761,63.63624984327586,-25.63330025083417,-0.0256333002508341,-14.696386933453708,-19.050871950773324,-11.962175410950692
2974.2759999999894,0.5748187749997743,-0.009993987499797,0.4016218125006767,,-9.993987499797044e-06,-9.993987499797043,-10.01212499994366,0.3974037749997743,0.3974037749997743,0.3974037749997743,-5.677196785711062,-7.359329166662487,-4.620974127904352,72.4539598575334,84.8175516889701,63.236212938742106,-25.96885733536836,-0.0259688573353683,-14.751900920021802,-19.122834525954183,-12.007361213971231
2974.3259999999896,0.5758950249997793,-0.0109621124998014,0.398393687500662,,-1.0962112499801446e-05,-10.962112499801446,-10.28087499994488,0.3984800249997792,0.3984800249997792,0.3984800249997792,-5.692571785711132,-7.379259722218133,-4.63348866278813,68.3600083690921,80.46573214799082,59.42045599246091,-28.48447985425068,-0.0284844798542506,-14.791852058798112,-19.17462303918273,-12.039879582742648
2974.3759999999893,0.576237350000023,-0.0109630375001261,0.3978342749997706,,-1.0963037500126166e-05,-10.963037500126166,-10.45003749997695,0.4002231624995413,0.4002231624995413,0.4002231624995413,-5.717473749993447,-7.411540046287802,-4.653757703483039,68.55273995216959,80.67167832910812,59.59939466206878,-28.48688341954114,-0.0284868834195411,-14.856558519340616,-19.258501784330427,-12.092547632021432
2974.425999999989,0.5761254556962726,-0.0103851898733942,0.398965278480196,,-1.0385189873394276e-05,-10.385189873394276,-10.565797468249531,0.4023646962021816,0.4023646962021816,0.4023646962021816,-5.748067088602594,-7.4511980778181774,-4.678659258164903,71.2573673393117,83.55052713811007,62.11771264175745,-26.98537638038521,-0.0269853763803852,-14.936053720407228,-19.361551119046403,-12.157253028238442
2974.4759999999897,0.5757982405063968,-0.0104946835442811,0.4027792025308561,,-1.0494683544281134e-05,-10.494683544281132,-11.055670885974546,0.4039995063287755,0.4039995063287755,0.4039995063287755,-5.771421518982508,-7.481472339421769,-4.697668678241576,70.96255061104992,83.23773322642842,61.84254563657717,-27.26988999604105,-0.027269889996041,-14.99673899449798,-19.440217215089977,-12.206648018777429
2974.5259999999894,0.5748103500003842,-0.0109110249998304,0.4089393499980784,,-1.091102499983048e-05,-10.91102499983048,-11.188100000067756,0.4070454249989828,0.4070454249989828,0.4070454249989828,-5.81493464284261,-7.537878240721902,-4.733086337197474,69.53185069282262,81.71627486400334,60.5094944063043,-28.351731639547225,-0.0283517316395472,-15.109805586362556,-19.586785019358867,-12.29867896564394
2974.5759999999896,0.5729816000003759,-0.0117178999998341,0.41808559999812,,-1.1717899999834153e-05,-11.717899999834149,-10.865600000066287,0.4118872999990047,0.4118872999990047,0.4118872999990047,-5.884104285700067,-7.627542592574161,-4.789387209290752,66.85720773895933,78.85622214264998,58.027550482592616,-30.448354410287752,-0.0304483544102877,-15.289539309997908,-19.81977317962692,-12.44497385697504
2974.6259999999893,0.5723272750000925,-0.0118921499999884,0.4159333250009248,,-1.1892149999988453e-05,-11.892149999988453,-11.356324999861275,0.4162776749990751,0.4162776749990751,0.4162776749990751,-5.946823928558215,-7.708845833316205,-4.840438081384594,66.67226436204228,78.6576957505176,57.85641835972809,-30.90113398348483,-0.0309011339834848,-15.45251304370946,-20.03103542703078,-12.577626896042585
2974.675999999989,0.5719742000000231,-0.0117651500001501,0.4147279499981523,,-1.1765150000150117e-05,-11.765150000150117,-11.847,0.4204528999991916,0.4204528999991916,0.4204528999991916,-6.006469999988451,-7.786164814799844,-4.888987209292925,67.59620113351083,79.6485033205658,58.71198426924005,-30.571131081493952,-0.0305711310814939,-15.607500261736142,-20.23194478373204,-12.703779282808489
