Repository: DunklesArchipel/ORR_on_Ru0001

This project contains the evaluated data files for the article "Impact of the potential dependent surface adlayer composition on the ORR activity and H2O2 formation on Ru(0001) in acid electrolytes".

The subfolders contain the final figures found in the submitted manuscript (and supporting information).

Among the final PNG, also the SVG files are included which are based on the raw PNG obtained from the data evaluation. The CSV contain the data for the individual traces in the figures, where ***r*** and ***b*** refer to the red and blue curves, respectively.

File: data/SI/figure_S5/figure_S5_ORR_H2SO4_5mVs_r.csv (part 13 of 38)
t,E,current1_mA,coll_current,potential2,current1,current1_muA,cur1muA_filt,coll_cur_filt,coll_cur_norm,coll_cur_norm_filt,cur_H2O2,cur_H2O2_min,cur_H2O2_max,yield,yield_min,yield_max,j,current1_mA_geo,cur_H2O2_uAcm,cur_H2O2_min_uAcm,cur_H2O2_max_uAcm
2273.924,0.5270139733333354,-0.0259149066666669,0.6927411733333294,,-2.591490666666693e-05,-25.914906666666926,-25.706,0.6910771466666693,0.7769604285714378,0.7769604285714378,-11.09943469387768,-17.909293881866844,-8.041660541260692,59.973698225569976,81.7324385052178,47.36439046985442,-67.33853870636987,-0.0673385387063698,-28.84130444173569,-46.53636977280894,-20.89583715606018
2273.974,0.5279326400000076,-0.0260302400000009,0.6910198399999856,,-2.6030240000000965e-05,-26.03024000000096,-25.706,0.6922244800000096,0.7791961428571669,0.7791961428571669,-11.131373469388096,-17.960828120557267,-8.064800529723344,59.90791265593074,81.65670390787207,47.30776326658062,-67.63822638152703,-0.067638226381527,-28.92429569069545,-46.67027881486703,-20.955965213969087
2274.024,0.528005883116883,-0.0255467532467526,0.6916263766233777,,-2.554675324675267e-05,-25.54675324675266,-25.660207792207736,0.6928894545454551,0.786060532467553,0.786060532467553,-11.2294361781079,-18.119055446340223,-8.135848023314718,61.069057744829024,82.98967081402672,48.30890558648616,-66.38191117011613,-0.0663819111701161,-29.179106544993203,-47.08142430108041,-21.14057843518308
2274.074,0.5280815454545463,-0.0251196363636364,0.6949353636363784,,-2.511963636363646e-05,-25.11963636363645,-25.62,0.6950136363636465,0.7907784545454565,0.7907784545454565,-11.296835064935092,-18.227805711987955,-8.184679246135651,62.04244739687683,84.1009519324694,49.150862861353104,-65.27207013785575,-0.0652720701378557,-29.35423905107384,-47.36400621684193,-21.26746383092468
2274.124,0.5286406363636326,-0.0251754805194801,0.7038795194804592,,-2.5175480519480145e-05,-25.175480519480143,-25.62,0.7011623376622962,0.7913375454545427,0.7913375454545427,-11.304822077922037,-18.240693013617864,-8.190465923471129,61.97767711897802,84.0271794091306,49.09476155561838,-65.4171782757385,-0.0654171782757385,-29.374992889398925,-47.39749320063812,-21.282500211365807
2274.174,0.5280416753246769,-0.0253966233766229,0.7045500909090946,,-2.539662337662292e-05,-25.39662337662292,-25.62,0.7044159090909053,0.7971356842105475,0.7971356842105475,-11.387652631579249,-18.37434276865116,-8.250477555894479,61.91587203749791,83.9567612360552,49.0412387827506,-65.9918065017587,-0.0659918065017587,-29.59022378006968,-47.7447751460515,-21.43843732064238
2274.224,0.526879207792201,-0.0257541558441583,0.7049969740260162,,-2.5754155844158373e-05,-25.754155844158376,-25.653506493507127,0.7069874675324823,0.8021100256410354,0.8021100256410354,-11.458714652014791,-18.48900361786732,-8.301962758652955,61.58468561673125,83.57903839908447,48.75460327982078,-66.92083604500948,-0.0669208360450094,-29.77487474853358,-48.0427154061636,-21.572218945378708
2274.274,0.525090246753255,-0.0264249350649319,0.7161768441557926,,-2.642493506493197e-05,-26.42493506493197,-25.821038961038195,0.7108998051947872,0.8032132307692285,0.8032132307692285,-11.474474725274687,-18.5144330015608,-8.313381102267464,60.552260780798406,82.39738918520902,47.86289043057944,-68.66382100353107,-0.068663821003531,-29.81582648017118,-48.10879233864684,-21.60188891808353
2274.324,0.5251732162162177,-0.0263845405405399,0.7165228108108032,,-2.638454054053994e-05,-26.38454054053993,-25.95514864864882,0.7156851891891969,0.804339,0.804339,-11.490557142857142,-18.540382498157577,-8.32503298783171,60.67605284563604,82.53940683298325,47.9696645136064,-68.55885793037451,-0.0685588579303745,-29.85761580678531,-48.17622075748967,-21.632165737412368
2274.374,0.5256898831168835,-0.0260307792207792,0.7140411038961015,,-2.603077922077925e-05,-26.030779220779248,-26.0811558441558,0.7203804285714279,0.8057164499999883,0.8057164499999883,-11.510234999999833,-18.57213335180495,-8.339289808263134,61.32085261366689,83.27767080941962,48.52646528708753,-67.63962751870716,-0.0676396275187071,-29.90874769631536,-48.25872370125076,-21.669211344668444
2274.424,0.5237892337662329,-0.0259184415584415,0.7241027922077969,,-2.5918441558441505e-05,-25.918441558441504,-26.24868831168839,0.7226161428571439,0.8078683249999979,0.8078683249999979,-11.540976071428542,-18.62173505654437,-8.361562047158392,61.61855576860755,83.61769742187752,48.78390412883427,-67.34772393901018,-0.0673477239390101,-29.988626773438952,-48.38761115423139,-21.72708460040565
2274.474,0.5236847894736868,-0.0264944210526343,0.725912789473676,,-2.6494421052634345e-05,-26.494421052634344,-26.309,0.7252332105263241,0.8144425789474291,0.8144425789474291,-11.634893984963274,-18.77327462235604,-8.42960659178789,61.02860213193247,82.94336321929438,48.273965864496695,-68.84437673281198,-0.0688443767328119,-30.23266759276842,-48.781378843585294,-21.90389481474396
2274.524,0.5244950632911389,-0.0272635443037995,0.7242709493670666,,-2.726354430379949e-05,-27.2635443037995,-26.3874556962005,0.728182670886064,0.8225511038961104,0.8225511038961104,-11.75073005565872,-18.96017983774956,-8.513531078453871,60.23810642942277,82.0365740315019,47.59210185568644,-70.84290354538085,-0.0708429035453808,-30.53366160484225,-49.26704233614912,-22.12196823350871
2274.574,0.5246039240506327,-0.0266097468354441,0.7313538607594815,,-2.660974683544417e-05,-26.609746835444174,-27.04125316455584,0.7319965949367023,0.8236686363636437,0.8236686363636437,-11.76669480519491,-18.985939473179613,-8.525097712245326,61.32249005981036,83.27954247544112,48.52788063811683,-69.14404478832425,-0.0691440447883242,-30.575145177150965,-49.33397741061341,-22.15202353053473
2274.624,0.5244127532467562,-0.0267616883116827,0.7343100909090946,,-2.676168831168277e-05,-26.761688311682768,-27.432467532466426,0.7340529090909055,0.8257589870129821,0.8257589870129821,-11.796556957328312,-19.034123013445605,-8.546733164600463,61.18824586039501,83.12604346416062,48.41186780519956,-69.53885682104347,-0.0695388568210434,-30.65274042814514,-49.4591798368828,-22.208242129528188
2274.674,0.5239659999999999,-0.0276,0.733751,,-2.7600000000000007e-05,-27.6,-27.6,0.734612,0.8286458947368385,0.8286458947368385,-11.837798496240548,-19.100667559261712,-8.576613105811733,60.03275511116068,81.80040482300835,47.415235255585095,-71.71716619324592,-0.0717171661932459,-30.759904424530436,-49.632092382228734,-22.285883604517068
2274.724,0.5236213333333312,-0.027772000000001,0.7383423333333612,,-2.7772000000001045e-05,-27.77200000000105,-27.6,0.7386293333333577,0.8337432631579387,0.8337432631579387,-11.910618045113411,-19.21816423698246,-8.629371656941034,60.029396405108365,81.7965399740265,47.41234334940415,-72.16409925793118,-0.0721640992579311,-30.949122239335956,-49.93740139539008,-22.422973958845144
2274.774,0.5233924210526314,-0.0279145789473686,0.7417705657894775,,-2.791457894736861e-05,-27.914578947368607,-27.68486842105292,0.7417705657894775,0.8385457368421313,0.8385457368421313,-11.979224812030449,-19.32886345589672,-8.679078001957372,60.05556594341103,81.82665137272367,47.434876563312336,-72.5345832457579,-0.0725345832457579,-31.127393359081257,-50.22504756496748,-22.55213331414933
2274.824,0.5232792631578942,-0.0280277368421058,0.7440356973684324,,-2.802773684210584e-05,-28.027736842105828,-27.85460526315875,0.7440356973684324,0.8430760000000522,0.8430760000000522,-12.043942857143602,-19.43328809745352,-8.725966925947446,60.111994044358426,81.8915652251565,47.48346986206136,-72.82861815673424,-0.0728286181567342,-31.295559837236404,-50.496389571242815,-22.67397174728044
2274.874,0.5239518933333306,-0.0274681333333356,0.7519549733333012,,-2.746813333333563e-05,-27.46813333333563,-27.97037333333288,0.7519549733333012,0.8488153333333334,0.8488153333333334,-12.125933333333332,-19.565582360548387,-8.785369913155236,61.25126492016124,83.19811467964703,48.46632256983667,-71.37451751032859,-0.0713745175103285,-31.508607830249527,-50.84014934127136,-22.828327323583206
2274.924,0.5230051578947434,-0.0275505263157875,0.7580359473684115,,-2.755052631578757e-05,-27.55052631578758,-28.13894736842051,0.7580359473684115,0.853616410256418,0.853616410256418,-12.194520146520256,-19.676249383479096,-8.835061801478194,61.363723190435394,83.32666836616,48.56352340934546,-71.58861139495409,-0.071588611394954,-31.68682710126372,-51.12771185125807,-22.95744911392066
2274.974,0.5202867368421027,-0.0283432894736849,0.7620004210526354,,-2.8343289473684968e-05,-28.34328947368497,-28.3659210526318,0.7620004210526354,0.8574792307692538,0.8574792307692538,-12.249703296703624,-19.76528916624445,-8.875042590915768,60.35378256534675,82.1694995987246,47.69178035980307,-73.64856527708487,-0.0736485652770848,-31.830217650277035,-51.359077101199865,-23.061337118291377
2275.024,0.5200707792207795,-0.0285894415584411,0.7659148441558377,,-2.8589441558441192e-05,-28.58944155844119,-28.375,0.7648420129870084,0.8614866666666551,0.8614866666666551,-12.306952380952216,-19.85766239988682,-8.916520171938803,60.18600270327285,81.97667467168924,47.54721521894149,-74.28817868184125,-0.0742881786818412,-31.97897642163455,-51.5991041500744,-23.169114457839303
2275.074,0.5204340131578985,-0.028719,0.7677084605263117,,-2.8719e-05,-28.719,-28.47005263157976,0.7669385394736883,0.8642344736842119,0.8642344736842119,-12.346206766917312,-19.92100061068677,-8.944960399337146,60.1297679419629,81.9120080615702,47.49877763515581,-74.62482956173295,-0.0746248295617329,-32.08097690431834,-51.76368520044843,-23.243014911277733
2275.124,0.5214530921052609,-0.028719,0.766576223684213,,-2.8719e-05,-28.719,-28.696368421052146,0.768070776315787,0.8653673684210542,0.8653673684210542,-12.362390977443631,-19.9471143534634,-8.956686034990712,60.18487048908053,81.97537287890678,47.54623991012309,-74.62482956173295,-0.0746248295617329,-32.12303073460901,-51.83154040445709,-23.27348336638238
2275.174,0.5199243421052611,-0.0281582763157887,0.7741082631579049,,-2.815827631578873e-05,-28.158276315788733,-28.719,0.7707324210526351,0.8664867272727304,0.8664867272727304,-12.37838181818186,-19.9729160878848,-8.968271572140377,61.07253231024741,82.99364753057895,48.31190661309083,-73.16781819763627,-0.0731678181976362,-32.16458210355079,-51.89858487096338,-23.30358778280269
2275.224,0.5186717499999985,-0.0281165000000041,0.7776532499999794,,-2.811650000000412e-05,-28.11650000000412,-28.719,0.7733490000000104,0.8673952500000025,0.8673952500000025,-12.391360714285751,-19.993857953033565,-8.9776749228106,61.180030225168,83.11664599357302,48.40476943612456,-73.0592646113295,-0.0730592646113295,-32.19830709082933,-51.9530012196326,-23.32802190101971
2275.274,0.518331618421053,-0.0290230789473673,0.7731223289473739,,-2.9023078947367334e-05,-29.02307894736733,-28.719,0.7756147894736815,0.8679616973684203,0.8679616973684203,-12.39945281954886,-20.0069148244218,-8.983537740637347,59.868155279934825,81.61092133743395,47.2735461532026,-75.41496290971158,-0.0754149629097115,-32.21933400597454,-51.98692882163672,-23.34325612857194
2275.324,0.5178997922077899,-0.0291980259740262,0.7744112727272838,,-2.919802597402625e-05,-29.19802597402625,-28.9596883116897,0.7778547142857254,0.874289961038997,0.874289961038997,-12.489856586271385,-20.152784201639225,-9.049036247875277,59.92080105390804,81.67154350619523,47.31885651961786,-75.8695536700707,-0.0758695536700707,-32.454243497370726,-52.36596282049207,-23.513450597013684
2275.374,0.5181682597402608,-0.0290749610389607,0.7791517402597462,,-2.9074961038960743e-05,-29.074961038960737,-29.15,0.7817004025974069,0.8794146800000002,0.8794146800000002,-12.56306685714286,-20.27091132183676,-9.102077881320524,60.34419732121118,82.15848804383828,47.68351940718543,-75.54977582946728,-0.0755497758294672,-32.644476582991814,-52.67291000567815,-23.651276526033755
2275.424,0.5199565714285738,-0.0285717142857136,0.7892134285714416,,-2.857171428571364e-05,-28.57171428571363,-29.15,0.7889672857142952,0.8799886800000002,0.8799886800000002,-12.571266857142858,-20.284142284843565,-9.108018870051662,61.110140820826565,83.03668672986784,48.3443915719879,-74.24211528458198,-0.0742421152845819,-32.66578385700574,-52.70728997570916,-23.666713876620104
2275.474,0.5187803766233726,-0.0291584415584433,0.790990909090908,,-2.9158441558443354e-05,-29.15844155844336,-29.19355844155856,0.791002090909092,0.8904991666667126,0.8904991666667126,-12.721416666667324,-20.526413818416646,-9.216804031803791,60.75195669616527,82.62644084489588,48.03515333929846,-75.76669562256996,-0.0757666956225699,-33.05594033684453,-53.336819969808914,-23.94938646809607
2275.524,0.5175500526315736,-0.029674894736845,0.7928766315789059,,-2.967489473684504e-05,-29.67489473684504,-29.24957894736817,0.7930580526315496,0.9001817272727264,0.9001817272727264,-12.859738961038945,-20.749601276934868,-9.31702003084368,60.467143327855645,82.29968732365501,47.78949731683545,-77.10867237715196,-0.0771086723771519,-33.415363632992374,-53.91676098628716,-24.209792535428168
2275.574,0.5187961052631641,-0.0289952894736808,0.8025042631579431,,-2.89952894736808e-05,-28.995289473680803,-29.30615789473713,0.799854105263192,0.9012999090909156,0.9012999090909156,-12.875712987013078,-20.775375880195075,-9.328593385514807,61.5018138106441,83.48442092336707,48.682924012625,-75.34275340598695,-0.0753427534059869,-33.45687130964318,-53.983734953880536,-24.239865296310867
2275.624,0.5187476153846169,-0.0294008461538438,0.8036109230769293,,-2.940084615384384e-05,-29.40084615384384,-29.560153846152925,0.8025513076923045,0.9040595789473715,0.9040595789473715,-12.915136842105309,-20.83898753486721,-9.35715639512956,61.041412382369366,82.9580275443856,48.285029050741976,-76.39657137091571,-0.0763965713709157,-33.55931214904999,-54.14902653395115,-24.314084792960166
2275.674,0.5182658947368425,-0.0300145263157914,0.8019381578947324,,-3.0014526315791423e-05,-30.014526315791425,-29.79273684210635,0.8036592631578904,0.9076722857143026,0.9076722857143026,-12.96674693877575,-20.922262081187338,-9.394548468633474,60.33672786739936,82.14990673588801,47.67708209351999,-77.99118739134661,-0.0779911873913466,-33.69341830412837,-54.36541111649128,-24.41124615345981
2275.724,0.5181527368421053,-0.0295053157894739,0.8030703947368416,,-2.9505315789473933e-05,-29.50531578947393,-29.509842105263296,0.8047921578947363,0.9121437142857344,0.9121437142857344,-13.030624489796203,-21.025330558567568,-9.440828445558504,61.26877367347947,83.21813425362004,48.48145371508375,-76.66803029195306,-0.076668030291953,-33.859400802046906,-54.63322920060588,-24.53150226927691
2275.774,0.5179056000000017,-0.0298383999999956,0.8055439999999824,,-2.98383999999956e-05,-29.838399999995605,-29.683199999997647,0.8065771999999882,0.9148005199999996,0.9148005199999996,-13.068578857142846,-21.086571147629844,-9.468326795400444,60.91586592780407,82.81426841265116,48.17662302275171,-77.53353230942875,-0.0775335323094287,-33.95802325388599,-54.79235968986499,-24.60295530281511
2275.824,0.5175189736842121,-0.0305812894736847,0.8090507631578874,,-3.058128947368478e-05,-30.581289473684784,-30.10960526315765,0.8090054736842041,0.9177674155844706,0.9177674155844706,-13.110963079778152,-21.154959450283567,-9.499034623333907,60.01504758188078,81.78002808581239,47.3999890836236,-79.46389201405846,-0.0794638920140584,-34.068156454563805,-54.97006314157119,-24.682747998443293
2275.874,0.5155933157894745,-0.0297885263157898,0.8192448421052583,,-2.978852631578985e-05,-29.788526315789856,-30.449736842105107,0.8180673157894693,0.9272700129870444,0.9272700129870444,-13.246714471243491,-21.373998674503348,-9.597387975398783,61.56217197341565,83.5533378329491,48.73512852561048,-77.40393813193407,-0.077403938131934,-34.420899393066854,-55.53922518672371,-24.93831407437444
2275.924,0.5146109220779216,-0.0299600779220825,0.8235568831168781,,-2.996007792208256e-05,-29.96007792208257,-30.613000000000003,0.8229981168831217,0.9319345921052702,0.9319345921052702,-13.313351315789571,-21.481519360488768,-9.645667090341092,61.53129784379539,83.5180884547176,48.70842392847508,-77.84970606886208,-0.077849706068862,-34.59405177186775,-55.81861210360879,-25.063764846475177
2275.974,0.5144992337662332,-0.0310217662337716,0.8224393506493449,,-3.102176623377163e-05,-31.02176623377164,-30.613000000000003,0.8241156493506551,0.9339170263157992,0.9339170263157992,-13.341671804511414,-21.52721537739289,-9.666185590872413,60.14714997065076,81.93199836557528,47.51374870149034,-80.60844799258787,-0.0806084479925878,-34.66764109057566,-55.937350829648,-25.11708110417956
2276.024,0.5155921818181781,-0.0311530909090905,0.826251090909078,,-3.115309090909055e-05,-31.153090909090547,-30.558272727272914,0.8268769090908998,0.938447289473668,0.938447289473668,-13.406389849623825,-21.63164001894849,-9.713074514861944,60.173007500775135,81.96173263983755,47.5360211269977,-80.94968833915019,-0.0809496883391501,-34.835807568728875,-56.20869283592023,-25.23891953730925
2276.074,0.5161682105263157,-0.0310165526315784,0.8306848421052693,,-3.1016552631578414e-05,-31.016552631578413,-30.67636842105304,0.8306848421052693,0.9426195324675388,0.9426195324675388,-13.46599332096484,-21.727812131679105,-9.756257874809956,60.54506563239974,82.38913191657211,47.85668563750996,-80.59490071813289,-0.0805949007181329,-34.99068409263677,-56.45859107475562,-25.35112925477934
2276.124,0.5160550526315788,-0.030563263157894,0.8357822105263231,,-3.0563263157894095e-05,-30.56326315789409,-31.015842105263648,0.8357822105263231,0.9468064210526212,0.9468064210526212,-13.525806015037446,-21.824321831997747,-9.79959281889098,61.356732037071936,83.3186787908194,48.55747980037524,-79.4170515689348,-0.0794170515689347,-35.14610427094369,-56.709366517400994,-25.463732855744336
2276.174,0.514066184210515,-0.0304749473684207,0.8455685526316327,,-3.0474947368420752e-05,-30.474947368420764,-30.990947368420763,0.8403578421052871,0.9575669473684468,0.9575669473684468,-13.67952781954924,-22.07235689405105,-9.910965929663526,61.96213525951392,84.00947376406013,49.08130147515399,-79.18756757795124,-0.0791875675779512,-35.54554239419361,-57.35387274084408,-25.75313009830714
2276.224,0.5132800666666758,-0.03062446666667,0.849389266666625,,-3.0624466666670005e-05,-30.624466666670013,-30.957,0.8453717333333751,0.9662200519480812,0.9662200519480812,-13.803143599258304,-22.271814919464447,-10.000526899693096,62.13768202537773,84.20937824598427,49.23337099540312,-79.57608570699612,-0.0795760857069961,-35.86675157598719,-57.87215405813209,-25.985849626279567
2276.274,0.514542733333331,-0.0310831333333325,0.8436499333333438,,-3.10831333333325e-05,-31.0831333333325,-30.957,0.8511110666666563,0.9729278441558172,0.9729278441558172,-13.89896920222596,-22.42643260336338,-10.069953585959611,61.797774753809215,83.8221436140776,48.93899505380205,-80.7679072128054,-0.0807679072128054,-36.11574942720456,-58.27392007742899,-26.16625126386008
2276.324,0.514569769230769,-0.031029769230769,0.8515192692307857,,-3.1029769230769045e-05,-31.02976923076904,-31.056230769230968,0.8551615384615453,0.9758739466666722,0.9758739466666722,-13.94105638095246,-22.49434161614285,-10.100446202366872,62.0004466954628,84.05311647485567,49.11448236290836,-80.62924336453376,-0.0806292433645337,-36.22511077471663,-58.45037811929582,-26.245484743517554
2276.374,0.5139115200000082,-0.0311716533333303,0.8598573066666368,,-3.1171653333330345e-05,-31.17165333333035,-31.226693333331976,0.8590766666666477,0.9806281052631416,0.9806281052631416,-14.008972932330591,-22.603927150147108,-10.149652478756543,62.013186138493005,84.06762678123825,49.12551662773286,-80.9979218342283,-0.0809979218342283,-36.40158840524045,-58.73513043648999,-26.373344696473676
2276.424,0.5121895200000082,-0.0318029866666636,0.8661699733333035,,-3.1802986666663693e-05,-31.802986666663685,-31.51402666666532,0.8630933333333144,0.9874241578947434,0.9874241578947434,-14.106059398496331,-22.760579277257087,-10.219992674053708,61.45219998026185,83.42775580558613,48.64001950547678,-82.63840870343128,-0.0826384087034312,-36.65386254397681,-59.14218285078244,-26.55612003981397
2276.474,0.5129606842105302,-0.0317138947368414,0.8652767368420983,,-3.171389473684141e-05,-31.71389473684141,-31.75010526315861,0.8646876315789509,0.990414315789486,0.990414315789486,-14.148775939849791,-22.829503786821352,-10.250941270494462,61.7006193973812,83.71133594441183,48.85490923258937,-82.4069079520711,-0.082406907952071,-36.76485925757995,-59.32127960828999,-26.63653835990053
2276.524,0.5136290909090906,-0.0317567792207795,0.8640938181818189,,-3.175677922077959e-05,-31.756779220779592,-31.957610389610487,0.8658158181818187,0.9927474210526293,0.9927474210526293,-14.182106015037556,-22.88328293216572,-10.27508927062842,61.74336160852332,83.76009115111235,48.89189864461446,-82.5183410557561,-0.082518341055756,-36.85146572647395,-59.461021923666536,-26.69928568377161
2276.574,0.5130699999999994,-0.032371714285715,0.8652120000000014,,-3.237171428571508e-05,-32.371714285715086,-32.125142857143075,0.8669340000000014,0.9944461052631612,0.9944461052631612,-14.206372932330874,-22.92243838155564,-10.2926709147966,61.00024187694352,82.91089482640255,48.249474902421206,-84.11621787640948,-0.0841162178764094,-36.91452205040593,-59.56276532479944,-26.74497067278465
2276.624,0.5125051710526344,-0.0327717894736825,0.8667834868420967,,-3.277178947368251e-05,-32.771789473682496,-32.33903947368307,0.8676218289473655,0.9977081842105132,0.9977081842105132,-14.252974060150189,-22.9976307959768,-10.326433936166469,60.6190142770018,82.47398192334586,47.92046223328376,-85.15579246862879,-0.0851557924686287,-37.03561266013819,-59.75814890746299,-26.832702129841493
2276.674,0.5121732857142853,-0.0328776363636368,0.8699302207792148,,-3.287763636363684e-05,-32.877636363636825,-32.52151948051943,0.8699302207792148,1.0008649220779244,1.0008649220779244,-14.29807031539892,-23.07039505023802,-10.359106661074916,60.61624222262171,82.47080180382063,47.918071234709885,-85.43083011347997,-0.0854308301134799,-37.1527929366732,-59.94722304209268,-26.917600508183718
2276.724,0.5125090000000019,-0.0323185454545422,0.8771964545454966,,-3.2318545454542215e-05,-32.318545454542225,-32.57736363636396,0.8771964545454966,1.003659727272748,1.003659727272748,-14.3379961038964,-23.134816590558547,-10.388033326873131,61.461889908567954,83.43882404007451,48.64839855256069,-83.97806143070207,-0.083978061430702,-37.25653802395835,-60.114619067947466,-26.99276494653397
2276.774,0.5121897200000008,-0.0327821599999987,0.8796442799999992,,-3.278215999999875e-05,-32.782159999998754,-32.67555999999984,0.8796442799999992,1.0116443589743829,1.0116443589743829,-14.452062271062609,-23.31886600983974,-10.47067549928028,61.19318399327958,83.1316917653174,48.416134472639655,-85.18273974251773,-0.0851827397425177,-37.55293303365711,-60.59286192267065,-27.20750633831275
2276.824,0.512081871794871,-0.0333325769230772,0.8828841666666593,,-3.3332576923077256e-05,-33.33257692307725,-32.76499999999999,0.8828841666666593,1.0190143421052889,1.0190143421052889,-14.557347744361268,-23.48874749793365,-10.54695596396564,60.795032965500354,82.67581840893587,48.07232561529857,-86.61296952324219,-0.0866129695232421,-37.82651186649386,-61.0342901442209,-27.40571716306413
2276.874,0.5136267435897348,-0.032780653846157,0.8955758333332609,,-3.2780653846157e-05,-32.780653846156994,-32.76499999999999,0.8955758333332609,1.0229788157894766,1.0229788157894766,-14.613983082706806,-23.580130432876164,-10.58798887944065,61.66935345297159,83.6756646825024,48.82785447740682,-85.17882608000387,-0.0851788260800038,-37.97367585100609,-61.2717439533694,-27.51233906228568
2276.924,0.5118647142857143,-0.0326667142857142,0.9028425714285714,,-3.2666714285714284e-05,-32.666714285714285,-32.949285714285715,0.9006290000000001,1.0251587662337696,1.0251587662337696,-14.645125231910992,-23.630379289470486,-10.610551703524246,61.90892335291755,83.94884278674924,49.0352218930036,-84.88276005129897,-0.0848827600512989,-38.05459710789346,-61.40231299682576,-27.570967388539017
2276.974,0.5087606052631551,-0.0328805000000059,0.906370236842084,,-3.288050000000598e-05,-32.88050000000598,-33.195,0.902020763157916,1.028471736842146,1.028471736842146,-14.692453383459224,-23.706744779996804,-10.644841461452744,61.768094425543225,83.7882984837405,48.91330477385755,-85.4382711238207,-0.0854382711238207,-38.17757685101679,-61.60074475680782,-27.660067543179757
2277.024,0.5083073157894734,-0.0338430000000004,0.9029722105263142,,-3.384300000000045e-05,-33.843000000000465,-33.195,0.9054187894736858,1.0369664736842532,1.0369664736842532,-14.8138067669179,-23.90255235649609,-10.732763300917812,60.89099450311552,82.78577788617163,48.15515206532297,-87.93927737239329,-0.0879392773723932,-38.49290731368413,-62.1095405722316,-27.888527875532365
2277.074,0.5078579480519471,-0.0338255324675309,0.9073145584415798,,-3.382553246753095e-05,-33.82553246753096,-33.429935064935954,0.9094608571428672,1.0446460000000422,1.0446460000000422,-14.923514285714884,-24.07956895683425,-10.812247585417088,61.22587118986585,83.16907617642852,48.44437860750204,-87.89388889670121,-0.0878938888967012,-38.77797660202514,-62.56950901228287,-28.095063659633304
2277.124,0.5075275199999914,-0.0332191199999976,0.91614368000001,,-3.3219119999997665e-05,-33.21911999999766,-33.81519999999833,0.91376731999999,1.0514421842105046,1.0514421842105046,-15.020602631578631,-24.23622411689725,-10.8825891425758,62.27483000387979,84.36543019423156,49.35223307284626,-86.31815760265258,-0.0863181576026525,-39.03025562505912,-62.97656930754619,-28.27784254170008
2277.174,0.5090195200000004,-0.0336211200000001,0.9144216799999996,,-3.3621120000000105e-05,-33.6211200000001,-34.10186666666673,0.9154893200000004,1.0559731052631514,1.0559731052631514,-15.085330075187874,-24.34066392322893,-10.929484875877984,61.94387007018866,83.9886638253522,49.06548365091111,-87.36273371895184,-0.0873627337189518,-39.1984465247181,-63.24795071870124,-28.399698668474965
2277.224,0.5086741818181699,-0.03426745454546,0.9208640000000852,,-3.426745454546009e-05,-34.26745454546009,-34.54109090909461,0.9215684545455174,1.0605451066666842,1.0605451066666842,-15.150644380952627,-24.44605065047157,-10.976805797162196,61.31617650251209,83.27232574138826,48.522423458966415,-89.0422004585602,-0.0890422004585602,-39.36816235520097,-63.521792654651335,-28.52265962413284
2277.274,0.5069164736842096,-0.0350935394736851,0.933430013157888,,-3.509353947368511e-05,-35.093539473685105,-35.093539473685105,0.930914986842112,1.0646117922077918,1.0646117922077918,-15.208739888682738,-24.53978961554956,-11.018896621156632,60.469386602233,82.30226281289272,47.79143135484546,-91.18873922983734,-0.0911887392298373,-39.51912051400392,-63.76536848571224,-28.632030443684275
2277.324,0.5066901578947366,-0.035320513157895,0.9317306710526292,,-3.532051315789504e-05,-35.32051315789504,-35.32051315789504,0.9326143289473706,1.0662884155844163,1.0662884155844163,-15.232691651205949,-24.57843655260964,-11.03624993228362,60.26399991346796,82.06633562491076,47.614411346256425,-91.77851855708288,-0.0917785185570828,-39.58135792463792,-63.86579054397304,-28.677122121151573
2277.374,0.5064069342105288,-0.0354905789473675,0.9339958026315328,,-3.549057894736758e-05,-35.49057894736758,-35.49057894736758,0.9357291315789136,1.0687283733333204,1.0687283733333204,-15.267548190476004,-24.634678696710605,-11.061503872162875,60.158043849860746,81.94452601780046,47.5231319511321,-92.22042567619114,-0.0922204256761911,-39.67193083115067,-64.01193283366699,-28.74274317199776
2277.424,0.5060668026315804,-0.0356037368421048,0.9402254078947117,,-3.56037368421048e-05,-35.603736842104794,-35.603736842104794,0.9402593947368236,1.0721230512820596,1.0721230512820596,-15.316043589743709,-24.7129275788706,-11.096639313694768,60.15753980024653,81.94394639063151,47.52269779016207,-92.51446058716746,-0.0925144605871674,-39.79794360683509,-64.21525848896788,-28.834040791549054
2277.474,0.5056221818181807,-0.0357701818181822,0.9441847272727372,,-3.577018181818223e-05,-35.770181818182245,-35.606,0.9441847272727372,1.0787448461538809,1.0787448461538809,-15.410640659341157,-24.86556298477272,-11.165175914240764,60.2203712771865,82.01618720303391,47.57682247951782,-92.94695921076809,-0.092946959210768,-40.043749177911685,-64.61187366186844,-29.01212958762432
2277.524,0.5052721315789477,-0.0359635789473681,0.9553467894736548,,-3.596357894736809e-05,-35.9635789473681,-35.68068421052608,0.951110631578932,1.08513917105263,1.08513917105263,-15.501988157894711,-25.012955103568785,-11.23135816540228,60.242173669974,82.04124912273352,47.59560602259266,-93.4494916040695,-0.0934494916040695,-40.28111090744439,-64.99486442561019,-29.184100729131337
2277.574,0.5050451578947364,-0.0361898947368425,0.97573494736846,,-3.618989473684254e-05,-36.18989473684254,-35.85042105263191,0.9618711578947576,1.091368776315809,1.091368776315809,-15.590982518797269,-25.1565503592904,-11.29583554287264,60.2190744734791,82.01469643389713,47.575705275392856,-94.03756142602218,-0.0940375614260221,-40.51235813103534,-65.36798923789819,-29.35164184491925
2277.624,0.5062612337662253,-0.035848363636366,0.96862361038967,,-3.584836363636608e-05,-35.848363636366074,-36.069506493505095,0.9689031688311268,1.0975983815789312,1.0975983815789312,-15.679976879699016,-25.30014561501071,-11.36031292034242,60.8596229673278,82.74983617672106,48.12807199412193,-93.15011060381084,-0.0931501106038108,-40.743605354624194,-65.74111405018279,-29.519182960705656
2277.674,0.5068751333333353,-0.0358894799999973,0.9653489333333092,,-3.588947999999737e-05,-35.889479999997384,-36.208,0.9741523466666564,1.1055954025974262,1.1055954025974262,-15.794220037106085,-25.48448061372233,-11.44308332409426,61.11876675148062,83.04655707041155,48.35184287714198,-93.25694933873145,-0.0932569493387314,-41.040460264269264,-66.22009896822021,-29.734257554972064
2277.724,0.5063017999999986,-0.0366354800000019,0.9722356000000176,,-3.66354800000019e-05,-36.6354800000019,-36.208,0.9770216800000072,1.1150980000000672,1.1150980000000672,-15.929971428572385,-25.703519837943656,-11.541436676159831,60.61004327231152,82.4636901610924,47.912724484797145,-95.1953915844012,-0.0951953915844012,-41.39320320277481,-66.78926101337676,-29.98982363090501
2277.774,0.5048371578947414,-0.0369739473684202,0.9855209473683804,,-3.697394736842024e-05,-36.97394736842024,-36.50731578947271,0.98334652631577,1.1224605000000247,1.1224605000000247,-16.03515000000035,-25.87322883644044,-11.617639689283102,60.49961533415229,82.33696531440778,47.817494314342746,-96.07488145801892,-0.0960748814580189,-41.66650425665407,-67.23024102966963,-30.187833201795872
2277.824,0.5043113157894743,-0.0369307105263154,0.9929511052631556,,-3.693071052631549e-05,-36.93071052631549,-36.725,0.988715368421054,1.1276305064935217,1.1276305064935217,-16.109007235621732,-25.99239985501269,-11.671150055690385,60.74318610790953,82.61638592718292,48.02758542956463,-95.9625327699429,-0.0959625327699428,-41.85841844656829,-67.53990073055239,-30.32687710906734
2277.874,0.5056705263157824,-0.0363076842105296,0.988420842105287,,-3.63076842105296e-05,-36.3076842105296,-36.725,0.991546947368406,1.1304253116883034,1.1304253116883034,-16.14893302411862,-26.05682139533225,-11.700076721488164,61.57062302314097,83.56298552259535,48.74243869884399,-94.34363125429138,-0.0943436312542913,-41.9621635338519,-67.70729675640467,-30.402041547416463
2277.924,0.504175394736846,-0.0364937105263151,0.9943557631578795,,-3.6493710526315136e-05,-36.49371052631514,-36.96263157894683,0.9934268947368388,1.1316440909090946,1.1316440909090946,-16.166344155844207,-26.08491481481617,-11.712691274826955,61.398888601310894,83.36685145325885,48.59392461251676,-94.82701097188227,-0.0948270109718822,-42.0074054551409,-67.78029604749398,-30.434819808947324
2277.974,0.5026803684210521,-0.0369786842105274,0.9981160526315715,,-3.6978684210527446e-05,-36.978684210527454,-37.19121052631596,0.9956693684210576,1.1348068421053168,1.1348068421053168,-16.211526315790238,-26.1578176790618,-11.745426238618162,60.95680447727887,82.8611560545613,48.21196787523545,-96.08718989615782,-0.0960871898961578,-42.12480895056913,-67.96973035296743,-30.519879911793115
2278.024,0.5023408947368435,-0.0377714473684176,0.9930193421052852,,-3.777144736841764e-05,-37.77144736841764,-37.30436842105214,0.9990673947368276,1.141036447368439,1.141036447368439,-16.30052067669198,-26.30141293478211,-11.809903616087936,60.2919452204634,82.0984510768552,47.63849060820707,-98.14714377826988,-0.0981471437782699,-42.35605617415798,-68.34285516525205,-30.687421027579507
2278.074,0.5024517012987016,-0.0381087012987016,0.9982602597402728,,-3.810870129870168e-05,-38.10870129870168,-37.6402467532474,1.0019828441558487,1.1462114285714482,1.1462114285714482,-16.374448979592117,-26.42069862268804,-11.86346547150768,60.1083046628298,81.88732160805453,47.48029248385532,-99.02348059593317,-0.0990234805959331,-42.54815502870412,-68.65281282844136,-30.82659872637503
2278.124,0.5024735000000008,-0.0381161666666675,1.0077813333333117,,-3.811616666666759e-05,-38.1161666666676,-37.987333333333,1.0063466666666534,1.154283168831134,1.154283168831134,-16.48975955473049,-26.606755934145465,-11.94700923095624,60.39549439331275,82.21741189978721,47.72773207751403,-99.04287896677032,-0.0990428789667703,-42.84778356787215,-69.13627308667544,-31.043682845243904
2278.174,0.5019215769230756,-0.0375091153846139,1.0221287692308043,,-3.750911538461389e-05,-37.5091153846139,-38.207846153846695,1.0151761538461754,1.1682571948052525,1.1682571948052525,-16.68938849721789,-26.92886363574808,-12.091642559947314,61.58615940250132,83.58072070273565,48.75587818017679,-97.46548774637652,-0.0974654877463765,-43.3665090042979,-69.97325321594933,-31.41950503699518
2278.224,0.5014391578947343,-0.0380408157894797,1.0224687894736504,,-3.8040815789479794e-05,-38.04081578947979,-38.393276315790494,1.020600131578971,1.174676736842142,1.174676736842142,-16.78109624060203,-27.076837021132764,-12.158085812386744,61.22039753518237,83.1628163867722,48.4396487748436,-98.84708362683968,-0.0988470836268396,-43.60480681130833,-70.35775437072508,-31.592154376763965
2278.274,0.5010075714285716,-0.0389272597402596,1.0185293376623368,,-3.892725974025968e-05,-38.92725974025968,-38.57320779220774,1.0241527922077918,1.1788660512820597,1.1788660512820597,-16.840943589743713,-27.17340263851689,-12.201445864440313,60.39622072846392,82.21824611319373,47.72835815080246,-101.1504621826034,-0.1011504621826034,-43.76031703901193,-70.60867511096025,-31.704823219491267
2278.324,0.5006718571428571,-0.0392064805194806,1.0224423246753265,,-3.9206480519480655e-05,-39.20648051948065,-38.79658441558453,1.0258294155844163,1.1821769487179703,1.1821769487179703,-16.888242124542433,-27.24972034146796,-12.235714164713311,60.213301103974295,82.00805940888684,47.5707315359655,-101.87600287202363,-0.1018760028720236,-43.883219824550224,-70.80698269741055,-31.7938676175289
2278.374,0.5004061578947373,-0.0389811052631591,1.03037478947366,,-3.898110526315912e-05,-38.98110526315911,-39.05805263157827,1.031869631578927,1.1914472307691986,1.1914472307691986,-17.020674725274265,-27.463404590392308,-12.331663016979554,60.78619189886365,82.6656849480075,48.06469590436306,-101.2903769766085,-0.1012903769766085,-44.22733905774184,-71.3622301174463,-32.043185725645905
2278.424,0.5001797631578935,-0.0386485000000053,1.0402285000000404,,-3.86485000000053e-05,-38.6485000000053,-39.3613947368446,1.0402285000000404,1.202254246753225,1.202254246753225,-17.175060667903207,-27.71251126059921,-12.44351730300453,61.53337573744806,83.5204609880647,48.71022112595849,-100.42611947898712,-0.1004261194789871,-44.62850290938752,-72.00952085900697,-32.33383327710533
2278.474,0.4999527894736836,-0.0396110000000027,1.047591000000021,,-3.961100000000276e-05,-39.611000000002775,-39.814684210527616,1.047591000000021,1.2089620389610611,1.2089620389610611,-17.2708862708723,-27.867128944500465,-12.512943989272086,60.72543441554407,82.5960333530277,48.01226857218165,-102.9271257275675,-0.1029271257275675,-44.87750076060862,-72.41128687830991,-32.514234914688544
2278.524,0.499726210526317,-0.040131789473683,1.053254552631555,,-4.013178947368302e-05,-40.13178947368302,-40.13178947368302,1.053254552631555,1.2153231948052,1.2153231948052,-17.36175992578857,-28.01375650138969,-12.57878293559098,60.395505607619135,82.21742477971188,47.72774174380943,-104.2803701201624,-0.1042803701201624,-45.113631232065785,-72.79229096765535,-32.68531399639652
2278.574,0.499472080000001,-0.0403583999999996,1.0579280133333226,,-4.03583999999996e-05,-40.35839999999961,-40.34458666666657,1.0577903066666592,1.2211177600000118,1.2211177600000118,-17.444539428571595,-28.14732388420008,-12.638757581103569,60.35865857696848,82.17510096464228,47.69598279591538,-104.86920580048798,-0.1048692058004879,-45.32872946969204,-73.13935887312671,-32.84115499710693
2278.624,0.4988980800000027,-0.0405883999999989,1.0642406799999702,,-4.058839999999892e-05,-40.588399999998906,-40.40191999999973,1.0623816399999784,1.2228397599999965,1.2228397599999965,-17.469139428571374,-28.187016773220183,-12.656580547296825,60.17871098400274,81.96829069364826,47.54093406440221,-105.46684885209652,-0.1054668488520965,-45.39265129173327,-73.24249878321892,-32.88746704886557
2278.674,0.498527441558442,-0.0407821688311685,1.0659195584415615,,-4.078216883116855e-05,-40.78216883116854,-40.49115584415564,1.0652824415584383,1.2274036410256417,1.2274036410256417,-17.534337728937736,-28.292216322031752,-12.703817421414623,60.13507585837728,81.918112652852,47.50334923776816,-105.97034709369304,-0.105970347093693,-45.56206568821485,-73.5158543457397,-33.01020961232773
2278.724,0.4983680933333322,-0.0409292133333336,1.064493626666663,,-4.092921333333363e-05,-40.92921333333363,-40.60129333333328,1.0670067733333308,1.234071870129907,1.234071870129907,-17.629598144712954,-28.44592205826787,-12.7728346234444,60.21159821975625,82.00610174725945,47.56926452311311,-106.3524345936777,-0.1063524345936777,-45.80959492987387,-73.91525071641001,-33.18954722639158
2278.774,0.4997454266666613,-0.040584546666668,1.0690842933333151,,-4.058454666666801e-05,-40.584546666668,-40.65862666666644,1.0698761066666551,1.2430153766233911,1.2430153766233911,-17.757362523191304,-28.652073980857672,-12.865401298173769,60.87343650480948,82.76566277467968,48.13999559601575,-105.45683616561496,-0.1054568361656149,-46.14158403005172,-74.45092577776619,-33.430076921881515
2278.824,0.5003194615384614,-0.0404858846153847,1.074771769230776,,-4.048588461538473e-05,-40.485884615384734,-40.774307692307865,1.074771769230776,1.2511541038961431,1.2511541038961431,-17.873630055659188,-28.83967537365972,-12.949638383562672,61.25352534683602,83.20069936172825,48.46827599616742,-105.20046795080162,-0.1052004679508016,-46.443699173127,-74.93839825115998,-33.64896261218842
2278.874,0.5002092051282055,-0.0405967820512816,1.081393564102537,,-4.0596782051281605e-05,-40.59678205128159,-40.93969230769165,1.081393564102537,1.2584209870129657,1.2584209870129657,-17.97744267161379,-29.007180359188567,-13.024851747164664,61.383459214908925,83.34922137945746,48.58058520231836,-105.48862917691103,-0.105488629176911,-46.713450862669454,-75.37365125425309,-33.84440063021006
2278.924,0.4983198552631593,-0.0415422499999993,1.0876310131578903,,-4.154224999999932e-05,-41.542249999999314,-41.44267105263122,1.0876310131578903,1.258857,1.258857,-17.983671428571427,-29.01723065832088,-13.029364548981045,60.422992192237714,82.24899159571477,47.75143508824219,-107.94537852504786,-0.1079453785250478,-46.72963596404294,-75.39976643444018,-33.85612691129204
2278.974,0.4977487763157922,-0.0421921315789481,1.093860618421069,,-4.219213157894812e-05,-42.192131578948114,-41.718,1.093860618421069,1.2651175194806377,1.2651175194806377,-18.073107421151963,-29.16153850091981,-13.094161893380944,59.97854723888823,81.73801983353788,47.36856486837775,-109.6340620469102,-0.1096340620469101,-46.96203074460657,-75.77474286671034,-34.02449944452423
