Repository: DunklesArchipel/ORR_on_Ru0001

This project contains the evaluated data files for the article "Impact of the potential dependent surface adlayer composition on the ORR activity and H2O2 formation on Ru(0001) in acid electrolytes".

The subfolders contain the final figures found in the submitted manuscript (and supporting information).

Among the final PNG, also the SVG files are included which are based on the raw PNG obtained from the data evaluation. The CSV contain the data for the individual traces in the figures, where ***r*** and ***b*** refer to the red and blue curves, respectively.

File: data/SI/figure_S5/figure_S5_ORR_HClO4_5mVs_r.csv (part 14 of 35)
t,E,current1_mA,coll_current,potential2,current1,current1_muA,cur1muA_filt,coll_cur_filt,coll_cur_norm,coll_cur_norm_filt,cur_H2O2,cur_H2O2_min,cur_H2O2_max,yield,yield_min,yield_max,j,current1_mA_geo,cur_H2O2_uAcm,cur_H2O2_min_uAcm,cur_H2O2_max_uAcm
2984.6259999999893,0.5145949746836145,-0.0413773544303211,1.396807734174286,,-4.137735443032122e-05,-41.37735443032122,-41.01267088606425,1.3972979873391944,1.3972979873391944,1.3972979873391944,-19.961399819131348,-25.875888654429524,-16.24765101557203,65.08576857610211,76.95060481119526,56.39097433431981,-107.51690595348504,-0.107516905953485,-51.86866044487217,-67.237152428538,-42.2186771062913
2984.675999999989,0.5153251874997499,-0.0412332500000681,1.400894,,-4.123325000006819e-05,-41.2332500000682,-41.029,1.400894,1.400894,1.400894,-20.012771428571423,-25.94248148148148,-16.289465116279068,65.35207009940774,77.23765981947449,56.6366350521928,-107.14245807762856,-0.1071424580776285,-52.00214690327174,-67.41019043016709,-42.32732887475608
2984.7259999999897,0.5162156962028929,-0.0409484430379634,1.4020381139216798,,-4.09484430379634e-05,-40.9484430379634,-41.056215189817024,1.4020381139216798,1.4020381139216798,1.4020381139216798,-20.02911591316685,-25.9636687763274,-16.30276876653116,65.69340018749833,77.60528870583993,56.95169849750252,-106.40240198218424,-0.1064024019821842,-52.04461719740483,-67.46524451515441,-42.36189771881789
2984.7759999999894,0.5144726582282227,-0.0410028734177098,1.413479253162098,,-4.100287341770982e-05,-41.00287341770982,-41.3283670885491,1.413479253162098,1.413479253162098,1.413479253162098,-20.19256075945854,-26.17554172522404,-16.435805269326718,65.99368410721158,77.92842885480694,57.22905068509575,-106.5438364963232,-0.1065438364963232,-52.46932013961246,-68.01578536616432,-42.70758616014968
2984.8259999999896,0.5135238750000457,-0.0415324249997948,1.42036979999943,,-4.1532424999794846e-05,-41.53242499979485,-41.5431749999657,1.42036979999943,1.42036979999943,1.42036979999943,-20.290997142849,-26.303144444433887,-16.515927906970116,65.64177924681043,77.5497122230517,56.90403630744654,-107.9198487724206,-0.1079198487724206,-52.7251019681297,-68.34735440313109,-42.91578067173348
2984.8759999999893,0.5133082500000467,-0.0425005499997904,1.423059799999418,,-4.250054999979044e-05,-42.50054999979045,-41.70504999996496,1.423059799999418,1.423059799999418,1.423059799999418,-20.329425714277395,-26.352959259248475,-16.547206976737417,64.71250540281704,76.54790450869844,56.04686045336189,-110.43547129128004,-0.11043547129128,-52.82495661464054,-68.47679561157108,-42.99705770959115
2984.925999999989,0.512895400000091,-0.0420835000001139,1.4351544999972636,,-4.208350000011391e-05,-42.08350000011391,-42.2124999998861,1.4351544999972636,1.4351544999972636,1.4351544999972636,-20.50220714281805,-26.57693518513451,-16.687843023223994,65.51721815971666,77.41557452535494,56.78904773912452,-109.35178853266788,-0.1093517885326678,-53.27392018079114,-69.05878541954408,-43.3624931704114
2984.9759999999897,0.512986594936459,-0.0420839746833059,1.444109379746722,,-4.208397468330599e-05,-42.08397468330599,-42.76979746822954,1.444109379746722,1.444109379746722,1.444109379746722,-20.63013399638174,-26.74276629160596,-16.791969531938626,65.79104584504306,77.71039544456701,57.04186915643798,-109.35302197228296,-0.1093530219722829,-53.606331464037744,-69.48968893486375,-43.63306049398421
2985.0259999999894,0.514185329113665,-0.0432276455693731,1.4446543164555783,,-4.322764556937312e-05,-43.22764556937312,-43.36916455683251,1.4446543164555783,1.4446543164555783,1.4446543164555783,-20.637918806508264,-26.75285771214034,-16.798306005297423,64.62925367743907,76.45803175927593,55.97014479445883,-112.32479135657472,-0.1123247913565747,-53.62655988873436,-69.51591096687788,-43.64952549083029
2985.0759999999896,0.5132872405066732,-0.043686582278435,1.4540689493644514,,-4.368658227843506e-05,-43.68658227843506,-43.525,1.4540689493644514,1.4540689493644514,1.4540689493644514,-20.772413562349303,-26.92720276600836,-16.907778480981992,64.45155805299164,76.26613627653785,55.806442279711085,-113.5173145535304,-0.1135173145535304,-53.97603752484929,-69.96893753221205,-43.93398403185408
2985.1259999999893,0.5118624000000687,-0.0439129999999428,1.4657140999985114,,-4.39129999999428e-05,-43.9129999999428,-43.559499999954106,1.4657140999985114,1.4657140999985114,1.4657140999985114,-20.93877285712159,-27.14285370367613,-17.043187209285016,64.57424966090407,76.39864216364688,55.919466061043074,-114.10564924057628,-0.1141056492405762,-54.40831351002956,-70.52929529077903,-44.28583657793103
2985.175999999989,0.5115399000000671,-0.044181749999944,1.4727084749985433,,-4.418174999994402e-05,-44.18174999994402,-43.77512499995509,1.4727084749985433,1.4727084749985433,1.4727084749985433,-21.038692499979188,-27.272379166639688,-17.124517151145852,64.51563863585856,76.33534824295054,55.86547003079577,-114.80398215414591,-0.1148039821541459,-54.66794951121753,-70.8658604775042,-44.49716820680497
2985.2259999999897,0.5112772500000439,-0.0439986500001096,1.478798799998904,,-4.399865000010963e-05,-43.99865000010963,-44.02049999994525,1.478798799998904,1.478798799998904,1.478798799998904,-21.125697142841485,-27.385162962942665,-17.195334883708185,64.87803124220056,76.7265345635628,56.19942847766835,-114.32820631653338,-0.1143282063165333,-54.89402655584576,-71.1589233131334,-44.68118440592097
2985.2759999999894,0.5110616250000449,-0.043460525000112,1.4841787999988796,,-4.346052500011208e-05,-43.46052500011208,-44.289249999944026,1.4841787999988796,1.4841787999988796,1.4841787999988796,-21.20255428569828,-27.48479259257184,-17.257893023242783,65.57854812939897,77.48162535650175,56.84566095448888,-112.92991645937524,-0.1129299164593752,-55.09373584886746,-71.41780573001336,-44.8437384816363
2985.3259999999896,0.5107434000000675,-0.0444205999997861,1.4988557999968488,,-4.442059999978611e-05,-44.42059999978611,-44.76499999989868,1.4978231999970737,1.4978231999970737,1.4978231999970737,-21.39747428567248,-27.73746666661248,-17.416548837175274,65.02005571560727,76.87973901753334,56.33037474963602,-115.42462147059275,-0.1154246214705927,-55.600225342799966,-72.07436618511109,-45.25599737204649
2985.3759999999893,0.5104206750000703,-0.0452104499999181,1.5081097750002337,,-4.521044999991821e-05,-45.21044999991822,-45.075,1.506969724999883,1.506969724999883,1.506969724999883,-21.52813892856976,-27.90684675925709,-17.522903779068407,64.51481601337926,76.3344598232979,55.86471222566117,-117.4770056636076,-0.1174770056636076,-55.93975062940306,-72.51449155663357,-45.53235516346761
2985.425999999989,0.5100975500000688,-0.0455866999999198,1.507034150000229,,-4.558669999991993e-05,-45.58669999991992,-45.075,1.5075078499998853,1.5075078499998853,1.5075078499998853,-21.535826428569788,-27.91681203703491,-17.529161046510293,64.16870035877866,75.96048478064388,55.54597768575235,-118.45467174260509,-0.118454671742605,-55.9597261987912,-72.54038581324785,-45.5486143478533
2985.4759999999897,0.5109310379744363,-0.0453874303798253,1.5071901518986217,,-4.538743037982544e-05,-45.38743037982544,-45.3232025315782,1.5080506708859636,1.5080506708859636,1.5080506708859636,-21.54358101265662,-27.926864275665988,-17.535472917278646,64.37548324595159,76.18395404851432,55.73637578190288,-117.93687998675072,-0.1179368799867507,-55.97987608269391,-72.56650603312173,-45.56501541614621
2985.5259999999894,0.5118559500000677,-0.0451330499999323,1.5090895999983072,,-4.513304999993235e-05,-45.13304999993236,-45.600674999988726,1.50985284999842,1.50985284999842,1.50985284999842,-21.56932642854885,-27.9602379629337,-17.55642848835372,64.67333724361575,76.5056238190803,56.01076579903037,-117.2758857845372,-0.1172758857845372,-56.04677420842788,-72.65322582573985,-45.61946737895293
2985.5759999999896,0.5115334500000679,-0.0454555499999319,1.517159599998298,,-4.545554999993199e-05,-45.45554999993199,-45.654424999988656,1.5173853499984111,1.5173853499984111,1.5173853499984111,-21.67693357140588,-28.09972870367428,-17.644015697655945,64.57956690480854,76.40438374763879,55.92436493847504,-118.113885280816,-0.118113885280816,-56.32638577900243,-73.01568526907721,-45.84705819221127
2985.6259999999893,0.5104732222225666,-0.0460535679010622,1.5245556543194954,,-4.605356790106227e-05,-46.05356790106228,-46.10877777761695,1.5245556543194954,1.5245556543194954,1.5245556543194954,-21.779366490278505,-28.23251211702769,-17.727391329296456,64.2147260344932,76.01023532309843,55.58834969938331,-119.6678037301601,-0.1196678037301601,-56.59255239735197,-73.36071607064144,-46.06370543970509
2985.675999999989,0.5088787777781101,-0.0468510987652658,1.5314636790109062,,-4.685109876526589e-05,-46.851098765265895,-46.85322222206708,1.5314636790109062,1.5314636790109062,1.5314636790109062,-21.87805255729866,-28.36043850020196,-17.80771719780123,63.66455030011654,75.41512786821654,55.08210112592514,-121.74014624944756,-0.1217401462494475,-56.84898301581003,-73.69312613160557,-46.27242803612443
2985.7259999999897,0.5085054000000657,-0.0471409999999452,1.54465199999726,,-4.714099999994525e-05,-47.14099999994525,-47.03779999996716,1.54465199999726,1.54465199999726,1.54465199999726,-22.066457142817995,-28.60466666661592,-17.96106976741,63.769015807931325,75.52819303191582,55.178183525023314,-122.49343954753184,-0.1224934395475318,-57.33854254375422,-74.32774033449621,-46.67090672166042
2985.7759999999894,0.5080276500001585,-0.047429324999932,1.5536474499997737,,-4.742932499993204e-05,-47.42932499993204,-47.179699999977394,1.5536474499997737,1.5536474499997737,1.5536474499997737,-22.194963571425337,-28.77124907406988,-18.06566802325318,63.75638165028544,75.51452052350362,55.16656217325784,-123.24263708165216,-0.1232426370816521,-57.67245982264311,-74.76059606638921,-46.94269985563974
2985.8259999999896,0.5072739000001594,-0.0477524499999316,1.5547236999997724,,-4.775244999993167e-05,-47.75244999993168,-47.28719999997727,1.5547236999997724,1.5547236999997724,1.5547236999997724,-22.21033857142532,-28.79117962962541,-18.078182558136888,63.491861959654095,75.22815358760512,54.92331413400986,-124.08226060796254,-0.1240822606079625,-57.7124109614192,-74.81238457961746,-46.975218224410966
2985.8759999999893,0.507093,-0.0475027250000936,1.5656134499969594,,-4.75027250000936e-05,-47.50272500009361,-47.55857499992977,1.5656134499969594,1.5656134499969594,1.5656134499969594,-22.36590642852799,-28.99284166661036,-18.20480755810418,64.02274088158487,75.80267178863843,55.41163044580927,-123.4333631689772,-0.1234333631689772,-58.11664595642496,-75.33639290647682,-47.304246708718
2985.925999999989,0.5073022151895957,-0.0472630253162937,1.5776254683540831,,-4.72630253162937e-05,-47.26302531629371,-47.8822531644876,1.5776254683540831,1.5776254683540831,1.5776254683540831,-22.537506690772616,-29.21528645100154,-18.34448219016376,64.57689087094927,76.40149416450637,55.92189945139492,-122.81051599290667,-0.1228105159929066,-58.56254032331636,-75.9144041228175,-47.66718398409471
2985.9759999999897,0.5086098101263139,-0.0480256835441472,1.5792596455692849,,-4.802568354414725e-05,-48.02568354414725,-48.20883544297094,1.5792596455692849,1.5792596455692849,1.5792596455692849,-22.56085207956121,-29.245548992023792,-18.36348425080564,63.92395342882792,75.69582633053979,55.320724331181296,-124.7922437782552,-0.1247922437782552,-58.62320210330178,-75.99303976353934,-47.71655985152472
2986.0259999999894,0.5080983250003878,-0.0487204624998631,1.584002737498517,,-4.872046249986312e-05,-48.72046249986311,-48.72046249986311,1.584002737498517,1.584002737498517,1.584002737498517,-22.6286105356931,-29.33338402775032,-18.418636482540894,63.43070644916807,75.16191791361089,54.86709461909251,-126.59759080124957,-0.1265975908012495,-58.799268931541214,-76.22127454088677,-47.8598700605568
2986.0759999999896,0.5062695750003898,-0.0493660874998623,1.5909971124985092,,-4.936608749986238e-05,-49.36608749986237,-49.36608749986237,1.5909971124985092,1.5909971124985092,1.5909971124985092,-22.72853017855013,-29.46290949071313,-18.49996642440127,63.05194731715957,74.75145090133674,54.51905733327782,-128.27521382383873,-0.1282752138238387,-59.058904932727714,-76.55783972761,-48.071201689429536
2986.1259999999893,0.5059163375000704,-0.0496423749999414,1.5985188499983591,,-4.9642374999941456e-05,-49.64237499994146,-49.64237499994146,1.5985188499983591,1.5985188499983591,1.5985188499983591,-22.83598357140513,-29.60220092589553,-18.58742848835301,63.014626770074365,74.71098325669504,54.48477802384959,-128.99313253979122,-0.1289931325397912,-59.33811699190924,-76.91978128580826,-48.29846731899588
2986.175999999989,0.5056746329114155,-0.0499333417720824,1.606294417719784,,-4.993334177208243e-05,-49.93334177208243,-49.93334177208243,1.606294417719784,1.606294417719784,1.606294417719784,-22.947063110282627,-29.74619292073673,-18.677842066509115,62.97183213326289,74.66457487588092,54.44547381793882,-129.74919458161537,-0.1297491945816153,-59.62675140315368,-77.29393700408808,-48.53340230489253
2986.2259999999897,0.505565772151921,-0.0502605569619581,1.6144665696185767,,-5.0260556961958185e-05,-50.26055696195818,-50.26055696195818,1.6144665696185767,1.6144665696185767,1.6144665696185767,-23.06380813740824,-29.89752906701068,-18.7728670885881,62.9089883182842,74.59641453067084,54.38776171624519,-130.59944625383542,-0.1305994462538354,-59.93010729129146,-77.68717611834077,-48.780319888260486
2986.2759999999894,0.5051995000000901,-0.0506269999999211,1.6298744999963986,,-5.062699999992129e-05,-50.62699999992129,-50.54099999994378,1.6298744999963986,1.6298744999963986,1.6298744999963986,-23.28392142851997,-30.182861111044414,-18.95202906972556,63.00536099002066,74.70093549498422,54.47626770058852,-131.5516294514426,-0.1315516294514426,-60.50206024346546,-78.42859661189968,-49.24586298886723
2986.3259999999896,0.5047905000000664,-0.0509818749999444,1.643648,,-5.098187499994456e-05,-50.981874999944566,-50.77749999997788,1.643648,1.643648,1.643648,-23.48068571428572,-30.43792592592592,-19.112186046511628,63.06709167416103,74.76787115615389,54.53296830339066,-132.47375370341717,-0.1324737537034171,-61.01334201821754,-79.09136928287455,-49.66202257296775
2986.3759999999893,0.5044680000000696,-0.0512512499999417,1.643648,,-5.125124999994181e-05,-51.25124999994181,-50.88499999997678,1.643648,1.643648,1.643648,-23.48068571428572,-30.43792592592592,-19.112186046511628,62.839763187923005,74.52131957738953,54.3241976810055,-133.17371064700802,-0.133173710647008,-61.01334201821754,-79.09136928287455,-49.66202257296775
2986.425999999989,0.505049249999747,-0.0511328750000805,1.6507497499974702,,-5.113287500008055e-05,-51.13287500008055,-51.08962499994242,1.6507497499974702,1.6507497499974702,1.6507497499974702,-23.582139285678146,-30.56943981476796,-19.194764534854304,63.125569903486166,74.83126979705182,54.586687856399365,-132.86611935939297,-0.1328661193593929,-61.27696385301641,-79.43310129094719,-49.87659848501336
2986.475999999989,0.5062329999997417,-0.0507560000000822,1.6625859999974164,,-5.075600000008226e-05,-50.75600000008227,-51.3589999999412,1.6625859999974164,1.6625859999974164,1.6625859999974164,-23.75122857139166,-30.78862962958178,-19.332395348807164,63.75550138362046,75.51356789382385,55.16575248319904,-131.8868292503728,-0.1318868292503728,-61.71633357783574,-80.00265463793521,-50.23422500521514
2986.5259999999894,0.5042716075953508,-0.0511376455695396,1.670213215188263,,-5.113764556953968e-05,-51.13764556953967,-51.359,1.670213215188263,1.670213215188263,1.670213215188263,-23.86018878840376,-30.9298743553382,-19.42108389753794,63.6290074044694,75.37665177076259,55.04941498868608,-132.8785154363037,-0.1328785154363037,-61.9994610413107,-80.36967172021755,-50.46467759176451
2986.5759999999896,0.5037214749997098,-0.0515170249999219,1.6755410499995531,,-5.1517024999921934e-05,-51.51702499992194,-51.51702499992194,1.6755410499995531,1.6755410499995531,1.6755410499995531,-23.93630071427933,-31.028537962954687,-19.483035465111083,63.4466419808828,75.17917826039712,54.88174330416614,-133.86431317757268,-0.1338643131775727,-62.19723392672034,-80.62604397908193,-50.62565552174912
2986.6259999999893,0.5051202249996956,-0.051893274999918,1.6776935499995316,,-5.189327499991809e-05,-51.89327499991808,-51.89327499991808,1.6776935499995316,1.6776935499995316,1.6776935499995316,-23.96705071427902,-31.0683990740654,-19.508064534878272,63.187312969297295,74.89819707919405,54.64341330843328,-134.84197925655573,-0.1348419792565557,-62.2771362042718,-80.72962100553752,-50.690692259291
2986.675999999989,0.5038719125003919,-0.0527994499997809,1.6851396624981565,,-5.2799449999781e-05,-52.799449999781,-52.799449999781,1.6851396624981565,1.6851396624981565,1.6851396624981565,-24.073423749973664,-31.20629004626216,-19.594647238350657,62.631777831905225,74.2956136786799,54.13327325264221,-137.19662791834318,-0.1371966279183432,-62.55354101149618,-81.08792353342098,-50.915672916334096
2986.725999999989,0.502397700000047,-0.0536680874999293,1.6952865499965877,,-5.366808749992933e-05,-53.66808749992933,-53.60882499998825,1.6952865499965877,1.6952865499965877,1.6952865499965877,-24.21837928566553,-31.39419537030717,-19.7126343022859,62.188927769271295,73.81460809886651,53.72701117718036,-139.45373733717736,-0.1394537373371773,-62.930200440620986,-81.57618575636053,-51.22225617259848
2986.7759999999894,0.5021827000000461,-0.0539912124999307,1.7108890499966585,,-5.399121249993079e-05,-53.99121249993079,-53.662574999988486,1.7108890499966585,1.7108890499966585,1.7108890499966585,-24.4412721428094,-31.68313055549367,-19.894058720891373,62.32436025491056,73.96177064351043,53.851216601570464,-140.2933608634925,-0.1402933608634925,-63.50937595073237,-82.32696882502344,-51.69367809943333
2986.8259999999896,0.5018306329114831,-0.0539448734177782,1.7208715443024374,,-5.394487341777826e-05,-53.94487341777827,-53.81798734172686,1.7208715443024374,1.7208715443024374,1.7208715443024374,-24.58387920432053,-31.867991561156245,-20.01013423607485,62.61115421665917,74.27322597603344,54.11434565657112,-140.17295116581224,-0.1401729511658122,-63.87993299170064,-82.80732054479712,-51.99529429557029
2986.8759999999893,0.501399075000068,-0.0536915999999547,1.7274707999983026,,-5.369159999995478e-05,-53.69159999995478,-54.02917499998856,1.7274707999983026,1.7274707999983026,1.7274707999983026,-24.678154285690034,-31.990199999968564,-20.08686976742212,62.978771620853216,74.67210072616865,54.45184707884538,-139.51483334703042,-0.1395148333470304,-64.12490189309406,-83.12487282438119,-52.194687587402136
2986.925999999989,0.5010759500000683,-0.0539065999999545,1.7355407999982937,,-5.390659999995454e-05,-53.90659999995454,-54.0835499999885,1.7355407999982937,1.7355407999982937,1.7355407999982937,-24.79343999997561,-32.13964444441284,-20.18070697672434,63.00743938630177,74.70318931860533,54.47817662768281,-140.07349967788295,-0.1400734996778829,-64.4244658326276,-83.51319644970248,-52.438518700975976
2986.975999999989,0.5013685499997641,-0.0542401249998938,1.7431375249984669,,-5.424012499989384e-05,-54.24012499989383,-54.30319999990575,1.7431375249984669,1.7431375249984669,1.7431375249984669,-24.90196464283524,-32.28032453700864,-20.269040988354263,62.92976279815231,74.61894779740024,54.40683899629525,-140.94014706376154,-0.1409401470637615,-64.70646147929523,-83.87874636204937,-52.66805004128681
2987.0259999999894,0.502444799999769,-0.054724499999896,1.7501318999984987,,-5.472449999989603e-05,-54.72449999989603,-54.7331999999077,1.7501318999984987,1.7501318999984987,1.7501318999984987,-25.001884285692835,-32.409849999972195,-20.3503709302151,62.71922277607192,74.39052451764708,54.21353557613096,-142.19877033821848,-0.1421987703382184,-64.9660974804832,-84.21531154877452,-52.879381670160754
2987.0759999999896,0.5012614500003391,-0.0557060499997738,1.7598378999978523,,-5.570604999977389e-05,-55.70604999977389,-55.47977499983048,1.7598378999978523,1.7598378999978523,1.7598378999978523,-25.140541428540747,-32.58959074070096,-20.463231395323863,62.19320068881928,73.81925192998084,53.73092937342815,-144.74927702184965,-0.1447492770218496,-65.32639086300148,-84.682358526113,-53.17264372569888
2987.1259999999893,0.500318949999746,-0.0564593500000578,1.768123449999538,,-5.645935000005782e-05,-56.45935000005782,-56.15764999994219,1.768123449999538,1.768123449999538,1.768123449999538,-25.258906428564824,-32.74302685184329,-20.559574999994627,61.81949427819079,73.41290222839048,53.3883717540348,-146.70668793901396,-0.1467066879390139,-65.6339561665591,-85.08105428998401,-53.42298757743183
2987.175999999989,0.5015020749997514,-0.0561899750000565,1.770275324999548,,-5.61899750000566e-05,-56.1899750000566,-56.427024999943406,1.770275324999548,1.770275324999548,1.770275324999548,-25.28964749999354,-32.78287638888052,-20.584596802320323,62.076005568086615,73.69186415207267,53.6234753749106,-146.00673099541277,-0.1460067309954127,-65.71383524368271,-85.18460124181092,-53.48800543090453
2987.225999999989,0.5017189873418428,-0.0567556835440794,1.7759318227831573,,-5.675568354407945e-05,-56.75568354407945,-57.01210126565754,1.7759318227831573,1.7759318227831573,1.7759318227831573,-25.37045461118796,-32.887626347836246,-20.650370032362293,61.78411692322038,73.37441329975289,53.3559562288476,-147.4766952587688,-0.1474766952587687,-65.92380832423076,-85.4567885684473,-53.65891375228085
2987.2759999999894,0.5013086875003704,-0.0577516124999188,1.7836507749980326,,-5.775161249991894e-05,-57.75161249991893,-57.75161249991893,1.7836507749980326,1.7836507749980326,1.7836507749980326,-25.48072535711475,-33.03056990737097,-20.7401252906748,61.22794580366688,72.76883862337856,52.84664570940419,-150.06456491248636,-0.1500645649124863,-66.2103411290092,-85.82821998204895,-53.89213812826331
2987.3259999999896,0.4995868125003624,-0.0581284874999206,1.7927970249980745,,-5.812848749992065e-05,-58.128487499920645,-58.128487499920645,1.7927970249980745,1.7927970249980745,1.7927970249980745,-25.611386071401057,-33.199944907371744,-20.846477034861326,61.16891506789224,72.70451059383518,52.79262145329655,-151.04385502151547,-0.1510438550215154,-66.54985620732077,-86.268332120601,-54.16848761060993
2987.3759999999893,0.4984592000000924,-0.0585297999999075,1.80466561249676,,-5.852979999990752e-05,-58.52979999990751,-58.52979999990751,1.80466561249676,1.80466561249676,1.80466561249676,-25.78093732138228,-33.41973356475481,-20.98448386624139,61.1569490209456,72.69146948146901,52.78167103049262,-152.08664470473954,-0.1520866447047395,-66.9904263222909,-86.83944152889562,-54.52709119256237
2987.425999999989,0.4980292000000904,-0.0589597999999094,1.819729987496828,,-5.8959799999909467e-05,-58.95979999990946,-58.95979999990946,1.819729987496828,1.819729987496828,1.819729987496828,-25.99614267852612,-33.69870347216348,-21.15965101740498,61.19911535070221,72.73742227516159,52.82025962167967,-153.20397736645097,-0.1532039773664509,-67.54962626301416,-87.56433034094425,-54.98225393501152
2987.475999999989,0.497785851851898,-0.0594314197529824,1.8305218148126208,,-5.943141975298248e-05,-59.431419752982485,-59.431419752982485,1.8305218148126208,1.8305218148126208,1.8305218148126208,-26.150311640180306,-33.89855212615965,-21.285137381542107,61.11190137073922,72.64237081321885,52.74044913998913,-154.4294567943914,-0.1544294567943914,-67.95022630086899,-88.08362668631165,-55.30832373326545
2987.5259999999894,0.4975730370370824,-0.0598843333332537,1.83998048147989,,-5.988433333325372e-05,-59.88433333325372,-59.80774074072939,1.83998048147989,1.83998048147989,1.83998048147989,-26.285435449712715,-34.07371261999796,-21.39512187767314,61.0084855070626,72.52963229344117,52.6458299262736,-155.6063292040831,-0.1556063292040831,-68.3013385003219,-88.53877213004691,-55.59411273282015
2987.5759999999896,0.4973606913580685,-0.0602565555554787,1.8474199876527864,,-6.025655555547878e-05,-60.25655555547878,-59.86082716048288,1.8474199876527864,1.8474199876527864,1.8474199876527864,-26.39171410932552,-34.21148125282937,-21.48162776340449,60.91688665318051,72.4297495929768,52.56203867315894,-156.5735293117691,-0.1565735293117691,-68.57749807620041,-88.89675676544496,-55.818893782953815
2987.6259999999893,0.4980805749997247,-0.0601976625000688,1.8555840374981647,,-6.019766250006888e-05,-60.19766250006888,-60.08133749993112,1.8555840374981647,1.8555840374981647,1.8555840374981647,-26.508343392830927,-34.36266736107713,-21.576558575560057,61.14534539988917,72.67882295151857,52.77105251936296,-156.42049876675244,-0.1564204987667524,-68.88055321055391,-89.289606013681,-56.06556656672993
2987.675999999989,0.4993438765432326,-0.0598895061727484,1.864094395060932,,-5.988950617274844e-05,-59.88950617274844,-60.40012345676739,1.864094395060932,1.864094395060932,1.864094395060932,-26.629919929441883,-34.52026657520244,-21.67551622163874,61.55824449872933,73.12858737063677,53.149047435632944,-155.6197705587836,-0.1556197705587836,-69.19646352509474,-89.69911938438209,-56.32270286926316
2987.725999999989,0.4992377037037265,-0.0603148148147231,1.8678141481473465,,-6.031481481472313e-05,-60.31481481472313,-60.50629629627341,1.8678141481473465,1.8678141481473465,1.8678141481473465,-26.6830592592478,-34.58915089161752,-21.718769164504025,61.34186505881794,72.89295159413255,52.95092110081093,-156.724912970375,-0.156724912970375,-69.33454331303274,-89.8781117020795,-56.43509339432898
2987.7759999999894,0.4990038765432992,-0.0607825925924808,1.873871925923916,,-6.0782592592480886e-05,-60.78259259248088,-60.78259259248088,1.873871925923916,1.873871925923916,1.873871925923916,-26.76959894177022,-34.70133196155399,-21.78920844097576,61.15117959394024,72.68518156041296,52.77639137881261,-157.94040922504743,-0.1579404092250474,-69.55941218237227,-90.16960838455664,-56.61812619495417
2987.8259999999896,0.4985785679013231,-0.0613140740739633,1.8834367407387496,,-6.131407407396342e-05,-61.31407407396343,-61.31407407396343,1.8834367407387496,1.8834367407387496,1.8834367407387496,-26.906239153410706,-34.87845816182869,-21.900427217892435,60.99783183508782,72.51801642217465,52.63608356212263,-159.32143624447195,-0.1593214362444719,-69.91446467392666,-90.62986161434937,-56.90712240901007
2987.8759999999893,0.4969551139244738,-0.0616008227847631,1.8965898480982093,,-6.160082278476315e-05,-61.600822784763146,-61.600822784763146,1.8965898480982093,1.8965898480982093,1.8965898480982093,-27.09414068711728,-35.12203422404092,-22.053370326723368,61.09510535106567,72.62406283313982,52.7250804925766,-160.0665378730271,-0.1600665378730271,-70.4027170478687,-91.2627813583483,-57.30453713198615
2987.925999999989,0.495622749999747,-0.062054749999701,1.90878287499908,,-6.205474999970104e-05,-62.054749999701045,-61.91487499985052,1.90878287499908,1.90878287499908,1.90878287499908,-27.26832678570113,-35.34783101850147,-22.195149709291623,61.05550271451806,72.58089190038137,52.6888454133615,-161.24604415974227,-0.1612460441597422,-70.8553305761546,-91.84950259871896,-57.67294349221888
2987.975999999989,0.4968064999997416,-0.0634534999996946,1.9130872499990603,,-6.345349999969469e-05,-63.453499999694685,-62.61424999984735,1.9130872499990603,1.9130872499990603,1.9130872499990603,-27.32981785712943,-35.42754166664926,-22.24520058138442,60.20889851201902,71.65689412171253,51.91490753197208,-164.88062337033455,-0.1648806233703345,-71.01511193082939,-92.05662657700108,-57.80299808323323
2988.0259999999894,0.4963233333336765,-0.0635985555557042,1.9237360370338343,,-6.359855555570423e-05,-63.59855555570424,-63.276592592455344,1.9237360370338343,1.9237360370338343,1.9237360370338343,-27.481943386197635,-35.62474142655249,-22.36902368643993,60.34649283976304,71.80721163281434,52.04060387331203,-165.25754269705885,-0.1652575426970588,-71.4104022152649,-92.56903990867671,-58.12474598916909
2988.0759999999896,0.4947288888892289,-0.0629078148149621,1.938614432095593,,-6.290781481496211e-05,-62.9078148149621,-63.91424691344428,1.938614432095593,1.938614432095593,1.938614432095593,-27.69449188707989,-35.90026726102949,-22.54202828018131,61.13418718610995,72.66666148507814,52.760841831112735,-163.4626887658904,-0.1634626887658904,-71.96269845301482,-93.28497947613032,-58.57428943850044
2988.1259999999893,0.4943809500000702,-0.0635267124998593,1.947875324998008,,-6.352671249985937e-05,-63.52671249985937,-63.9796749999883,1.947875324998008,1.947875324998008,1.947875324998008,-27.8267903571144,-36.07176527774088,-22.64971308137218,60.92112395663906,72.4343706502981,52.56591446815608,-165.07086224865822,-0.1650708622486582,-72.30646915455748,-93.73060816331522,-58.85410280022119
2988.175999999989,0.4940993000000458,-0.0640906374999081,1.9572260624979343,,-6.409063749990816e-05,-64.09063749990815,-64.15621249991962,1.9572260624979343,1.9572260624979343,1.9572260624979343,-27.960372321399063,-36.24492708329508,-22.75844258718528,60.749735121161095,72.2474174214448,52.40917362478176,-166.53619206565187,-0.1665361920656518,-72.65357494923224,-94.18056011937512,-59.13663077263087
2988.225999999989,0.4938843000000467,-0.0645212624999061,1.9669104374978903,,-6.45212624999062e-05,-64.5212624999062,-64.53308749991791,1.9669104374978903,1.9669104374978903,1.9669104374978903,-28.098720535684148,-36.42426736107204,-22.87105159881268,60.67528758861221,72.1661819225386,52.3411053584813,-167.65514875738472,-0.1676551487573847,-73.0130655969287,-94.64656651453718,-59.42923943936057
2988.2759999999894,0.4934968607595857,-0.0650405569619102,1.977115481010472,,-6.504055696191032e-05,-65.04055696191033,-65.04055696191033,1.977115481010472,1.977115481010472,1.977115481010472,-28.24450687157816,-36.613249648342055,-22.989714895470595,60.55526085503655,72.03517678136687,52.23138452353425,-169.00450843980437,-0.1690045084398043,-73.3918838172191,-95.1376271704692,-59.73757985122485
2988.3259999999896,0.4931050000000442,-0.0655728749999002,1.987226249998118,,-6.557287499990032e-05,-65.57287499990034,-65.57287499990034,1.987226249998118,1.987226249998118,1.987226249998118,-28.388946428544543,-36.80048611107626,-23.1072819767223,60.42655622669829,71.89465249887252,52.11375975081711,-170.3877092078548,-0.1703877092078548,-73.76720250243058,-95.62415139203964,-60.04307180430396
2988.3759999999893,0.4928900000000464,-0.0660572499998953,1.9963724999980248,,-6.605724999989537e-05,-66.05724999989538,-66.05724999989538,1.9963724999980248,1.9963724999980248,1.9963724999980248,-28.51960714282892,-36.96986111107452,-23.21363372090726,60.30990668211881,71.76724788731482,52.00717804812732,-171.64633248229313,-0.1716463324822931,-74.10671758073714,-96.06426353058517,-60.3194212866465
2988.425999999989,0.492610125000069,-0.0669934999997355,2.00261362499908,,-6.69934999997355e-05,-66.9934999997355,-66.83224999979295,2.00261362499908,2.00261362499908,2.00261362499908,-28.60876607141543,-37.085437499982966,-23.286204941849768,59.849556390480686,71.26405859030464,51.58679895313552,-174.07912946913953,-0.1740791294691395,-74.33839242490563,-96.36458277302582,-60.50799383422551
2988.475999999989,0.4922870000000705,-0.0682309999997298,2.0069179999990605,,-6.823099999972989e-05,-68.23099999972987,-67.80099999978854,2.0069179999990605,2.0069179999990605,2.0069179999990605,-28.67025714284372,-37.16514814813075,-23.33625581394256,59.17416964087545,70.52468007842492,50.97074408657356,-177.29470893159382,-0.1772947089315938,-74.4981737795804,-96.57170675130791,-60.63804842523985
2988.5259999999894,0.4919645000000689,-0.0679622500000574,2.02413424999632,,-6.796225000005744e-05,-67.96225000005744,-68.06974999994256,2.02413424999632,2.02413424999632,2.02413424999632,-28.916203571376,-37.48396759252444,-23.53644476739907,59.69584052052318,71.09589788673735,51.44651478847175,-176.5963760188785,-0.1765963760188784,-75.13725279732259,-97.4001425150478,-61.15822902107654
2988.5759999999896,0.4922066962023024,-0.0683240379744083,2.0355536202525912,,-6.832403797440836e-05,-68.32403797440837,-68.53606329097873,2.0355536202525912,2.0355536202525912,2.0355536202525912,-29.07933743217988,-37.69543741208502,-23.66922814247199,59.70909593388277,71.1104016967949,51.458610269146185,-177.53646327551775,-0.1775364632755177,-75.5611476598957,-97.94963585542033,-61.503259723170906
2988.6259999999893,0.4932959367086231,-0.0696316329111071,2.0382776708854817,,-6.963163291110713e-05,-69.63163291110715,-69.29872151882095,2.0382776708854817,2.0382776708854817,2.0382776708854817,-29.118252441221166,-37.74588279417559,-23.70090314983118,58.97374429819451,70.30500295383267,50.78808344896248,-180.9341807896001,-0.1809341807896001,-75.66226628927343,-98.0807155601693,-61.58556558429233
2988.675999999989,0.493315700000046,-0.0696461125000577,2.052444574996428,,-6.96461125000577e-05,-69.6461125000577,-69.6568874999423,2.052444574996428,2.052444574996428,2.052444574996428,-29.32063678566325,-38.00823287030421,-23.86563459298172,59.25351089589373,70.6116092936982,51.04307284353617,-180.9718052492804,-0.1809718052492804,-76.18815149453663,-98.76241860402897,-62.0136116815996
2988.725999999989,0.4927691875003766,-0.069542562499894,2.067939587497529,,-6.954256249989405e-05,-69.54256249989405,-69.91429999995297,2.067939587497529,2.067939587497529,2.067939587497529,-29.541994107107552,-38.29517754625053,-24.045809156948007,59.629865881682775,71.0237019616022,51.386318046254985,-180.702735953228,-0.1807027359532279,-76.76333699490303,-99.50802943783728,-62.481785926083866
2988.7759999999894,0.4910473125003688,-0.0700269374998962,2.07923771249758,,-7.002693749989625e-05,-70.02693749989625,-70.12929999995394,2.07923771249758,2.07923771249758,2.07923771249758,-29.70339589282257,-38.50440208328852,-24.177182703460232,59.5674252403355,70.95536133832844,51.32935300763799,-181.9613592276849,-0.1819613592276849,-77.1827311503382,-100.0516885282162,-62.82315326190319
2988.8259999999896,0.4916605124995714,-0.0705446374998871,2.0892020624980825,,-7.054463749988718e-05,-70.54463749988719,-70.54463749988719,2.0892020624980825,2.0892020624980825,2.0892020624980825,-29.845743749972605,-38.68892708329782,-24.2930472383498,59.45936927102623,70.83706776562238,51.23078933316734,-183.30657578339483,-0.1833065757833948,-77.5526146622397,-100.53116715475517,-63.12422123670675
2988.8759999999893,0.4936360250002995,-0.0710967499997349,2.098252074999078,,-7.109674999973495e-05,-71.09674999973495,-71.08813749982718,2.098252074999078,2.098252074999078,2.098252074999078,-29.97502964284397,-38.85651990739033,-24.398279941849744,59.31434026163376,70.6782434759993,51.09853351902067,-184.74121143226984,-0.1847412114322698,-77.88855733852586,-100.96664840179275,-63.39766294996291
2988.925999999989,0.4922372750002932,-0.0723342499997405,2.1025558249990977,,-7.233424999974057e-05,-72.33424999974056,-71.89501249983086,2.1025558249990977,2.1025558249990977,2.1025558249990977,-30.0365117857014,-38.93621898146477,-24.448323546501133,58.68181746787168,69.98482047926207,50.52216044827529,-187.9567908947533,-0.1879567908947533,-78.04831549277307,-101.17374230544657,-63.5276986569083
2988.975999999989,0.4907482250003456,-0.0733005874998731,2.112960862495967,,-7.330058749987322e-05,-73.30058749987322,-72.54386249990776,2.112960862495967,2.112960862495967,2.112960862495967,-30.18515517851381,-39.12890486103642,-24.569312354604264,58.33683828761461,69.60612209370974,50.2081076840506,-190.46776868807868,-0.1904677686880787,-78.4345576270432,-101.67442655357452,-63.84208178945377
2989.0259999999894,0.4891344750003382,-0.0738924624998759,2.1317914874960526,,-7.389246249987591e-05,-73.89246249987592,-72.97448749990971,2.1317914874960526,2.1317914874960526,2.1317914874960526,-30.454164107086463,-39.47762013881579,-24.78827311041921,58.37115218261296,69.64380587889349,50.239335888844174,-192.0057251279635,-0.1920057251279635,-79.13356335305451,-102.58054508729288,-64.41103993853274
2989.0759999999896,0.4885790375000662,-0.0731605500002097,2.143122187498014,,-7.316055000020971e-05,-73.1605500002097,-73.5373374998786,2.143122187498014,2.143122187498014,2.143122187498014,-30.616031249971627,-39.687447916629885,-24.92002543602341,59.00373837940076,70.33788573879092,50.815414418576935,-190.10388852008396,-0.1901038885200839,-79.55416671492122,-103.12577166749048,-64.75339151214516
2989.1259999999893,0.4882797000000453,-0.0728127624995688,2.151622962499092,,-7.281276249956886e-05,-72.81276249956886,-74.2238124997845,2.151622962499092,2.151622962499092,2.151622962499092,-30.73747089284417,-39.84486967590911,-25.018871656966187,59.36726530854205,70.7362100667017,51.14679290123041,-189.20018076706245,-0.1892001807670624,-79.86972131819435,-103.53482393099269,-65.01023828225122
2989.175999999989,0.4880647000000456,-0.0748571374995665,2.1559273374990875,,-7.485713749956653e-05,-74.85713749956653,-75.24568749978333,2.1559273374990875,2.1559273374990875,2.1559273374990875,-30.798961964272674,-39.924580324057175,-25.068922529059154,58.30039556743928,69.56609655451615,50.174944397643,-194.5123830002563,-0.1945123830002563,-80.02950267286967,-103.74194790927552,-65.14029287326602
2989.225999999989,0.4886502749997646,-0.0759676374998822,2.1642341999976464,,-7.59676374998823e-05,-75.9676374998823,-75.90098749990581,2.1642341999976464,2.1642341999976464,2.1642341999976464,-30.917631428537803,-40.07841111106752,-25.165513953461,57.85199726492338,69.07328873459949,49.76709138757698,-197.3979595611348,-0.1973979595611347,-80.3378591109409,-104.14166921788632,-65.39128067169608
2989.2759999999894,0.4896856250002075,-0.076492850000023,2.175101812496543,,-7.649285000002303e-05,-76.49285000002303,-76.32514999997699,2.175101812496543,2.175101812496543,2.175101812496543,-31.072883035664898,-40.279663194380426,-25.291881540657474,57.77468745619129,68.98826117979091,49.69680846591224,-198.76269695821316,-0.1987626969582131,-80.74127234681417,-104.66461230142578,-65.7196402822906
2989.3259999999896,0.4887168750002031,-0.0763853500000225,2.191242437496616,,-7.638535000002254e-05,-76.38535000002254,-76.43264999997747,2.191242437496616,2.191242437496616,2.191242437496616,-31.3034633928088,-40.57856365734474,-25.47956322670484,58.13688981532156,69.38646696829093,50.02618157636538,-198.48336379278527,-0.1984833637927852,-81.3404234263137,-105.44128962670294,-66.20732139351117
2989.3759999999893,0.4883810124998847,-0.0765941624998617,2.2028638624988472,,-7.659416249986172e-05,-76.59416249986172,-76.72101249988474,2.2028638624988472,2.2028638624988472,2.2028638624988472,-31.469483749983528,-40.79377523146013,-25.614696075567988,58.24249845729889,69.50249918322808,50.12226226294162,-199.02595222590824,-0.1990259522259082,-81.77181869975436,-106.0005057219038,-66.55845708119541
2989.425999999989,0.4889191374998872,-0.0772397874998646,2.208244487498872,,-7.723978749986465e-05,-77.23978749986465,-77.25913749988719,2.208244487498872,2.208244487498872,2.208244487498872,-31.546349821412456,-40.89341643516429,-25.67726148254502,57.99700329141555,69.23272216955176,49.8989462609518,-200.7035752485069,-0.2007035752485069,-81.9715511932069,-106.25941821341635,-66.72103004098236
2989.475999999989,0.4887510375000691,-0.0778854124998617,2.2180361999976954,,-7.788541249986172e-05,-77.88541249986172,-77.88541249986172,2.2180361999976954,2.2180361999976954,2.2180361999976954,-31.686231428538505,-41.07474444440176,-25.79111860462436,57.83655386104078,69.05630506800114,49.75305082040574,-202.3811982710904,-0.2023811982710903,-82.33502628254159,-106.73058962551686,-67.01688185788267
2989.5259999999894,0.4884280500000675,-0.0786375999997631,2.228796337497744,,-7.86375999997631e-05,-78.63759999976311,-78.63759999976311,2.228796337497744,2.228796337497744,2.228796337497744,-31.8399476785392,-41.27400624995822,-25.916236482531904,57.64057647487506,68.84071949466383,49.57491251298181,-204.33571841380456,-0.2043357184138045,-82.73444997268298,-107.24836107570016,-67.34199416381172
2989.5759999999896,0.4881055500000661,-0.0797675999997682,2.239556962497793,,-7.976759999976825e-05,-79.76759999976825,-79.76759999976825,2.239556962497793,2.239556962497793,2.239556962497793,-31.99367089282561,-41.47327708329246,-26.0413600290441,57.25359176270024,68.4146767676047,49.22335503903052,-207.27196471086023,-0.2072719647108602,-83.133891759159,-107.766155984095,-67.66712119931547
