Repository: DunklesArchipel/ORR_on_Ru0001

This project contains the evaluated data files for the article "Impact of the potential dependent surface adlayer composition on the ORR activity and H2O2 formation on Ru(0001) in acid electrolytes".

The subfolders contain the final figures found in the submitted manuscript (and supporting information).

Among the final PNG, also the SVG files are included which are based on the raw PNG obtained from the data evaluation. The CSV contain the data for the individual traces in the figures, where ***r*** and ***b*** refer to the red and blue curves, respectively.

File: data/SI/figure_S5/figure_S5_ORR_H2SO4_5mVs_r.csv (part 15 of 38)
t,E,current1_mA,coll_current,potential2,current1,current1_muA,cur1muA_filt,coll_cur_filt,coll_cur_norm,coll_cur_norm_filt,cur_H2O2,cur_H2O2_min,cur_H2O2_max,yield,yield_min,yield_max,j,current1_mA_geo,cur_H2O2_uAcm,cur_H2O2_min_uAcm,cur_H2O2_max_uAcm
2284.124,0.4678712236842025,-0.0826997894736825,2.011052013157829,,-8.26997894736825e-05,-82.69978947368251,-82.69978947368251,2.011052013157829,2.4407981038961286,2.4407981038961286,-34.868544341373266,-56.261514668581256,-25.26263768333049,59.31621757304858,80.97436191442571,46.7989435743053,-214.8911067329905,-0.2148911067329905,-90.60410106691415,-146.19262310762264,-65.64365163823078
2284.174,0.469045,-0.0829953026315786,2.024519328947344,,-8.299530263157868e-05,-82.99530263157867,-82.99530263157867,2.024519328947344,2.463995421052668,2.463995421052668,-35.19993458646668,-56.796223458051024,-25.502733501831628,59.562357020410566,81.2584640096642,47.01049790518457,-215.65898232201693,-0.2156589823220169,-91.4652014032252,-147.58203611919484,-66.26752814974346
2284.224,0.469045,-0.0831656973684213,2.039243671052656,,-8.316569736842135e-05,-83.16569736842136,-83.16569736842136,2.039243671052656,2.4792862105264044,2.4792862105264044,-35.41837443609148,-57.1486831616609,-25.66099553659413,59.735466824716674,81.45805575417651,47.159377633557575,-216.10174419377788,-0.2161017441937778,-92.0328060046299,-148.49788434891263,-66.67876382543706
2284.274,0.4688770394736851,-0.083628684210524,2.05396849999994,,-8.362868421052402e-05,-83.62868421052404,-83.62868421052404,2.05396849999994,2.491995,2.491995,-35.59992857142857,-57.44162658219507,-25.79253347221966,59.71708928046382,81.4368753558594,47.14356871261042,-217.30479145103743,-0.2173047914510374,-92.50456499365312,-149.25908260890057,-67.02055831782737
2284.324,0.4682327142857143,-0.0843528571428571,2.071233857142857,,-8.435285714285715e-05,-84.35285714285716,-84.32828571428574,2.071233857142857,2.504924493506561,2.504924493506561,-35.7846356215223,-57.73965733181565,-25.92635572870364,59.57280245843848,81.2705124478706,47.01947910872262,-219.18651719526875,-0.2191865171952687,-92.98451666787908,-150.03350002923526,-67.368288499299
2284.374,0.4661086883116936,-0.0856385714285682,2.09750593506487,,-8.563857142856824e-05,-85.63857142856823,-85.50231168830877,2.09750593506487,2.5211348831169103,2.5211348831169103,-36.01621261595585,-58.11331423993529,-26.094135767035443,59.21051588530111,80.85224617358615,46.70814199705018,-222.52737897444885,-0.2225273789744488,-93.58625745760094,-151.0044280936871,-67.80425621281171
2284.424,0.4663412597402599,-0.0859740519480519,2.1081936493506497,,-8.597405194805194e-05,-85.97405194805192,-85.95394805194807,2.1081936493506497,2.5352375333333814,2.5352375333333814,-36.217679047619725,-58.43838678925978,-26.240100376818106,59.28008180668568,80.93262228686551,46.7678984034931,-223.3991076762753,-0.2233991076762752,-94.10975751419508,-151.84911222574385,-68.18353766854054
2284.474,0.4672095657894696,-0.0860603684210552,2.1137737368421443,,-8.606036842105527e-05,-86.06036842105526,-86.21652631579191,2.1137737368421443,2.549990717948812,2.549990717948812,-36.42843882784016,-58.77845445455513,-26.39279811819211,59.480436859537896,81.16394939916749,46.94007101877516,-223.6233965472751,-0.2236233965472751,-94.65740585422844,-152.7327603876618,-68.5803148169265
2284.524,0.4651707499999954,-0.0873630000000029,2.133029000000044,,-8.736300000000295e-05,-87.36300000000296,-87.40600000000269,2.133029000000044,2.5709593076922928,2.5709593076922928,-36.7279901098899,-59.261790055950925,-26.6098262634428,59.19525676661007,80.83461198251109,46.69503623948879,-227.0082170340853,-0.2270082170340853,-95.43577429908936,-153.98868283883624,-69.14425117785244
2284.574,0.4642575064935051,-0.0882046363636398,2.1507430779221828,,-8.820463636363987e-05,-88.20463636363985,-88.20463636363985,2.1507430779221828,2.585394736842136,2.585394736842136,-36.93421052631623,-59.59453331216895,-26.759235186628107,59.02916871016917,80.64258201570011,46.55242525462032,-229.1951654023906,-0.2291951654023906,-95.97162733812152,-154.85329890426632,-69.5324825030276
2284.624,0.4640429473684213,-0.0887688421052619,2.1672583684210265,,-8.876884210526196e-05,-88.768842105262,-88.768842105262,2.1672583684210265,2.597010519480475,2.597010519480475,-37.100150278292496,-59.86228242433466,-26.8794603325475,58.95042071241662,80.5514761646231,46.48483335412914,-230.66122471177823,-0.2306612247117782,-96.40281316314136,-155.54903106279104,-69.8448812990605
2284.674,0.4639297894736841,-0.0893918684210535,2.18085047368423,,-8.939186842105352e-05,-89.39186842105353,-89.39186842105353,2.18085047368423,2.614898181818256,2.614898181818256,-37.35568831168936,-60.27460123734802,-27.06460040288752,58.94502312254704,80.5452301706837,46.48020101623344,-232.28012622744447,-0.2322801262274444,-97.06681546784492,-156.6204200786418,-70.32595815390125
2284.724,0.4646938181818278,-0.0896972727272731,2.1915262727273284,,-8.969727272727309e-05,-89.6972727272731,-89.6972727272731,2.1915262727273284,2.636863684210747,2.636863684210747,-37.66948120301068,-60.78091613208889,-27.291946748162065,59.15119925821404,80.78368910845303,46.65719947621788,-233.07370345154888,-0.2330737034515488,-97.88218999455329,-157.93605302981015,-70.91670582156362
2284.774,0.4660755194805109,-0.0897620649350669,2.2002013636364555,,-8.976206493506697e-05,-89.76206493506695,-89.76206493506695,2.2002013636364555,2.6610006052631907,2.6610006052631907,-38.01429436090272,-61.33728322188578,-27.54176761223341,59.50129518536341,81.1880183072297,46.95800131019208,-233.24206263757708,-0.233242062637577,-98.77816907245764,-159.38174400964408,-71.56585235877903
2284.824,0.4639514935064834,-0.090265311688314,2.2231195454546544,,-9.026531168831408e-05,-90.26531168831409,-90.26531168831409,2.2231195454546544,2.672894026315791,2.672894026315791,-38.18420037593987,-61.61143202671416,-27.664866358658827,59.45402168104632,81.13346457087319,46.91736554088743,-234.5497231824625,-0.2345497231824624,-99.21966102599576,-160.0941054370918,-71.88571805644467
2284.874,0.4633904736842078,-0.091206578947365,2.237483736842093,,-9.120657894736505e-05,-91.20657894736506,-91.20657894736506,2.237483736842093,2.687420519480409,2.687420519480409,-38.39172170686298,-61.94627435019826,-27.815217808474088,59.24726097959139,80.8947048865512,46.73970409896285,-236.99555725672408,-0.236995557256724,-99.75889442376592,-160.9641758197672,-72.27639848810396
2284.924,0.4645227105263168,-0.0926223684210539,2.242581105263163,,-9.262236842105398e-05,-92.622368421054,-92.622368421054,2.242581105263163,2.70419,2.70419,-38.63128571428571,-62.33281855995139,-27.98878452414297,58.86508222384696,80.45270348722462,46.411602643182526,-240.6744126545211,-0.240674412654521,-100.38138905181866,-161.9685908680245,-72.72740258206198
2284.974,0.4643535584415568,-0.0930542727272756,2.2583469740260944,,-9.305427272727564e-05,-93.05427272727565,-93.05427272727565,2.2583469740260944,2.724850000000125,2.724850000000125,-38.92642857143036,-62.809041026367,-28.202618717846928,58.98806141866138,80.5950284435026,46.51713957323511,-241.7966935570166,-0.2417966935570166,-101.14830243357925,-163.2060302074769,-73.28303962581798
2285.024,0.4634627499999936,-0.0933285263157898,2.2777391973685064,,-9.332852631578989e-05,-93.32852631578989,-93.32852631578989,2.2777391973685064,2.74704378205126,2.74704378205126,-39.243482600732285,-63.32061787183735,-28.432327792876787,59.20327061716788,80.84387335815227,46.701919103658845,-242.50932725942852,-0.2425093272594285,-101.97215085791564,-164.53533606426,-73.87992672400686
2285.074,0.4616502499999874,-0.093441684210527,2.301525381579113,,-9.34416842105271e-05,-93.4416842105271,-93.4416842105271,2.301525381579113,2.77077134615378,2.77077134615378,-39.58244780219685,-63.86754909637112,-28.677911749236447,59.51167987837085,81.20000047520472,46.966928647037705,-242.80336217040488,-0.2428033621704048,-102.85293432484178,-165.95650843839638,-74.51806387663876
2285.124,0.4628780259740242,-0.0941069610389602,2.3124563376623266,,-9.41069610389602e-05,-94.1069610389602,-94.1069610389602,2.3124563376623266,2.7916365194804,2.7916365194804,-39.88052170686285,-64.34850090197286,-28.893869518586108,59.5287274446629,81.21966906506492,46.98158441307114,-244.53204944827635,-0.2445320494482763,-103.62746388132008,-167.20623672003703,-75.07921892139139
2285.174,0.4637591428571423,-0.0948134805194816,2.326788545454584,,-9.481348051948164e-05,-94.81348051948164,-94.81348051948164,2.326788545454584,2.8147784675324896,2.8147784675324896,-40.21112096474985,-64.88193340821492,-29.13339225829701,59.561177034017454,81.25710289663141,47.00948334619071,-246.36790361506337,-0.2463679036150633,-104.48650887846668,-168.59233337594432,-75.70160631743879
2285.224,0.4634234285714258,-0.0954842597402652,2.349706727272917,,-9.548425974026528e-05,-95.48425974026529,-95.48425974026529,2.349706727272917,2.8416096363638363,2.8416096363638363,-40.594423376626224,-65.50040414381994,-29.411099003367248,59.66316317414042,81.3747130484213,47.097184874160426,-248.11088857361108,-0.248110888573611,-105.48250028335109,-170.19939745315608,-76.42321286777167
2285.274,0.462898513157893,-0.096209210526318,2.363120118421088,,-9.620921052631809e-05,-96.20921052631807,-96.20921052631807,2.363120118421088,2.866036714285712,2.866036714285712,-40.943381632653015,-66.06345948240711,-29.66392303589078,59.70486009509215,81.42277991587244,47.133049279702426,-249.99463553032385,-0.2499946355303238,-106.38925018342276,-171.66246750002023,-77.08016298219691
2285.324,0.4619393076922985,-0.0971223076923141,2.3786640000001245,,-9.712230769231418e-05,-97.12230769231417,-97.12230769231417,2.3786640000001245,2.887855051282078,2.887855051282078,-41.25507216117256,-66.56638214733616,-29.88974619656605,59.6269017448563,81.33290358978947,47.06599929911514,-252.3672710812051,-0.2523672710812051,-107.19916182960743,-172.96928591824727,-77.6669527338068
2285.374,0.460063666666678,-0.0984466666666586,2.4040473333331795,,-9.844666666665864e-05,-98.44666666665864,-98.44666666665864,2.4040473333331795,2.9049614615384014,2.9049614615384014,-41.49944945054859,-66.96069274190215,-30.06680018709401,59.30775444427783,80.96458704295905,46.791672379844535,-255.8085490762261,-0.2558085490762261,-107.83416352076816,-173.99388151398085,-78.12701833032386
2285.424,0.4604975921052636,-0.0992096842105265,2.4148377368421072,,-9.920968421052652e-05,-99.20968421052652,-99.20968421052652,2.4148377368421072,2.929727,2.929727,-41.85324285714285,-67.53154975101258,-30.323127338524216,59.33981908239493,81.00161927143895,46.81922205794418,-257.7912105255716,-0.2577912105255716,-108.75347730840566,-175.47722379640666,-78.79307111724275
2285.474,0.4610755714285575,-0.0996757142857151,2.425034857143062,,-9.967571428571515e-05,-99.67571428571516,-99.67571428571516,2.425034857143062,2.955949307692389,2.955949307692389,-42.22784725274841,-68.13598595838444,-30.59453227668613,59.5162613185045,81.20528647200827,46.97086723027106,-259.0021654659105,-0.2590021654659105,-109.72686736986816,-177.04781988109156,-79.4983027497002
2285.524,0.4592872597402608,-0.0997880519480518,2.4513069350649195,,-9.978805194805189e-05,-99.78805194805189,-99.78805194805189,2.4513069350649195,2.979125589743552,2.979125589743552,-42.558936996336456,-68.67020987903699,-30.834410378594928,59.796048110245934,81.52786231348199,47.21149766950114,-259.29406904560483,-0.2592940690456048,-110.5871868686284,-178.43597298623092,-80.12161353595793
2285.574,0.4585606578947364,-0.1002087368421063,2.4701117368421346,,-0.0001002087368421,-100.20873684210636,-100.20873684210636,2.4701117368421346,2.996804701298703,2.996804701298703,-42.811495732838615,-69.07772150095273,-31.017391916096148,59.867747327854026,81.6104515116817,47.273195071156685,-260.38719688842707,-0.2603871968884271,-111.2434476251241,-179.4948707657458,-80.5970815553518
2285.624,0.4585874736842053,-0.1008290526315754,2.484858947368376,,-0.0001008290526315,-100.8290526315755,-100.8290526315755,2.484858947368376,3.013748394736642,3.013748394736642,-43.05354849623775,-69.46828139829815,-31.19276176240044,59.84538527767174,81.58469631252359,47.253951031631566,-261.99905524225505,-0.261999055242255,-111.87240915629188,-180.50972036959865,-81.05277099059415
2285.674,0.4599466842105257,-0.1017356315789469,2.496752368421048,,-0.0001017356315789,-101.73563157894694,-101.73563157894694,2.496752368421048,3.0420655000000645,3.0420655000000645,-43.45807857142949,-70.12100364951864,-31.485848179244453,59.86220549970128,81.60406906175027,47.26842583702571,-264.3547535406585,-0.2643547535406585,-112.92355954153432,-182.20578523078737,-81.81434081906463
2285.724,0.4598637402597358,-0.102920597402604,2.51140864935073,,-0.0001029205974026,-102.92059740260406,-102.92059740260406,2.51140864935073,3.0628764415585428,3.0628764415585428,-43.75537773655061,-70.6007053880157,-31.70124464141049,59.66263758606538,81.37410710108183,47.09673283336264,-267.4338256750257,-0.2674338256750256,-113.6960759775526,-183.45226527799687,-82.37403733626024
2285.774,0.4589212666666642,-0.1042026000000013,2.5273179333333573,,-0.0001042026,-104.20260000000134,-104.20260000000134,2.5273179333333573,3.0793304210525947,3.0793304210525947,-43.99043458646563,-70.97997715456758,-31.87154587269368,59.36909883682596,81.03542978699278,46.84438130151674,-270.76504282494284,-0.2707650428249428,-114.30685899096626,-184.4377832603957,-82.81655623868238
2285.824,0.4575439333333308,-0.1049486000000013,2.540517266666691,,-0.0001049486,-104.94860000000136,-104.94860000000136,2.540517266666691,3.098585684210554,3.098585684210554,-44.26550977443648,-71.42381979312078,-32.070840822931565,59.33153351429196,80.99205065837175,46.81210291082121,-272.70348507060095,-0.2727034850706009,-115.02162757688453,-185.5910852992641,-83.3344138135985
2285.874,0.4565956923076955,-0.105247,2.558378153846052,,-0.000105247,-105.247,-105.247,2.558378153846052,3.118327090909041,3.118327090909041,-44.547529870129146,-71.87886826303415,-32.27516743396386,59.47817975563135,81.16134471820133,46.93813082819821,-273.4788619688606,-0.2734788619688606,-115.75444214473328,-186.7735051087844,-83.86534589769653
2285.924,0.4560279736842089,-0.1052900263157884,2.578938421052621,,-0.0001052900263157,-105.29002631578844,-105.29002631578844,2.578938421052621,3.1386907466667986,3.1386907466667986,-44.83843923809712,-72.34825985887824,-32.48593441894928,59.73342773160267,81.45570576800121,47.157623500800646,-273.59066361524043,-0.2735906636152404,-116.510355024796,-187.99319478591715,-84.41301295893743
2285.974,0.4577273157894777,-0.1063656842105288,2.589698947368446,,-0.0001063656842105,-106.36568421052893,-106.36568421052893,2.589698947368446,3.1708280800003275,3.1708280800003275,-45.29754400000467,-73.08904011754329,-32.81856078686451,59.7343793013877,81.45680242323938,47.15844208872796,-276.3857047748121,-0.2763857047748121,-117.70331489834074,-189.91807380487936,-85.27732529618498
2286.024,0.458543,-0.1071146493506486,2.6041655844155547,,-0.0001071146493506,-107.11464935064863,-107.11464935064863,2.6041655844155547,3.1974449473685445,3.1974449473685445,-45.67778496240777,-73.70257110623027,-33.094049478663806,59.79063710552391,81.5216282166076,47.20684202190893,-278.33185178303364,-0.2783318517830336,-118.69135128580967,-191.51230220634204,-85.99316835032012
2286.074,0.458543,-0.1075620519480541,2.622053246753336,,-0.000107562051948,-107.56205194805416,-107.56205194805416,2.622053246753336,3.218966000000193,3.218966000000193,-45.98522857143133,-74.1986412303368,-33.316795700208864,59.8971579514177,81.64432026842434,47.29850684666592,-279.4944041900417,-0.2794944041900417,-119.49022753230943,-192.801314653228,-86.57196283544565
2286.124,0.4564334210526331,-0.1089584736842095,2.646831052631561,,-0.0001089584736842,-108.95847368420952,-108.95847368420952,2.646831052631561,3.240206909090924,3.240206909090924,-46.28867012987035,-74.68825391746344,-33.53664239279976,59.63223411736903,81.33905231293984,47.07058503629754,-283.1229335280024,-0.2831229335280024,-120.27870465826992,-194.0735477855825,-87.14322304521293
2286.174,0.4557400789473683,-0.110061644736842,2.665757973684209,,-0.0001100616447368,-110.061644736842,-110.061644736842,2.665757973684209,3.2622193636364583,3.2622193636364583,-46.60313376623511,-75.19565108084545,-33.76447470011635,59.49407928383822,81.17969200505424,46.951798230106505,-285.9894661990611,-0.285989466199061,-121.09582208112876,-195.3919929555915,-87.73523345999607
2286.224,0.4567598157894709,-0.1107978289473664,2.677651394736809,,-0.0001107978289473,-110.7978289473664,-110.7978289473664,2.677651394736809,3.285137545454792,3.285137545454792,-46.93053636363988,-75.72392567286973,-34.00168142471723,59.50804888024168,81.19581099485785,46.96380718048689,-287.90240262569233,-0.2879024026256923,-121.94656072207724,-196.76468703935504,-88.35160281109596
2286.274,0.4552443636363733,-0.1115250259740217,2.694128311688216,,-0.000111525025974,-111.52502597402176,-111.52502597402176,2.694128311688216,3.31422689610398,3.31422689610398,-47.34609851577113,-76.39444853407498,-34.302760700680594,59.60315150763979,81.30551528418991,47.04557544605635,-289.7919863219197,-0.2897919863219197,-123.02637738613592,-198.50700586085603,-89.13394166876286
2286.324,0.4541921333333333,-0.1122594000000004,2.712454000000013,,-0.0001122594,-112.25940000000044,-112.25940000000044,2.712454000000013,3.3351775000000305,3.3351775000000305,-47.645392857143285,-76.87736955344639,-34.51960268963005,59.59220109144432,81.29288634352206,47.036159201357975,-291.7002190780472,-0.2917002190780471,-123.80407818399408,-199.76185104217743,-89.69739431221075
2286.374,0.4540774666666671,-0.1130053999999982,2.73311399999995,,-0.0001130053999999,-113.0053999999982,-113.0053999999982,2.73311399999995,3.3419735526315715,3.3419735526315715,-47.74247932330815,-77.03402168055493,-34.589942884926586,59.40044686659343,81.07162292889454,46.87132020404631,-293.6386613236994,-0.2936386613236994,-124.05635232272816,-200.16890345646615,-89.88016965554942
2286.424,0.4553571538461488,-0.1131792307692304,2.756534807692225,,-0.0001131792307692,-113.1792307692304,-113.1792307692304,2.756534807692225,3.3698457922079474,3.3698457922079474,-48.14065417439925,-77.67648957385154,-34.87842487314061,59.68347199258312,81.39812569853332,47.11465235865741,-294.0903515471242,-0.2940903515471242,-125.09098898829598,-201.8383229012987,-90.62977511542272
2286.474,0.4556198051948102,-0.113746324675321,2.7792270389609874,,-0.0001137463246753,-113.74632467532108,-113.72711688311342,2.7792270389609874,3.3963193246754817,3.3963193246754817,-48.51884749536403,-78.28671662740172,-35.152430026560566,59.801924031273366,81.5346318490991,47.21655341838309,-295.5639156018446,-0.2955639156018446,-126.0737046858614,-203.42396619894623,-91.34176327214826
2286.524,0.4536074675324776,-0.1152002207792135,2.7999095064934045,,-0.0001152002207792,-115.20022077921357,-115.12451948051256,2.7999095064934045,3.4125297142857347,3.4125297142857347,-48.75042448979621,-78.66037353551914,-35.320210064891384,59.46963418144119,81.1514829133496,46.93078523203639,-299.34178909860435,-0.2993417890986043,-126.67544547557972,-204.3948942633924,-91.77773098565842
2286.574,0.4528475974025967,-0.1154458051948051,2.8255109350649787,,-0.0001154458051948,-115.44580519480508,-115.44919480519488,2.8255109350649787,3.4422563896104568,3.4422563896104568,-49.17509128014938,-79.34558702251762,-35.627885749766634,59.74343759892099,81.4672415647548,47.16623460644559,-299.9799274445264,-0.2999799274445264,-127.77892006907648,-206.1753859128461,-92.5772102692026
2286.624,0.4524297142857151,-0.1156366493506472,2.851615285714229,,-0.0001156366493506,-115.63664935064725,-115.70896103895906,2.851615285714229,3.471099766233697,3.471099766233697,-49.58713951762424,-80.0104400697195,-35.92641915653781,60.024213047382354,81.79057537401879,47.40788044263524,-300.47582606922,-0.3004758260692199,-128.84960600844673,-207.90297201720344,-93.35293381803028
2286.674,0.4520940000000006,-0.116531454545453,2.8756509999999604,,-0.0001165314545454,-116.53145454545307,-116.54727272727136,2.8756509999999604,3.485073792207816,3.485073792207816,-49.786768460111645,-80.3325477713221,-36.07105248552889,59.86928859677135,81.61222653805288,47.27452148372058,-302.80093088322246,-0.3028009308832224,-129.3683314448725,-208.7399521464773,-93.72875600978158
2286.724,0.4528741538461555,-0.1174175384615397,2.894697615384639,,-0.0001174175384615,-117.4175384615397,-117.4175384615397,2.894697615384639,3.5061383333335234,3.5061383333335234,-50.08769047619319,-80.81809509604314,-36.28907374241816,59.804330639507846,81.53740439663926,47.218624133443406,-305.1033739075394,-0.3051033739075394,-130.15026167090608,-210.0016216458144,-94.29527291970868
2286.774,0.453604000000007,-0.1182677368421026,2.9134164736841064,,-0.0001182677368421,-118.26773684210266,-118.26773684210266,2.9134164736841064,3.530518105263268,3.530518105263268,-50.43597293233239,-81.38006000983609,-36.5414081506104,59.79236971109611,81.52362439560356,47.208332753637286,-307.3125702320344,-0.3073125702320344,-131.05525554007733,-211.46185828049784,-94.9509507707448
2286.824,0.4517915000000009,-0.1189473421052628,2.940600684210513,,-0.0001189473421052,-118.94734210526283,-118.94734210526283,2.940600684210513,3.556003631579143,3.556003631579143,-50.80005187970203,-81.96751306888603,-36.80518728763087,59.85370459849484,81.5942783303288,47.26111021258333,-309.07848920318884,-0.3090784892031888,-132.00129577109075,-212.98832453653463,-95.63636715509294
2286.874,0.4509273076923097,-0.1201807179487089,2.9652198205126856,,-0.0001201807179487,-120.18071794870896,-120.18071794870896,2.9652198205126856,3.5846844025974063,3.5846844025974063,-51.20977717996294,-82.62861798238728,-37.102037701254346,59.758013000099055,81.48403780628725,47.17877372879435,-312.28335225910047,-0.3122833522591005,-133.06594567878602,-214.70617131018463,-96.407717533657
2286.924,0.4506229999999999,-0.1216646493506476,2.9877493766233445,,-0.0001216646493506,-121.6646493506477,-121.6646493506477,2.9877493766233445,3.613501423076949,3.613501423076949,-51.62144890109927,-83.29286350840053,-37.40029831786404,59.57944627053065,81.27817550721555,47.02519174218765,-316.1392709175141,-0.3161392709175141,-134.13565326001043,-216.4321788022938,-97.1827322514214
2286.974,0.4506229999999999,-0.1224477662337651,3.0028415844155627,,-0.0001224477662337,-122.44776623376517,-122.44776623376517,3.0028415844155627,3.633918730769338,3.633918730769338,-51.91312472527625,-83.76349180592119,-37.61162060866659,59.54675321941433,81.24046436863355,46.99708195895168,-318.1741594557486,-0.3181741594557486,-134.89355773671522,-217.65508198448703,-97.73184224598025
2287.024,0.4503782236842129,-0.1228079999999999,3.02507523684196,,-0.000122808,-122.808,-122.808,3.02507523684196,3.657083636363592,3.657083636363592,-52.24405194805131,-84.29745349402927,-37.851380962487774,59.6897338439144,81.40534406203795,47.12003835160508,-319.11020818333856,-0.3191102081833386,-135.75345493358583,-219.04255369198245,-98.35484706994929
2287.074,0.4499585974026024,-0.1228303506493551,3.0531502077922728,,-0.0001228303506493,-122.83035064935514,-122.83035064935514,3.0531502077922728,3.682183421052615,3.682183421052615,-52.60262030075163,-84.87601503183345,-38.1111676140409,59.96891008100393,81.72692710064635,47.36026853141569,-319.1682851845824,-0.3191682851845824,-136.68517617062378,-220.5459157919724,-99.0298891882182
2287.124,0.4511884675324622,-0.1239478831168782,3.069360597402526,,-0.0001239478831168,-123.94788311687824,-123.94788311687824,3.069360597402526,3.7059689473684094,3.7059689473684094,-52.94241353383442,-85.42428231194152,-38.35735148826797,59.85903640421208,81.60041917413629,47.265698585240536,-322.07213524616583,-0.3220721352461658,-137.56811123469402,-221.97055983711115,-99.66958519626314
2287.174,0.450903684210531,-0.125208578947365,3.087032526315743,,-0.0001252085789473,-125.20857894736506,-125.20857894736506,3.087032526315743,3.729460263158028,3.729460263158028,-53.278003759400384,-85.96576790461393,-38.60049023806892,59.69972975159765,81.41686638185364,47.12863632034032,-325.34798786914246,-0.3253479878691424,-138.440125002076,-223.3775820197537,-100.30136860667956
2287.224,0.4489780263157877,-0.1266243684210539,3.106287789473703,,-0.000126624368421,-126.62436842105394,-126.62436842105394,3.106287789473703,3.752680000000224,3.752680000000224,-53.609714285717466,-86.50099347811077,-38.84081810378232,59.48898619018336,81.1738149859768,46.94742008217217,-329.0268432669393,-0.3290268432669394,-139.3020575725083,-224.7683378677736,-100.92584808081853
2287.274,0.4502961168831145,-0.1267882207792205,3.1263764415584085,,-0.0001267882207792,-126.78822077922058,-126.78822077922058,3.1263764415584085,3.777275454545472,3.777275454545472,-53.96107792207816,-87.06792997501684,-39.09538486038607,59.708201702350976,81.42663156326509,47.13592366122477,-329.452605107584,-0.3294526051075839,-140.21505772841928,-226.2414929029051,-101.58732657323252
2287.324,0.4503197199999908,-0.1271906800000038,3.151545680000152,,-0.00012719068,-127.1906800000038,-127.1906800000038,3.151545680000152,3.803322302631652,3.803322302631652,-54.33317575188074,-87.66832175807001,-39.3649737645005,59.86339980145191,81.60544453872356,47.26945363278903,-330.4983744852258,-0.3304983744852258,-141.1819346088576,-227.8015797611037,-102.2878393355597
2287.374,0.44836905333333,-0.1279946800000013,3.183683013333388,,-0.00012799468,-127.99468000000134,-127.99468000000134,3.183683013333388,3.8310729605262295,3.8310729605262295,-54.72961372180328,-88.3079871378924,-39.65219736351335,59.90403641141272,81.65224063704747,47.30442700407007,-332.58752671780525,-0.3325875267178052,-142.21205807893907,-229.46371702026275,-103.03417493646648
2287.424,0.4480041842105251,-0.1295697368421139,3.206053368421166,,-0.0001295697368421,-129.5697368421139,-129.5697368421139,3.206053368421166,3.858290539473692,3.858290539473692,-55.11843627819558,-88.93536480372701,-39.93390351301812,59.688106008055385,81.4034675930596,47.11863819485107,-336.68023009858774,-0.3366802300985877,-143.22239329257926,-231.0939252929653,-103.76617373145534
2287.474,0.4483599480519573,-0.1305773376623381,3.227462363636524,,-0.0001305773376623,-130.5773376623381,-130.5773376623381,3.227462363636524,3.886901539473794,3.886901539473794,-55.52716484962561,-89.59486146329057,-40.23003178581816,59.67310204765848,81.3861712051742,47.105733102492216,-339.29842848556126,-0.3392984284855612,-144.28445325218706,-232.8075931023063,-104.5356476646046
2287.524,0.4495898181818172,-0.1306331818181818,3.2487032727272545,,-0.0001306331818181,-130.63318181818178,-130.63318181818178,3.2487032727272545,3.917483776315724,3.917483776315724,-55.96405394736748,-90.29979603527904,-40.54656266465253,59.98379742096899,81.74406275841045,47.37308469194318,-339.44353662344395,-0.3394435366234439,-145.41968687649037,-234.63932896660563,-105.35813670962844
2287.574,0.4479353376623271,-0.1320354285714366,3.2713866363637503,,-0.0001320354285714,-132.03542857143665,-132.03542857143665,3.2713866363637503,3.9436836883117934,3.9436836883117934,-56.33833840445421,-90.90371601158904,-40.81773580389552,59.81548206939527,81.55025101725481,47.22821934027679,-343.08720196573086,-0.3430872019657308,-146.3922455943323,-236.20858365169423,-106.06276602463691
2287.624,0.4464195194805194,-0.13338838961039,3.2964513116883283,,-0.0001333883896103,-133.38838961039008,-133.38838961039008,3.2964513116883283,3.966460368421061,3.966460368421061,-56.66371954887229,-91.42872892438324,-41.05347796393368,59.629666620946026,81.33609177118035,47.06837702989184,-346.6028009397747,-0.3466028009397747,-147.23773159470838,-237.57280243142108,-106.675329780804
2287.674,0.4461961428571426,-0.1341708571428581,3.3260772857143235,,-0.0001341708571428,-134.17085714285818,-134.17085714285818,3.3260772857143235,3.984016947368489,3.984016947368489,-56.91452781954983,-91.83341611354652,-41.23519127000339,59.56973405448728,81.26697322166149,47.01684080237207,-348.63600217408026,-0.3486360021740802,-147.8894438566947,-238.62436106915663,-107.1475023667071
2287.724,0.4460582236842101,-0.1350496184210563,3.337895921052658,,-0.000135049618421,-135.04961842105632,-135.04961842105632,3.337895921052658,4.005607636363747,4.005607636363747,-57.22296623376781,-92.3310913877417,-41.45865823867648,59.5227513443967,81.21277435133517,46.97644668368633,-350.9194177042515,-0.3509194177042515,-148.69090505281252,-239.91754441516116,-107.72816967580236
2287.774,0.4458868831168834,-0.1357490389610388,3.3510638441558185,,-0.000135749038961,-135.74903896103888,-135.74903896103888,3.3510638441558185,4.036016077921996,4.036016077921996,-57.6573725417428,-93.03201989880829,-41.77339030945879,59.623020864448975,81.32842846557533,47.06266186320276,-352.7368256428348,-0.3527368256428347,-149.8196872768863,-241.73887073826796,-108.54598461155015
2287.824,0.4455518181818163,-0.1358607272727279,3.382367090909272,,-0.0001358607272727,-135.86072727272793,-135.86072727272793,3.382367090909272,4.085206337662582,4.085206337662582,-58.36009053803688,-94.1658779248075,-42.28251710179436,60.096637627073406,81.87390136366403,47.470244802436646,-353.0270419186046,-0.3530270419186046,-151.64566348439382,-244.6851419154466,-109.86892413254162
2287.874,0.4461822077922069,-0.137059428571427,3.4028034805194647,,-0.0001370594285714,-137.05942857142705,-137.05942857142705,3.4028034805194647,4.106051000000001,4.106051000000001,-58.65787142857143,-94.64635694271006,-42.49826257923511,59.94142717947968,81.69529019976531,47.33661065353746,-356.1418049713171,-0.3561418049713171,-152.4194316588735,-245.933641682812,-110.4295275477974
2287.924,0.446745415584416,-0.1385700519480517,3.422133012987005,,-0.000138570051948,-138.5700519480517,-138.5700519480517,3.422133012987005,4.120590363636427,4.120590363636427,-58.86557662337751,-94.98149593646654,-42.64874724042314,59.630145834677286,81.33664434836547,47.06878914484664,-360.0670813393168,-0.3600670813393168,-152.9591428173919,-246.80448294777835,-110.82055412228856
2287.974,0.4452921688311682,-0.1395758961038966,3.4556719740259902,,-0.0001395758961038,-139.57589610389658,-139.57589610389658,3.4556719740259902,4.143508545454623,4.143508545454623,-59.19297922078034,-95.50977052848772,-42.88595396502263,59.55960572206509,81.25529037705334,47.00813232883895,-362.68071512515854,-0.3626807151251585,-153.80988145833535,-248.17717703153383,-111.43692347338484
2288.024,0.4444830779220798,-0.140438779220776,3.4766893766233187,,-0.0001404387792207,-140.438779220776,-140.438779220776,3.4766893766233187,4.170205513157806,4.170205513157806,-59.57436447368296,-96.1251478665976,-43.16227170767103,59.57044959474167,81.26779856093131,47.01745604331232,-364.9228720780059,-0.3649228720780059,-154.80089122522196,-249.776203076055,-112.1549207730826
2288.074,0.4441957333333362,-0.1412406000000023,3.491676333333392,,-0.0001412406,-141.24060000000242,-141.24060000000242,3.491676333333392,4.1982546103896325,4.1982546103896325,-59.97506586270904,-96.7716924098885,-43.452584199958295,59.61272011855156,81.3165500235878,47.05380373204648,-367.00636171862106,-0.367006361718621,-155.84209296836136,-251.45621548411768,-112.9092827026964
2288.124,0.445343066666666,-0.1422165999999994,3.5157796666666523,,-0.0001422165999999,-142.2165999999994,-142.2165999999994,3.5157796666666523,4.225085779220733,4.225085779220733,-60.35836827458191,-97.39016314548788,-43.73029094502599,59.59114177697301,81.29166461495359,47.03524831501992,-369.5424470158817,-0.3695424470158817,-156.83808437323668,-253.06327956131477,-113.63088925302269
2288.174,0.4457341052631574,-0.1426748947368425,3.5407123157895715,,-0.0001426748947368,-142.67489473684253,-142.67489473684253,3.5407123157895715,4.257282974026015,4.257282974026015,-60.81832820037164,-98.13232323850536,-44.06353688842746,59.77430336256114,81.50280881410409,47.192788870424096,-370.7333020813769,-0.3707333020813769,-158.03326634570388,-254.99174400816003,-114.49681152498457
2288.224,0.4454779480519349,-0.1428460649350707,3.5665737532469635,,-0.000142846064935,-142.8460649350708,-142.8460649350708,3.5665737532469635,4.29169542105269,4.29169542105269,-61.309934586467,-98.92554591025466,-44.41971103476264,60.061849497593634,81.83388079714847,47.44028726521625,-371.17807894926347,-0.3711780789492634,-159.31068000125686,-257.0528919131635,-115.42231154116055
2288.274,0.4435772987013014,-0.1436843766233754,3.5967581688311263,,-0.0001436843766233,-143.68437662337544,-143.68437662337544,3.5967581688311263,4.3188796315788505,4.3188796315788505,-61.69828045112642,-99.55215441868884,-44.70107181594872,60.08129540241129,81.85625242408405,47.45703257472799,-373.35638832143314,-0.3733563883214331,-160.3197765561931,-258.6811015703184,-116.15341291451506
2288.324,0.4433586153846167,-0.1449637692307709,3.621668346153868,,-0.0001449637692307,-144.96376923077096,-144.96376923077096,3.621668346153868,4.340808355263153,4.340808355263153,-62.01154793233075,-100.05762154735396,-44.928037495908136,59.92168417209295,81.67256028512179,47.3196166494696,-376.68082354791846,-0.3766808235479185,-161.13378583200722,-259.99453164538,-116.74317144313144
2288.374,0.4445727179487129,-0.1466188974358906,3.6420856538460704,,-0.0001466188974358,-146.61889743589072,-146.61889743589072,3.6420856538460704,4.359822792207601,4.359822792207601,-62.28318274582287,-100.49591303133914,-45.12483985760835,59.629068979730405,81.33540263436863,47.067863070319184,-380.9815882058062,-0.3809815882058062,-161.8396147835683,-261.13340929748324,-117.2545521562212
2288.424,0.4425154545454616,-0.1475836363636332,3.6671454545453694,,-0.0001475836363636,-147.58363636363325,-147.58363636363325,3.6671454545453694,4.392802662337689,4.392802662337689,-62.75432374768128,-101.25611414921534,-45.46618661161057,59.66999367538849,81.38258774213574,47.10305962563977,-383.4884121918209,-0.3834884121918209,-163.06385020134846,-263.1087524102013,-118.14152396369592
2288.474,0.4420236315789493,-0.1482404736842108,3.691697631578976,,-0.0001482404736842,-148.24047368421088,-148.24047368421088,3.691697631578976,4.420259727272826,4.420259727272826,-63.14656753246892,-101.88901207679832,-45.750371478108434,59.744975064712015,81.4690133526681,47.16755725233055,-385.1951698469583,-0.3851951698469583,-164.08307529924275,-264.75330479628207,-118.8799635760232
2288.524,0.4436091578947392,-0.148523368421053,3.715483157894772,,-0.000148523368421,-148.52336842105308,-148.52336842105308,3.715483157894772,4.442618818181729,4.442618818181729,-63.465983116881816,-102.40439936718477,-45.98179152537029,59.87657649447997,81.62061956698675,47.28079351523221,-385.9302571243969,-0.3859302571243969,-164.91306010185335,-266.09251189622887,-119.48129654667274
2288.574,0.4431107631578912,-0.1499005789473761,3.738748157894858,,-0.0001499005789473,-149.9005789473762,-149.9005789473762,3.738748157894858,4.471371236842084,4.471371236842084,-63.87673195488691,-103.0671557916652,-46.279383503164986,59.76006685208117,81.48640449975811,47.18054068833096,-389.5088671316217,-0.3895088671316217,-165.98036961920457,-267.8146500353631,-120.25457384121184
2288.624,0.4421663766233787,-0.1511419220779207,3.762518181818144,,-0.0001511419220779,-151.1419220779207,-151.1419220779207,3.762518181818144,4.503938714285532,4.503938714285532,-64.34198163265044,-103.81785106915596,-46.616461929111225,59.718596632695,81.4386126781399,47.14486534988436,-392.7344327691617,-0.3927344327691617,-167.18929673737566,-269.76529271566346,-121.13045461997068
2288.674,0.4408248181818193,-0.1520367272727265,3.787113636363616,,-0.0001520367272727,-152.0367272727265,-152.0367272727265,3.787113636363616,4.540831571428633,4.540831571428633,-64.86902244898046,-104.66824833061284,-46.9983087035828,59.813096270807314,81.54750260263461,47.22616646164436,-395.0595375831641,-0.3950595375831641,-168.55878491909172,-271.97500582182954,-122.1226636266784
2288.724,0.4416112894736866,-0.153038407894739,3.814422565789533,,-0.0001530384078947,-153.03840789473895,-153.03840789473895,3.814422565789533,4.5694964025974825,4.5694964025974825,-65.27852003710689,-105.32898582328146,-47.294994137300776,59.80161103905375,81.53427126198164,47.21628411195931,-397.6623526426359,-0.3976623526426359,-169.62284312863508,-273.6918978715333,-122.89358531352866
2288.774,0.4422820526315797,-0.1538266447368408,3.8419804078946393,,-0.0001538266447368,-153.82664473684085,-153.82664473684085,3.8419804078946393,4.597585249999872,4.597585249999872,-65.67978928571245,-105.97644662621738,-47.585718049998114,59.84315637778904,81.58212904258485,47.25203298504529,-399.7105451283121,-0.399710545128312,-170.66552042539172,-275.37429113268433,-123.64901629770496
2288.824,0.4420557368421053,-0.1541667763157894,3.8691639605263095,,-0.0001541667763157,-154.16677631578938,-154.16677631578938,3.8691639605263095,4.625901697368389,4.625901697368389,-66.08430996240554,-106.62915371265883,-47.87879765752815,60.008158033723134,81.77209951169675,47.39405740593071,-400.5943593665375,-0.4005943593665375,-171.71664638912372,-277.07031658898256,-124.4105684325268
2288.874,0.4427578552631525,-0.1547852763157854,3.8991344342103433,,-0.0001547852763157,-154.7852763157854,-154.7852763157854,3.8991344342103433,4.646691285714205,4.646691285714205,-66.3813040816315,-107.10836324982002,-48.09397311064228,60.0283315520366,81.79531463801656,47.41142649789143,-402.201499485749,-0.402201499485749,-172.4883701792304,-278.3155176765904,-124.96969066918234
2288.924,0.4424528441558493,-0.1557807402597373,3.928255896103853,,-0.0001557807402597,-155.78074025973743,-155.78074025973743,3.928255896103853,4.671263987013073,4.671263987013073,-66.73234267161531,-107.6747752739715,-48.34830436762872,59.98060140329174,81.74038418276699,47.3703332672601,-404.7881608302342,-0.4047881608302341,-173.40052571901708,-279.78730989651524,-125.63055722807486
2288.974,0.4393223246753091,-0.1575132077922164,3.9539688831170112,,-0.0001575132077922,-157.51320779221638,-157.51320779221638,3.9539688831170112,4.70647957142889,4.70647957142889,-67.23542244898414,-108.48651063053808,-48.712791110093576,59.83166382533855,81.56889133102015,47.24214344396897,-409.2898877125239,-0.4092898877125238,-174.70775238575698,-281.89656205129126,-126.57765709345844
2289.024,0.439604,-0.1585315,3.973483,,-0.0001585314999999,-158.5315,-158.5315,3.973483,4.723945697368413,4.723945697368413,-67.48493853383447,-108.8891128364236,-48.89356821354891,59.71684092680014,81.43658911067496,47.143355077229,-411.9358671146581,-0.411935867114658,-175.3561069699997,-282.9427029682934,-127.04739700550336
2289.074,0.4402346103896058,-0.1593621558441584,3.9921921818182433,,-0.0001593621558441,-159.3621558441584,-159.3621558441584,3.9921921818182433,4.739706012986995,4.739706012986995,-67.71008589981419,-109.25239533280904,-49.05668991649172,59.63748398288007,81.3451057316935,47.07509989075442,-414.09428317353127,-0.4140942831735312,-175.9411407042004,-283.88667366279964,-127.47126027650609
2289.124,0.4385579870129965,-0.1603128051947998,4.014551272727147,,-0.0001603128051947,-160.31280519479978,-160.31280519479978,4.014551272727147,4.764859909090826,4.764859909090826,-68.0694272727261,-109.83220416351844,-49.31703662955288,59.610090099635954,81.31351708062677,47.05154208996186,-416.5644961253954,-0.4165644961253954,-176.87487059410014,-285.3932767886075,-128.1477576855087
2289.174,0.4378986363636366,-0.1613020909090901,4.0556921818181415,,-0.000161302090909,-161.3020909090901,-161.3020909090901,4.0556921818181415,4.7960510519481625,4.7960510519481625,-68.5150150278309,-110.5511742981628,-49.63986977977375,59.62568778203703,81.33150375360168,47.06495532483629,-419.1351036610607,-0.4191351036610607,-178.03270722766993,-287.2614833333275,-128.9866228553304
2289.224,0.4378559473684258,-0.1622920526315837,4.098914947368484,,-0.0001622920526315,-162.29205263158374,-162.29205263158374,4.098914947368484,4.826873298701463,4.826873298701463,-68.95533283859231,-111.26164120858088,-49.95888479829244,59.63771888567836,81.34537658525657,47.07530190748668,-421.70746776892406,-0.421707467768924,-179.1768501846345,-289.10759469163384,-129.81556680827413
