Repository: DunklesArchipel/ORR_on_Ru0001

This project contains the evaluated data files for the article "Impact of the potential dependent surface adlayer composition on the ORR activity and H2O2 formation on Ru(0001) in acid electrolytes".

The subfolders contain the final figures found in the submitted manuscript (and supporting information).

Among the final PNG, also the SVG files are included which are based on the raw PNG obtained from the data evaluation. The CSV contain the data for the individual traces in the figures, where ***r*** and ***b*** refer to the red and blue curves, respectively.

File: data/SI/figure_S5/figure_S5_ORR_HClO4_5mVs_r.csv (part 15 of 35)
t,E,current1_mA,coll_current,potential2,current1,current1_muA,cur1muA_filt,coll_cur_filt,coll_cur_norm,coll_cur_norm_filt,cur_H2O2,cur_H2O2_min,cur_H2O2_max,yield,yield_min,yield_max,j,current1_mA_geo,cur_H2O2_uAcm,cur_H2O2_min_uAcm,cur_H2O2_max_uAcm
2989.6259999999893,0.4868627901238384,-0.0805594320986419,2.249905703701572,,-8.055943209864197e-05,-80.55943209864198,-80.4273950616499,2.249905703701572,2.249905703701572,2.249905703701572,-32.14151005287959,-41.66492043891798,-26.161694229088035,57.0385827115211,68.17777238969495,49.02814490309643,-209.3294992844861,-0.2093294992844861,-83.51804413638585,-108.2641312879076,-67.97980336682569
2989.675999999989,0.4850560000003779,-0.0811439999998777,2.260001999997888,,-8.114399999987772e-05,-81.14399999987772,-80.79899999992226,2.260001999997888,2.260001999997888,2.260001999997888,-32.28574285711268,-41.85188888884977,-26.27909302323125,56.92641461387742,68.05412647037747,48.92633843186412,-210.84846860782525,-0.2108484686078252,-83.89282558536058,-108.74995909213408,-68.28485803459583
2989.725999999989,0.4848410000000459,-0.080928375000046,2.2782944999960906,,-8.092837500004609e-05,-80.92837500004609,-81.01462499995391,2.2782944999960906,2.2782944999960906,2.2782944999960906,-32.54706428565844,-42.19063888881649,-26.491796511582447,57.36406836674598,68.53634959568674,49.32369058583124,-210.288178247378,-0.210288178247378,-84.57185574191395,-109.63018336914767,-68.83755699923228
2989.7759999999894,0.4852284999997299,-0.0811217499998312,2.2914219999988745,,-8.112174999983121e-05,-81.12174999983121,-81.38049999987632,2.2914219999988745,2.2914219999988745,2.2914219999988745,-32.73459999998392,-42.43374074071989,-26.644441860452027,57.50157984168133,68.68774586444675,49.448609810757766,-210.7906531385812,-0.2107906531385812,-85.05915755319835,-110.26187090229416,-69.23419800841725
2989.8259999999896,0.4865197499997357,-0.0819286249998348,2.296801999998899,,-8.192862499983488e-05,-81.92862499983488,-81.97174999987901,2.296801999998899,2.296801999998899,2.296801999998899,-32.81145714284141,-42.53337037034998,-26.7069999999872,57.19266803738422,68.3475630353568,49.16803304630674,-212.88727590932172,-0.2128872759093217,-85.25886684622186,-110.52075331917648,-69.39675208413408
2989.8759999999893,0.4865162278481705,-0.0825259493669732,2.3070309113899827,,-8.252594936697323e-05,-82.52594936697324,-82.52594936697324,2.3070309113899827,2.3070309113899827,2.3070309113899827,-32.95758444842832,-42.722794655370045,-26.825940830116075,57.07754752484532,68.22071548717274,49.063515558380566,-214.43939224661656,-0.2144393922466165,-85.63857105854605,-111.01296248330044,-69.70581365230493
2989.925999999989,0.48616640000009,-0.0832232499997405,2.3182039499978573,,-8.322324999974057e-05,-83.22324999974056,-83.22324999974056,2.3182039499978573,2.3182039499978573,2.3182039499978573,-33.117199285683675,-42.92970277773809,-26.95585988369601,56.93153067414324,68.0597668664353,48.93098140330563,-216.2512917164292,-0.2162512917164292,-86.05332192123988,-111.55060249049616,-70.0434015637999
2989.975999999989,0.485736400000092,-0.0844607499997348,2.3284264499978105,,-8.446074999973494e-05,-84.46074999973494,-84.46074999973494,2.3284264499978105,2.3284264499978105,2.3284264499978105,-33.26323499996872,-43.11900833329278,-27.074726162765234,56.51054880626484,67.59537546816338,48.5490842811646,-219.46687117888357,-0.2194668711788835,-86.4327881383243,-112.04250314227224,-70.35226941491513
2990.0259999999894,0.4845720875003384,-0.0853646124998533,2.343652349996165,,-8.536461249985339e-05,-85.36461249985338,-85.36461249985338,2.343652349996165,2.343652349996165,2.343652349996165,-33.48074785708807,-43.40096944437342,-27.25177151158331,56.34338228523457,67.41082327911508,48.39752537040396,-221.8155109302182,-0.2218155109302182,-86.9979839978604,-112.7751644416709,-70.812312556398
2990.0759999999896,0.4830093749998012,-0.0860607624998895,2.3616650874991167,,-8.606076249988958e-05,-86.06076249988958,-86.06076249988958,2.3616650874991167,2.3616650874991167,2.3616650874991167,-33.73807267855881,-43.73453865739105,-27.461221947664143,56.32454210143811,67.39001838655982,48.38044733150524,-223.62442054065383,-0.2236244205406538,-87.66662917855113,-113.64192671293668,-71.35655863370441
2990.1259999999893,0.4839781249997912,-0.086598887499884,2.3659694624990726,,-8.659888749988408e-05,-86.59888749988407,-86.59888749988407,2.3659694624990726,2.3659694624990726,2.3659694624990726,-33.799563749986746,-43.814249305538375,-27.51127281975665,56.14617696342338,67.19299969129585,48.21879619254447,-225.02271039780405,-0.225022710397804,-87.82641053322499,-113.84905069121756,-71.486613224718
2990.175999999989,0.4838619625003457,-0.0872273124998387,2.374341274997004,,-8.722731249983869e-05,-87.22731249983869,-87.22731249983869,2.374341274997004,2.374341274997004,2.374341274997004,-33.91916107138577,-43.969282870314885,-27.608619476709347,55.99694332240552,67.02808521251859,48.0835902169499,-226.65564011380897,-0.2266556401138089,-88.1371779598569,-114.25189735537003,-71.73956345569748
2990.225999999989,0.482247587500353,-0.0879804374998352,2.3883300249969404,,-8.798043749983526e-05,-87.98043749983526,-87.98043749983526,2.3883300249969404,2.3883300249969404,2.3883300249969404,-34.11900035709915,-44.22833379623963,-27.77127936042954,55.88723577429874,66.9068071091781,47.98422021498819,-228.61259630181775,-0.2286125963018177,-88.65644996222812,-114.92502772881424,-72.1622267134415
2990.2759999999894,0.481692550000069,-0.0881600749999884,2.404524062496428,,-8.816007499998849e-05,-88.16007499998848,-88.16007499998848,2.404524062496428,2.404524062496428,2.404524062496428,-34.35034374994897,-44.52822337956348,-27.959582122051486,56.07742443532625,67.1170313032299,48.15650134527421,-229.079375013884,-0.229079375013884,-89.25758375037016,-115.7042752319613,-72.65152165727804
2990.3259999999896,0.4814882999999549,-0.0884742499997405,2.419071762498534,,-8.847424999974057e-05,-88.47424999974056,-88.47424999974056,2.419071762498534,2.419071762498534,2.419071762498534,-34.558168035693335,-44.797625231454326,-28.12874142440156,56.17733697754429,67.22742537199412,48.24703222592903,-229.8957424294993,-0.2298957424294993,-89.79760436050499,-116.40430194880275,-73.09107331669013
2990.3759999999893,0.481703299999954,-0.0897117499997349,2.426066137498502,,-8.971174999973495e-05,-89.71174999973495,-89.71174999973495,2.426066137498502,2.426066137498502,2.426066137498502,-34.658087678550025,-44.927150694416696,-28.210071366261648,55.73391157460896,66.73725121460119,47.84537931907517,-233.1113218919536,-0.2331113218919536,-90.0572403616906,-116.74086713552484,-73.30240494556212
2990.425999999989,0.4821803456788777,-0.090280740740707,2.4359718765407408,,-9.02807407407071e-05,-90.2807407407071,-90.2807407407071,2.4359718765407408,2.4359718765407408,2.4359718765407408,-34.79959823629629,-45.11059030631001,-28.325254378380706,55.64359438247822,66.63733927048038,47.76361321354858,-234.58981477357383,-0.2345898147735738,-90.42494819458872,-117.2175254374298,-73.60170201885128
2990.475999999989,0.4828179999998608,-0.0904399999999651,2.447661999997448,,-9.043999999996525e-05,-90.43999999996524,-90.43999999996524,2.447661999997448,2.447661999997448,2.447661999997448,-34.96659999996354,-45.32707407402681,-28.461186046481952,55.765167064545885,66.77182134649804,47.87367896458823,-235.003641685314,-0.235003641685314,-90.8588936018166,-117.78004726161409,-73.95491339682745
2990.5259999999894,0.4812042500003448,-0.0909243749998964,2.467568874995745,,-9.092437499989648e-05,-90.92437499989649,-90.92437499989649,2.467568874995745,2.467568874995745,2.467568874995745,-35.25098392851064,-45.69571990732861,-28.692661337159823,55.87617777019731,66.89458082774618,47.97420537373922,-236.2622649595866,-0.2362622649595865,-91.59785046653762,-118.7379543084747,-74.55638991462364
2990.5759999999896,0.4806662499997748,-0.0915594999998198,2.481449999998987,,-9.155949999981984e-05,-91.55949999981983,-91.55949999981983,2.481449999998987,2.481449999998987,2.481449999998987,-35.44928571427124,-45.95277777775902,-28.854069767430083,55.82178510716727,66.83443619788768,47.92494703579133,-237.91260427744848,-0.2379126042774484,-92.11312735515394,-119.40590583075512,-74.97580133559042
2990.6259999999893,0.48174187499977,-0.0924207499998159,2.486292499998965,,-9.242074999981591e-05,-92.42074999981592,-92.42074999981592,2.486292499998965,2.486292499998965,2.486292499998965,-35.518464285699494,-46.04245370368453,-28.910377906964708,55.52396813448416,66.50496662243637,47.6553352890228,-240.15051766091415,-0.2401505176609141,-92.29288427921666,-119.63892406565124,-75.12211511099032
2990.675999999989,0.4819569999999999,-0.0931094999998649,2.502325499996061,,-9.310949999986496e-05,-93.10949999986497,-93.10949999986497,2.502325499996061,2.502325499996061,2.502325499996061,-35.74750714280086,-46.33936111103816,-29.09680813948908,55.48399413502211,66.46072365436481,47.6191590802489,-241.94019875580963,-0.2419401987558096,-92.88804024472807,-120.41042253946232,-75.6065443852438
2990.725999999989,0.4818699113924983,-0.0937567594935307,2.519896202528959,,-9.375675949353072e-05,-93.75675949353074,-93.75675949353074,2.519896202528959,2.519896202528959,2.519896202528959,-35.998517178985125,-46.66474449127701,-29.301118634057666,55.48678728471342,66.46381525200825,47.62168677031436,-243.62206892528008,-0.24362206892528,-93.54027678390196,-121.25591434950256,-76.13743459154813
2990.7759999999894,0.481434468354523,-0.094410556961886,2.5324272151872047,,-9.441055696188607e-05,-94.41055696188609,-94.41055696188609,2.5324272151872047,2.5324272151872047,2.5324272151872047,-36.177531645531495,-46.89680028124452,-29.446828083572147,55.40709268559822,66.37559600036231,47.54957174780422,-245.3209276823368,-0.2453209276823367,-94.00543657550708,-121.8588992645462,-76.51605302657553
2990.8259999999896,0.4801487901238383,-0.0950543456788776,2.546084086416723,,-9.505434567887768e-05,-95.05434567887768,-95.05434567887768,2.546084086416723,2.546084086416723,2.546084086416723,-36.37262980595318,-47.14970530401339,-29.60562891182236,55.35032617432678,66.31274563294416,47.49821104813705,-246.99377921892452,-0.2469937792189245,-94.51238901010704,-122.51605982791654,-76.9286887291569
2990.8759999999893,0.4783420000003944,-0.0956919999998608,2.5604309999968686,,-9.569199999986082e-05,-95.6919999998608,-95.6919999998608,2.5604309999968686,2.5604309999968686,2.5604309999968686,-36.577585714240975,-47.4153888888309,-29.77245348833568,55.30762875949839,66.26546575552487,47.45958342876236,-248.65069084616323,-0.2486506908461632,-95.0449562904318,-123.20642482093012,-77.36217372477007
2990.925999999989,0.477911375000092,-0.096445124999839,2.57334349999724,,-9.644512499983904e-05,-96.44512499983904,-96.44512499983904,2.57334349999724,2.57334349999724,2.57334349999724,-36.76204999996057,-47.65450925920814,-29.92259883717721,55.19530010304005,66.14105511682268,47.357977066628365,-250.6076470341244,-0.2506076470341243,-95.52427715404303,-123.82776668116688,-77.75231861375597
2990.975999999989,0.4782124999996947,-0.0972412499998121,2.5841039999983555,,-9.724124999981217e-05,-97.24124999981215,-97.24124999981215,2.5841039999983555,2.5841039999983555,2.5841039999983555,-36.915771428547934,-47.85377777774732,-30.04772093021344,55.03367775388629,65.96198162091454,47.21182159093977,-252.67633648824284,-0.2526763364882428,-95.92371430047288,-124.34555557468704,-78.07744187247793
2991.0259999999894,0.479611249999701,-0.098101874999816,2.59163649999839,,-9.810187499981604e-05,-98.10187499981606,-98.10187499981606,2.59163649999839,2.59163649999839,2.59163649999839,-37.023378571405566,-47.9932685184887,-30.13530813951616,54.79860735564331,65.70138796225689,46.99932952640352,-254.9126258416973,-0.2549126258416972,-96.203325871049,-124.70801501802649,-78.30503268573756
2991.0759999999896,0.479374500000135,-0.0993499999997186,2.604333499997074,,-9.934999999971864e-05,-99.34999999971863,-99.34999999971863,2.604333499997074,2.604333499997074,2.604333499997074,-37.20476428567248,-48.22839814809396,-30.28294767438458,54.49061331601261,65.35969864612437,46.721066237752765,-258.15581381444935,-0.2581558138144493,-96.67464722667076,-125.31898714568436,-78.68866634729017
2991.1259999999893,0.4785352500003449,-0.1005873749998275,2.6193977499958603,,-0.0001005873749998,-100.58737499982756,-100.57662499983904,2.6193977499958603,2.6193977499958603,2.6193977499958603,-37.41996785708371,-48.50736574066407,-30.458113372044885,54.228951999867824,65.06918419757551,46.48479508979785,-261.37106847119503,-0.261371068471195,-97.2338425272606,-126.04386994274525,-79.14382531288655
2991.175999999989,0.4769215000003375,-0.1013942499998312,2.638766499995948,,-0.0001013942499998,-101.39424999983122,-101.32974999984246,2.638766499995948,2.638766499995948,2.638766499995948,-37.6966642856564,-48.866046296221256,-30.68333139530172,54.20435185044947,65.04186069211822,46.46258823215005,-263.4676912419355,-0.2634676912419355,-97.95282382266004,-126.97588273307784,-79.72904264635122
2991.225999999989,0.476146625000046,-0.1016847500000115,2.655229749996895,,-0.00010168475,-101.68475000001148,-101.66324999998852,2.655229749996895,2.655229749996895,2.655229749996895,-37.93185357138421,-49.1709212962388,-30.87476453484761,54.33716707194787,65.18935731581078,46.58249487889984,-264.2225404010684,-0.2642225404010683,-98.56395096365326,-127.76808458251352,-80.22647171460149
2991.2759999999894,0.4759310000000451,-0.1016310000000112,2.6697559999969616,,-0.000101631,-101.63100000001124,-101.71699999998876,2.6697559999969616,2.6697559999969616,2.6697559999969616,-38.139371428528015,-49.43992592586965,-31.04367441856932,54.57432936425676,65.45260197865748,46.79668452869672,-264.0828738183544,-0.2640828738183544,-99.10317533498836,-128.46707913794788,-80.66537527266495
2991.3259999999896,0.4756044177215868,-0.1032658101262425,2.685011696199361,,-0.0001032658101262,-103.26581012624256,-103.29737974650703,2.685011696199361,2.685011696199361,2.685011696199361,-38.35730994570516,-49.72243881850669,-31.221066234876293,54.168147017547405,65.00164445501123,46.429907630604376,-268.330843003765,-0.268330843003765,-99.6694772500718,-129.20117421305602,-81.1263186919189
2991.3759999999893,0.4759121749997464,-0.1042817249999654,2.696797374998502,,-0.0001042817249999,-104.28172499996546,-104.28172499996546,2.696797374998502,2.696797374998502,2.696797374998502,-38.52567678569289,-49.940692129601885,-31.358109011610487,53.95473386388839,64.7645044852916,46.23731552035707,-270.97064502684384,-0.2709706450268438,-100.10696973720336,-129.76829410378213,-81.48241722795622
2991.425999999989,0.4770959249997518,-0.1044429749999661,2.7037911249985336,,-0.0001044429749999,-104.4429749999662,-104.4429749999662,2.7037911249985336,2.7037911249985336,2.7037911249985336,-38.62558749997905,-50.07020601849136,-31.43943168602945,53.99591192508672,64.81027144539877,46.27446989319432,-271.38964477498564,-0.2713896447749856,-100.36658253796227,-130.10482921587706,-81.69372997276
2991.475999999989,0.4758970625003688,-0.1056189749997003,2.721814899995621,,-0.0001056189749996,-105.6189749997004,-105.6189749997004,2.721814899995621,2.721814899995621,2.721814899995621,-38.88306999993744,-50.40397962954853,-31.64901046506536,53.81663629747924,64.61097951813754,46.112733945802816,-274.44541968165936,-0.2744454196816593,-101.03563743801188,-130.9721226048302,-82.2383095425678
2991.5259999999894,0.4744830500000676,-0.1068993374998194,2.741194549996729,,-0.0001068993374997,-106.89933749981957,-106.89933749981957,2.741194549996729,2.741194549996729,2.741194549996729,-39.159922142810416,-50.76286203697646,-31.874355232520102,53.62196445281844,64.39446130539255,45.9371723918854,-277.77237512400166,-0.2777723751240016,-101.75502334893136,-131.90465989676284,-82.82385621424643
2991.5759999999896,0.4741605500000661,-0.1077599624998233,2.7567970499968,,-0.0001077599624997,-107.75996249982347,-107.75996249982347,2.7567970499968,2.7567970499968,2.7567970499968,-39.38281499995428,-51.05179722216295,-32.055779651125576,53.5300687796433,64.29221275746013,45.85432106281315,-280.0086644774561,-0.2800086644774561,-102.33419885904271,-132.65544296542575,-83.29527814108128
2991.6259999999893,0.4747048874997707,-0.1081207124999883,2.7703981124973622,,-0.0001081207124999,-108.1207124999884,-108.1207124999884,2.7703981124973622,2.7703981124973622,2.7703981124973622,-39.57711589281946,-51.30366874995114,-32.213931540667,53.59200784938103,64.36113265450807,45.91016247040825,-280.9460546120952,-0.2809460546120952,-102.83907963531476,-133.30991804577835,-83.7062276101399
2991.675999999989,0.4757267250003456,-0.1082051999996658,2.782707924998041,,-0.0001082051999996,-108.20519999966588,-108.20519999966588,2.782707924998041,2.782707924998041,2.782707924998041,-39.75297035711487,-51.53162824070446,-32.35706889532606,53.73541759979331,64.52066039919134,46.03948008195377,-281.1655909909221,-0.2811655909909221,-103.29602832523136,-133.9022589401147,-84.0781625903046
2991.725999999989,0.474112975000353,-0.1097651999996587,2.7918541749979995,,-0.0001097651999996,-109.76519999965878,-109.76519999965878,2.7918541749979995,2.7918541749979995,2.7918541749979995,-39.88363107139999,-51.701003240703685,-32.46342063951162,53.30296372640796,64.0394115959243,45.649631549011936,-285.2191699496523,-0.2852191699496523,-103.63554340353984,-134.34237107866275,-84.3545120726487
2991.7759999999894,0.4730412875000692,-0.1107151499999769,2.805971912495506,,-0.0001107151499999,-110.71514999997696,-110.71514999997696,2.805971912495506,2.805971912495506,2.805971912495506,-40.08531303565008,-51.96244282399084,-32.62758037785471,53.16338190046513,63.88395835217331,45.52387176085304,-287.68756567603253,-0.2876875656760325,-104.15960351036246,-135.02170825417355,-84.78107262471362
2991.8259999999896,0.4727181625000677,-0.1108226499999774,2.826955037495601,,-0.0001108226499999,-110.82264999997746,-110.82264999997746,2.826955037495601,2.826955037495601,2.826955037495601,-40.38507196422287,-52.351019212881496,-32.87157020343722,53.41667930660891,64.16601338367889,45.752111889961846,-287.9668988414604,-0.2879668988414604,-104.93851151392636,-136.03140381434898,-85.41506751133542
2991.8759999999893,0.4735425249997694,-0.1121657874996542,2.837790662498156,,-0.0001121657874996,-112.1657874996542,-112.1657874996542,2.837790662498156,2.837790662498156,2.837790662498156,-40.53986660711651,-52.55167893515103,-32.99756584300181,53.09543624202849,63.80826523452004,45.46266682764145,-291.4569718590219,-0.2914569718590219,-105.34073735197808,-136.5528076784901,-85.742460635331
2991.925999999989,0.4740547160496953,-0.1136119999998213,2.8480120987620814,,-0.0001136119999997,-113.61199999982134,-113.61199999982134,2.8480120987620814,2.8480120987620814,2.8480120987620814,-40.68588712517258,-52.74096479189039,-33.11641975304745,52.73680396182443,63.408505953502704,45.13974839887823,-295.2148799106609,-0.2952148799106609,-105.72016408245094,-137.04465714391793,-86.05129634618102
2991.975999999989,0.4725670617287182,-0.1144619999998153,2.86395345678666,,-0.0001144619999997,-114.46199999981532,-114.46199999981532,2.86395345678666,2.86395345678666,2.86395345678666,-40.913620811238,-53.03617512567888,-33.30178438124023,52.66414460347235,63.32746620784702,45.07435231268992,-297.4235607535532,-0.2974235607535532,-106.31191823503625,-137.81174586023215,-86.53295670293647
2992.0259999999894,0.4716491250001149,-0.114866499999977,2.8825966249956303,,-0.0001148664999999,-114.86649999997702,-114.86649999997702,2.8825966249956303,2.8825966249956303,2.8825966249956303,-41.17995178565186,-53.38141898140056,-33.51856540692593,52.779094063892494,63.45566626272393,45.177815321253526,-298.47463299039254,-0.2984746329903925,-107.00396543628436,-138.7088440840723,-87.09625093651051
2992.0759999999896,0.4711110000001124,-0.1149739999999775,2.9030409999957234,,-0.0001149739999999,-114.97399999997752,-114.97399999997752,2.9030409999957234,2.9030409999957234,2.9030409999957234,-41.47201428565319,-53.76001851843932,-33.756290697624685,53.01766807550087,63.72161226347083,45.39262384184783,-298.7539661558204,-0.2987539661558204,-107.7628746700311,-139.69261531300327,-87.71396775467647
2992.1259999999893,0.4725097499997009,-0.1160502499997699,2.91272537499793,,-0.0001160502499997,-116.05024999976996,-116.05024999976996,2.91272537499793,2.91272537499793,2.91272537499793,-41.61036249997043,-53.93935879625796,-33.86889970927825,52.78472770114215,63.46194826647349,45.18288660922698,-301.5505458696101,-0.3015505458696101,-108.12236531781112,-140.15862170827367,-88.00657642147415
2992.175999999989,0.4732630000000449,-0.1170617499998087,2.924561749996849,,-0.0001170617499997,-117.06174999980873,-117.06174999980873,2.924561749996849,2.924561749996849,2.924561749996849,-41.77945357138355,-54.158550925867566,-34.00653197670754,52.60530974591626,63.261833594576885,45.02140559458258,-304.1788760727713,-0.3041788760727713,-108.5617396826781,-140.72818107013828,-88.36420671845892
2992.225999999989,0.4730480000000459,-0.1179761249998044,2.93962612499678,,-0.0001179761249997,-117.97612499980455,-117.97612499980455,2.93962612499678,2.93962612499678,2.93962612499678,-41.99465892852543,-54.4375208332737,-34.181699127869535,52.50291071567149,63.147578105247206,44.929269097838855,-306.554832008918,-0.306554832008918,-109.12093962339624,-141.45306988218033,-88.81936946090393
2992.2759999999894,0.4714555000004051,-0.1188474999998198,2.9611469999951603,,-0.0001188474999997,-118.84749999981996,-118.84749999981996,2.9611469999951603,2.9611469999951603,2.9611469999951603,-42.30209999993086,-54.836055555465926,-34.43194186040884,52.50040955732595,63.14478694329912,44.92701883897301,-308.819054678945,-0.308819054678945,-109.91980927602717,-142.48864165410927,-89.46961220141745
2992.3259999999896,0.4700996249998008,-0.1198588749996677,2.98116149999845,,-0.0001198588749995,-119.8588749996678,-119.8588749996678,2.98116149999845,2.98116149999845,2.98116149999845,-42.58802142854928,-55.20669444441573,-34.664668604633135,52.43316106980019,63.069733951368335,44.86652039691937,-311.44706007560376,-0.3114470600756037,-110.66276125481112,-143.45172755253293,-90.0743405562416
2992.3759999999893,0.4710677499997909,-0.1214732499996512,2.988693999998373,,-0.0001214732499996,-121.47324999965127,-121.47324999965127,2.988693999998373,2.988693999998373,2.988693999998373,-42.69562857140532,-55.34618518515505,-34.75225581393457,52.01427815434035,62.60192509642268,44.48986179683395,-315.6419296470543,-0.3156419296470543,-110.94237282538312,-143.814186995867,-90.3019313694979
2992.425999999989,0.4704867500003448,-0.1226676249998045,3.0065562499947105,,-0.0001226676249998,-122.66762499980456,-122.66762499980456,3.0065562499947105,3.0065562499947105,3.0065562499947105,-42.950803571353006,-55.67696759249464,-34.95995639528733,51.86717920451623,62.43751692519635,44.35766391372911,-318.7454510377446,-0.3187454510377446,-111.6054318065284,-144.67370789735162,-90.84163054019751
2992.475999999989,0.4688730000003521,-0.1235819999998004,3.031304999994598,,-0.0001235819999998,-123.5819999998004,-123.5819999998004,3.031304999994598,3.031304999994598,3.031304999994598,-43.30435714277996,-56.13527777767773,-35.24773255807671,51.89682114731837,62.470652206498656,44.38430008088383,-321.1214069738914,-0.3211214069738914,-112.52412239494298,-145.86460310455573,-91.5894019493722
2992.5259999999894,0.469733624999816,-0.1245507499997929,3.039374999998276,,-0.0001245507499997,-124.55074999979294,-124.55074999979294,3.039374999998276,3.039374999998276,3.039374999998276,-43.41964285711821,-56.28472222219028,-35.3415697674218,51.69916211853607,62.24964773846846,44.206713391706565,-323.6386535227744,-0.3236386535227744,-112.8236863346134,-146.2529267300544,-91.83323306305742
2992.5759999999896,0.470164000000045,-0.1255192499997974,3.050673249996624,,-0.0001255192499997,-125.51924999979748,-125.51924999979748,3.050673249996624,3.050673249996624,3.050673249996624,-43.58104642852319,-56.49394907401154,-35.472944767402595,51.54461269320909,62.07676076403934,44.06790629657248,-326.15525045967604,-0.326155250459676,-113.24308513007117,-146.7965918352774,-92.1746041756393
2992.6259999999893,0.4699490000000459,-0.126487374999793,3.06681387499655,,-0.0001264873749997,-126.48737499979306,-126.48737499979306,3.06681387499655,3.06681387499655,3.06681387499655,-43.811626785665,-56.79284953697314,-35.66062645344825,51.45259376312574,61.97378869489592,43.9852802795497,-328.6708729785354,-0.3286708729785353,-113.84223620956526,-147.5732691605475,-92.66228528685544
2992.675999999989,0.4687005000003152,-0.1274559999997973,3.0885499999951604,,-0.0001274559999997,-127.45599999979734,-127.45599999979734,3.0885499999951604,3.0885499999951604,3.0885499999951604,-44.12214285707372,-57.19537037028074,-35.91337209296698,51.430959820890486,61.94957584733851,43.965856797900486,-331.18779472144263,-0.3311877947214426,-114.64909608995993,-148.61919863513322,-93.31903170113016
2992.725999999989,0.4677102499997699,-0.1284353749997815,3.109102499997815,,-0.0001284353749996,-128.4353749997816,-128.4353749997816,3.109102499997815,3.109102499997815,3.109102499997815,-44.41574999996878,-57.57597222218176,-36.15235465113738,51.39191312759223,61.90587088590631,43.930801801342575,-333.7326497808405,-0.3337326497808405,-115.4120189980226,-149.60817277521448,-93.94001546350675
2992.7759999999894,0.4687864999997748,-0.1294572499997862,3.1193249999978616,,-0.0001294572499997,-129.45724999978626,-129.45724999978626,3.1193249999978616,3.1193249999978616,3.1193249999978616,-44.56178571425516,-57.76527777773817,-36.27122093020769,51.2148404126107,61.70761442381587,43.77186457664136,-336.3879388824368,-0.3363879388824368,-115.79148521511046,-150.10007342699504,-94.2488833146248
2992.8259999999896,0.4683132500003133,-0.1305117499997761,3.133098374996642,,-0.0001305117499997,-130.5117499997761,-130.5117499997761,3.133098374996642,3.133098374996642,3.133098374996642,-44.75854821423774,-58.02034027771559,-36.431376453449325,51.07374001222421,61.549564524870135,43.64525479718599,-339.1280023516415,-0.3391280023516415,-116.30276234959776,-150.76284008281192,-94.66503912176562
2992.8759999999893,0.4668070000003287,-0.1315879999997651,3.149238999996477,,-0.0001315879999997,-131.5879999997651,-131.5879999997651,3.149238999996477,3.149238999996477,3.149238999996477,-44.98912857137824,-58.3192407406755,-36.61905813949392,50.95691490220605,61.41865946057786,43.54045370578554,-341.9245820659419,-0.3419245820659419,-116.90191342908844,-151.5395174080776,-95.152720232979
2992.925999999989,0.46788262499977,-0.1319648749999194,3.1648414999966654,,-0.0001319648749999,-131.96487499991946,-131.96487499991946,3.1648414999966654,3.1648414999966654,3.1648414999966654,-45.21202142852379,-58.60817592586417,-36.80048255810076,51.0360237027672,61.50730718866269,43.61141775846864,-342.9038721753676,-0.3429038721753676,-117.4810889392042,-152.29030047674618,-95.62414215981738
2992.975999999989,0.4678395000003756,-0.132857999999636,3.18345674999495,,-0.0001328579999996,-132.857999999636,-132.857999999636,3.18345674999495,3.18345674999495,3.18345674999495,-45.47795357135643,-58.95290277768426,-37.01693895342965,51.00256303982186,61.46981420146347,43.58140074288059,-345.224611089716,-0.345224611089716,-118.17209979730764,-153.18605529280617,-96.18659285827366
2993.0259999999894,0.4661182500003678,-0.1345254999996435,3.206591124995056,,-0.0001345254999995,-134.5254999996436,-134.5254999996436,3.206591124995056,3.206591124995056,3.206591124995056,-45.808444642786505,-59.38131712953806,-37.28594331389599,50.804017772268494,61.24727124985806,43.40332936479986,-349.557523213911,-0.349557523213911,-119.03086367756612,-154.29926773017831,-96.885586714298
2993.0759999999896,0.4655155000000675,-0.1350744999999436,3.225852499996173,,-0.0001350744999998,-135.07449999994364,-135.07449999994364,3.225852499996173,3.225852499996173,3.225852499996173,-46.08360714280247,-59.73800925918839,-37.509912790653175,50.876671068869406,61.32872009746275,43.46848267944727,-350.9840711944041,-0.3509840711944041,-119.7458591392978,-155.22611369908975,-97.46755976454472
2993.1259999999893,0.4654722499997699,-0.135677374999586,3.242316249998045,,-0.0001356773749995,-135.67737499958605,-135.67737499958605,3.242316249998045,3.242316249998045,3.242316249998045,-46.31880357140064,-60.04289351848231,-37.70135174416331,50.90085290261656,61.35582581518818,43.49017027894689,-352.550610561908,-0.352550610561908,-120.35700484066857,-156.01833960827403,-97.96500394007906
2993.175999999989,0.4665484999997748,-0.1376142499995948,3.2514624999980866,,-0.0001376142499995,-137.61424999959485,-137.61424999959485,3.2514624999980866,3.2514624999980866,3.2514624999980866,-46.44946428568694,-60.21226851848308,-37.80770348834984,50.471071352710574,60.87380900147693,43.10487112543535,-357.5834796297042,-0.3575834796297041,-120.69651991898012,-156.45845174682609,-98.24135342242568
2993.225999999989,0.466010375000345,-0.1389698749997931,3.2731982499935603,,-0.0001389698749997,-138.9698749997931,-138.9698749997931,3.2731982499935603,3.2731982499935603,3.2731982499935603,-46.759974999908,-60.61478240728815,-38.06044476736698,50.35267621223326,60.740923871373234,42.99878666821158,-361.1060007686512,-0.3611060007686511,-121.50336587900097,-157.5043631764827,-98.89808850616356
2993.2759999999894,0.4643960000003376,-0.1399379999997975,3.303326999993697,,-0.0001399379999997,-139.9379999997975,-139.9379999997975,3.303326999993697,3.303326999993697,3.303326999993697,-47.19038571419566,-61.17272222210549,-38.41077906969415,50.43637343863095,60.83486901768299,43.07377854796282,-363.6216232875335,-0.3636216232875335,-122.6217657604474,-158.95414080057995,-99.80841399106184
2993.3259999999896,0.4640735000000678,-0.1403148749999207,3.314087624997737,,-0.0001403148749999,-140.31487499992073,-140.31487499992073,3.314087624997737,3.314087624997737,3.314087624997737,-47.34410892853909,-61.37199305551364,-38.53590261625275,50.45759913800644,60.85869015393241,43.092798510447125,-364.6009133968783,-0.3646009133968783,-123.02120754707158,-159.47193570916687,-100.13354102668616
2993.3759999999893,0.4637507500000705,-0.1412942499995889,3.3276457499961247,,-0.0001412942499995,-141.29424999958894,-141.29424999958894,3.3276457499961247,3.3276457499961247,3.3276457499961247,-47.53779642851606,-61.62306944437268,-38.69355523251308,50.34928904042288,60.73712151652065,42.9957520539973,-367.14576845545497,-0.367145768455455,-123.52449445378907,-160.1243446623192,-100.54319316006088
2993.425999999989,0.463427625000069,-0.1431773749995975,3.345400124996205,,-0.0001431773749995,-143.1773749995975,-143.1773749995975,3.345400124996205,3.345400124996205,3.345400124996205,-47.79143035708864,-61.95185416659639,-38.90000145344425,50.05155713031263,60.40275627068588,42.72908827141044,-372.0389709405372,-0.3720389709405372,-124.18354904102408,-160.978674682809,-101.07963294036844
2993.475999999989,0.4641379999997885,-0.1444574999997534,3.3579899999975336,,-0.0001444574999997,-144.45749999975345,-144.45749999975345,3.3579899999975336,3.3579899999975336,3.3579899999975336,-47.97128571425048,-62.18499999995432,-39.04639534880853,49.85874180544641,60.18607014534015,42.55647573545039,-375.365309251563,-0.375365309251563,-124.6508938432096,-161.5844920189754,-101.46002987237992
2993.5259999999894,0.4648483750000691,-0.1455869999997584,3.3709026249958605,,-0.0001455869999997,-145.58699999975846,-145.58699999975846,3.3709026249958605,3.3709026249958605,3.3709026249958605,-48.15575178565514,-62.42412268510852,-39.196542151114656,49.71102282989321,60.019985354033125,42.42427836902405,-378.30025632459314,-0.3783002563245931,-125.13021934683074,-162.20583989403983,-101.85017853811806
2993.5759999999896,0.4645252500000675,-0.1467169999997636,3.390270749995949,,-0.0001467169999997,-146.7169999997636,-146.7169999997636,3.390270749995949,3.390270749995949,3.390270749995949,-48.4324392856564,-62.78279166659164,-39.42175290692963,49.63625769359296,59.9358989020649,42.35738371653407,-381.2365026216488,-0.3812365026216488,-125.84917744180116,-163.1378226097423,-102.4353769875126
2993.6259999999893,0.4634922500003219,-0.1474273749999079,3.4112532499952857,,-0.0001474273749998,-147.42737499990795,-147.42737499990795,3.4112532499952857,3.4112532499952857,3.4112532499952857,-48.73218928564693,-63.17135648139417,-39.66573546506146,49.68627399141868,59.99215288436132,42.40213374664945,-383.08237515588354,-0.3830823751558835,-126.62806224490792,-164.14748809525102,-103.06935299004137
2993.675999999989,0.461986000000315,-0.1478579999999099,3.433311999995386,,-0.0001478579999998,-147.8579999999099,-147.8579999999099,3.433311999995386,3.433311999995386,3.433311999995386,-49.04731428564836,-63.5798518517664,-39.92223255808588,49.818172215015394,60.14046330395721,42.52016521042057,-384.2013318476265,-0.3842013318476265,-127.44689818681913,-165.20894209402482,-103.73584736136442
2993.725999999989,0.4631697499997469,-0.1492029999997125,3.4451488749974706,,-0.0001492029999996,-149.20299999971252,-149.20299999971252,3.4451488749974706,3.4451488749974706,3.4451488749974706,-49.21641249996386,-63.79905324069389,-40.05987063950547,49.60846509919399,59.90463685219653,42.33251932004088,-387.6962444750092,-0.3876962444750091,-127.88629111214686,-165.77852551574594,-104.09349276570094
2993.7759999999894,0.4637507500000676,-0.1507199999996287,3.4595679999961737,,-0.0001507199999996,-150.7199999996287,-150.7199999996287,3.4595679999961737,3.4595679999961737,3.4595679999961737,-49.42239999994533,-64.06607407400321,-40.227534883676434,49.3872362878136,59.6557056599865,42.13464699427612,-391.6380901673694,-0.3916380901673694,-128.42153892989694,-166.47236527949607,-104.52915959410218
2993.8259999999896,0.4634276250000661,-0.1524949999996367,3.477860499996257,,-0.0001524949999996,-152.49499999963678,-152.49499999963678,3.477860499996257,3.477860499996257,3.477860499996257,-49.68372142851795,-64.40482407400475,-40.44023837204949,49.148318950244544,59.38670014977801,41.921049481009895,-396.2503354569923,-0.3962503354569923,-129.1005690865201,-167.35258955660015,-105.08185855879545
2993.8759999999893,0.4619860000003679,-0.153796999999747,3.508634999992756,,-0.0001537969999996,-153.79699999974702,-153.79699999974702,3.508634999992756,3.508634999992756,3.508634999992756,-50.123357142753655,-64.97472222208806,-40.7980813952646,49.15973848332089,59.39956184666638,41.931256538234834,-399.6335148190036,-0.3996335148190035,-130.24293965109723,-168.83344028845934,-106.01169506484658
2993.925999999989,0.4608268481010336,-0.1549946329111252,3.536295810126002,,-0.000154994632911,-154.99463291112522,-154.99463291112522,3.536295810126002,3.536295810126002,3.536295810126002,-50.518511573228594,-65.4869594467778,-41.11971872239537,49.16328996861287,59.40356176353646,41.93443098874874,-402.74550172276486,-0.4027455017227648,-131.26972791060334,-170.16446210633765,-106.84745295049107
2993.975999999989,0.4619160886073605,-0.1562477974680848,3.539019860758908,,-0.000156247797468,-156.24779746808477,-156.24779746808477,3.539019860758908,3.539019860758908,3.539019860758908,-50.55742658227011,-65.53740482886866,-41.15139372975474,48.89376157147744,59.09988957795217,41.69357886427361,-406.0017847227269,-0.4060017847227269,-131.37084653998167,-170.29554181108736,-106.92975881161298
2994.0259999999894,0.4611957875003835,-0.1570576374998872,3.553731424995376,,-0.0001570576374998,-157.0576374998872,-157.0576374998872,3.553731424995376,3.553731424995376,3.553731424995376,-50.76759178564822,-65.80984120361806,-41.322458430178784,48.85604308983831,59.05737489063541,41.65988350438746,-408.10611197456456,-0.4081061119745645,-131.91694990297825,-171.00345357793475,-107.37426154893578
2994.0759999999896,0.4594269746832983,-0.1576242278476989,3.5755887341747563,,-0.0001576242278476,-157.62422784769888,-157.62422784769888,3.5755887341747563,3.5755887341747563,3.5755887341747563,-51.07983905963937,-66.2146061884214,-41.57661318807856,48.94953875749639,59.16275115848444,41.74341129474568,-409.57836755925655,-0.4095783675592565,-132.72830822334822,-172.05521436359953,-108.03466948412066
2994.1259999999893,0.4606257088605043,-0.159585620252747,3.587575443035423,,-0.0001595856202527,-159.58562025274705,-159.58562025274705,3.587575443035423,3.587575443035423,3.587575443035423,-51.2510777576489,-66.43658227843376,-41.715993523667706,48.61684729583634,58.78766026914416,41.4462584189728,-414.6749438303801,-0.4146749438303801,-133.1732630843578,-172.6320077019453,-108.3968420454075
2994.175999999989,0.4612024000000452,-0.1609680749998643,3.602573474996044,,-0.0001609680749998,-160.96807499986437,-160.96807499986437,3.602573474996044,3.602573474996044,3.602573474996044,-51.46533535708634,-66.71432361103784,-41.89038924414004,48.45314611351333,58.60296976671373,41.30011473788245,-418.2671806729038,-0.4182671806729038,-133.73000032591654,-173.35370412618806,-108.85000026528088
2994.225999999989,0.4609874000000462,-0.1616136999998614,3.6214040999959582,,-0.0001616136999998,-161.61369999986144,-161.61369999986144,3.6214040999959582,3.6214040999959582,3.6214040999959582,-51.73434428565654,-67.06303888881403,-42.109349999953,48.49760349002483,58.65313561381659,41.33979930105244,-419.94480369548734,-0.4199448036954873,-134.42900605192145,-174.2598226598982,-109.41895841435466
2994.2759999999894,0.4595066250003617,-0.1632536749996156,3.6492731249937833,,-0.0001632536749996,-163.25367499961567,-163.25367499961567,3.6492731249937833,3.6492731249937833,3.6492731249937833,-52.1324732141969,-67.57913194432932,-42.43340843016027,48.408380619207975,58.552450008321486,41.26015860849867,-424.2061935364345,-0.4242061935364345,-135.46352339012682,-175.6008636538681,-110.26100741056834
2994.3259999999896,0.4581464000000441,-0.1649538999997346,3.673053349998894,,-0.0001649538999997,-164.9538999997346,-164.9538999997346,3.673053349998894,3.673053349998894,3.673053349998894,-52.47219071426992,-68.019506481461,-42.70992267440575,48.26669195215416,58.39250711814713,41.13371517909967,-428.6241398733708,-0.4286241398733708,-136.34626166590547,-176.7451540113589,-110.97951530945797
2994.3759999999893,0.4579314000000451,-0.1662451499997287,3.6784339749988697,,-0.0001662451499997,-166.2451499997287,-166.2451499997287,3.6784339749988697,3.6784339749988697,3.6784339749988697,-52.54905678569813,-68.11914768516425,-42.7724880813822,48.03514458427448,58.1309938058498,40.92715664960677,-431.9793859185377,-0.4319793859185377,-136.54599415935616,-177.0040665028691,-111.14208826924336
2994.425999999989,0.4575784000000901,-0.1675363999997298,3.690700999996624,,-0.0001675363999997,-167.5363999997299,-167.5363999997299,3.690700999996624,3.690700999996624,3.690700999996624,-52.72429999995176,-68.34631481475229,-42.915127906937485,47.87445059425305,57.94940495619234,40.78385966954805,-435.3346319637229,-0.4353346319637229,-137.00135454779334,-177.59434848788027,-111.5127304458783
2994.475999999989,0.4571564000000471,-0.1688039749998467,3.707185949994576,,-0.0001688039749998,-168.8039749998467,-168.8039749998467,3.707185949994576,3.707185949994576,3.707185949994576,-52.959799285636784,-68.6515916665662,-43.10681337202994,47.76235384365344,57.82268458082578,40.68392525290683,-438.6283597516136,-0.4386283597516136,-137.613287207571,-178.38759452833278,-112.01081516895312
2994.5259999999894,0.4569414000000461,-0.1695033499998499,3.731934699994688,,-0.0001695033499998,-169.5033499998499,-169.5033499998499,3.731934699994688,3.731934699994688,3.731934699994688,-53.31335285706697,-69.10990185175348,-43.39458953482195,47.854000327168,57.92628977265169,40.76562659992757,-440.4456493569263,-0.4404456493569262,-138.53197779599398,-179.57848973554775,-112.7585865781346
2994.5759999999896,0.4573891499997287,-0.1704631499997287,3.75052839999774,,-0.0001704631499997,-170.46314999972873,-170.46314999972873,3.75052839999774,3.75052839999774,3.75052839999774,-53.57897714282485,-69.45422962958776,-43.61079534881092,47.82937729272104,57.8984563243378,40.74367413354016,-442.939639795462,-0.442939639795462,-139.22218870348166,-180.4732075785873,-113.32038615399668
