Repository: DunklesArchipel/ORR_on_Ru0001

This project contains the evaluated data files for the article "Impact of the potential dependent surface adlayer composition on the ORR activity and H2O2 formation on Ru(0001) in acid electrolytes".

The subfolders contain the final figures found in the submitted manuscript (and supporting information).

Among the final PNG, also the SVG files are included which are based on the raw PNG obtained from the data evaluation. The CSV contain the data for the individual traces in the figures, where ***r*** and ***b*** refer to the red and blue curves, respectively.

File: data/SI/figure_S5/figure_S5_ORR_HClO4_5mVs_b.csv (part 16 of 53)
t,E,current1_mA,coll_current,potential2,current1,current1_muA,cur1muA_filt,coll_cur_filt,coll_cur_norm,coll_cur_norm_filt,cur_H2O2,cur_H2O2_min,cur_H2O2_max,yield,yield_min,yield_max,j,current1_mA_geo,cur_H2O2_uAcm,cur_H2O2_min_uAcm,cur_H2O2_max_uAcm
3168.5759999999887,0.1877514814814327,-0.7794611851851484,0.3683453703695158,,-0.0007794611851851,-779.4611851851485,-779.6818148148516,0.3683453703695158,0.3683453703695158,0.3683453703695158,-5.262076719564512,-6.8212105623984405,-4.283085701971114,1.341129280860664,1.7350536141441324,1.0929804174831397,-2025.3893970691204,-2.0253893970691204,-13.673232993428202,-17.724561287777295,-11.12937569232528
3168.625999999989,0.1879638271604466,-0.7796210617283595,0.372065123455964,,-0.0007796210617282,-779.6210617283596,-779.5219382716405,0.372065123455964,0.372065123455964,0.372065123455964,-5.315216049370914,-6.890094878814147,-4.32633864483679,1.3543051072678332,1.7520653892657838,1.1037318684333275,-2025.8048279611448,-2.0258048279611445,-13.811312781367455,-17.903553605476333,-11.241766217392115
3168.675999999989,0.18748543209903,-0.7793022345680818,0.3771132716034949,,-0.000779302234568,-779.3022345680818,-779.1765679013547,0.3763160493816335,0.3763160493816335,0.3763160493816335,-5.375943562594764,-6.968815729289509,-4.375768016065506,1.3702288944498926,1.7726242691127625,1.1167260026788002,-2024.9763721480808,-2.024976372148081,-13.969110069714464,-18.10810564592616,-11.370205870697822
3168.7259999999887,0.1863162962965585,-0.7785047037038826,0.3834898148133843,,-0.0007785047037038,-778.5047037038826,-778.6457037038228,0.3810981481470752,0.3810981481470752,0.3810981481470752,-5.444259259243931,-7.057373113834725,-4.431373815663665,1.3889320648288184,1.7967703182475103,1.131988662395759,-2022.904029628805,-2.022904029628805,-14.14662485848967,-18.338217409153277,-11.514694652259037
3168.775999999989,0.1864568395061019,-0.7781287037037745,0.3861252716044657,,-0.0007781287037037,-778.1287037037745,-778.4880246913817,0.3830751111107566,0.3830751111107566,0.3830751111107566,-5.472501587296522,-7.093983539088084,-4.454361757101821,1.3967568069943803,1.8068717713689737,1.1383741748816334,-2021.9270131615435,-2.021927013161544,-14.22001108075894,-18.433347697280105,-11.574427623873556
3168.8259999999887,0.1870245802466228,-0.7780035802468167,0.3867308641983787,,-0.0007780035802468,-778.0035802468167,-778.3261851852578,0.3848075802464291,0.3848075802464291,0.3848075802464291,-5.497251146377558,-7.126066300859798,-4.474506747051501,1.4032534302746138,1.8152584944904568,1.1436759243295118,-2021.601886358742,-2.021601886358742,-14.284321524303296,-18.51671308705983,-11.626773333735242
3168.875999999989,0.1882998888886078,-0.7784288888887952,0.3830111111119305,,-0.0007784288888887,-778.4288888887952,-778.0076666667369,0.3869328888884207,0.3869328888884207,0.3869328888884207,-5.52761269840601,-7.165423868304086,-4.49921963823745,1.4101835209516818,1.8242046185789,1.149331487587561,-2022.707028770344,-2.0227070287703435,-14.36321443998117,-18.618981681457072,-11.690988497659092
3168.925999999989,0.1881390000002202,-0.778134400000159,0.3868371999981648,,-0.0007781344000001,-778.134400000159,-777.7210000000612,0.3904527999990212,0.3904527999990212,0.3904527999990212,-5.5778971428431605,-7.230607407389282,-4.540148837197921,1.423455307050101,1.841336789694048,1.1601626356554449,-2021.9418146917787,-2.021941814691779,-14.493875956598352,-18.78835772151638,-11.797340894905634
3168.9759999999887,0.1872217654320259,-0.777450234567974,0.39471253086347,,-0.0007774502345679,-777.450234567974,-777.463,0.394648753086056,0.394648753086056,0.394648753086056,-5.6378393298008,-7.30831024233437,-4.588938989372744,1.4398991678519086,1.862562769316754,1.173582895725936,-2020.164046358312,-2.020164046358312,-14.64963261543993,-18.99026450149621,-11.924119570706925
3169.025999999989,0.1875409012344975,-0.7771310987655025,0.3979008024684327,,-0.0007771310987655,-777.1310987655024,-777.463,0.396242580246562,0.396242580246562,0.396242580246562,-5.660608289236601,-7.3378255601215185,-4.607471863332116,1.4462616908742407,1.8707753315861555,1.1787756256227302,-2019.334788554541,-2.0193347885545414,-14.708796573697343,-19.06695852145952,-11.972276280916445
3169.0759999999887,0.1878151851851375,-0.7770800370369655,0.4004194074070498,,-0.0007770800370369,-777.0800370369655,-777.3289629630345,0.397613444444206,0.397613444444206,0.397613444444206,-5.680192063488656,-7.363211934151962,-4.623412144700069,1.451323624353352,1.8773090198200093,1.1829069321723311,-2019.2021073055705,-2.01920210730557,-14.759683993723636,-19.13292369556768,-12.0136962739611
3169.125999999989,0.1880275308641503,-0.7773991728394353,0.4020132345675469,,-0.0007773991728394,-777.3991728394352,-777.0098271605648,0.3986764074071711,0.3986764074071711,0.3986764074071711,-5.695377248673872,-7.38289643346613,-4.635772179153152,1.454582271842669,1.881515065782878,1.1855665040755854,-2020.0313651093363,-2.0200313651093365,-14.79914190856434,-19.184072844435253,-12.04581318138958
3169.175999999989,0.1894304938267703,-0.7769528765433562,0.3997813827167807,,-0.0007769528765433,-776.9528765433562,-776.946,0.3993141851850633,0.3993141851850633,0.3993141851850633,-5.704488359786618,-7.394707133056727,-4.643188199826317,1.4577230383547397,1.8855689204513328,1.1881298817316792,-2018.8716873688527,-2.0188716873688533,-14.82281665747296,-19.214762333761243,-12.065083325850082
3169.2259999999887,0.190825,-0.7764873333332613,0.3973583333330927,,-0.0007764873333332,-776.4873333332613,-776.8886666667388,0.4000368888885281,0.4000368888885281,0.4000368888885281,-5.714812698407544,-7.408090534972742,-4.651591731261955,1.4612112041370364,1.8900711266858925,1.1909768114238388,-2017.661997522168,-2.017661997522168,-14.849643915034996,-19.2495384083787,-12.086919465726163
3169.275999999989,0.190825,-0.7768058518517822,0.3984212962960637,,-0.0007768058518517,-776.8058518517822,-776.5701481482179,0.4016307160490341,0.4016307160490341,0.4016307160490341,-5.737581657843344,-7.43760585275989,-4.670124605221327,1.4663931513963102,1.896759425836856,1.1952061857088387,-2018.4896513456604,-2.0184896513456603,-14.90880787329241,-19.32623242834201,-12.135076175935684
3169.3259999999887,0.1909453999999516,-0.7765543500001575,0.4000940499995156,,-0.0007765543500001,-776.5543500001575,-776.2490500000728,0.402332,0.402332,0.402332,-5.747599999999999,-7.450592592592592,-4.6782790697674415,1.469407049285469,1.9006493933451607,1.197666071714654,-2017.836136849614,-2.017836136849614,-14.934840014938413,-19.35997779714239,-12.156265128438244
3169.375999999989,0.1911603999999513,-0.7758549750001583,0.4022459249995131,,-0.0007758549750001,-775.8549750001582,-775.9259250000731,0.402332,0.402332,0.402332,-5.747599999999999,-7.450592592592592,-4.6782790697674415,1.4707218691030632,1.9023463896700497,1.1987392069136182,-2016.018847244312,-2.016018847244312,-14.934840014938413,-19.35997779714239,-12.156265128438244
3169.425999999989,0.1912709259259017,-0.7758779629629509,0.4043722962958116,,-0.0007758779629628,-775.8779629629508,-775.913,0.4043722962958116,0.4043722962958116,0.4043722962958116,-5.776747089940166,-7.488375857329844,-4.702003445300135,1.4780815661046245,1.9118451958523128,1.204746124073838,-2016.0785802714147,-2.0160785802714147,-15.0105772139706,-19.458155647739662,-12.217911685790025
3169.4759999999887,0.1909073950620119,-0.775913,0.4088465432078681,,-0.0007759129999999,-775.913,-775.8949506172958,0.4072204197521413,0.4072204197521413,0.4072204197521413,-5.817434567887732,-7.541118884298912,-4.735121159908619,1.4883479804911008,1.9250952168170528,1.2131256148732017,-2016.1696221920297,-2.0161696221920296,-15.116301511722398,-19.59520566334385,-12.303966346750787
3169.525999999989,0.189632086420034,-0.775913,0.4178804938251703,,-0.0007759129999999,-775.913,-775.8418641975426,0.411471654320051,0.411471654320051,0.411471654320051,-5.878166490286443,-7.619845450371315,-4.784554120000593,1.5037689711116675,1.944997071818084,1.225712593756932,-2016.1696221920297,-2.0161696221920296,-15.274110257081226,-19.799772555475663,-12.432415325531233
3169.5759999999887,0.1897341111109661,-0.7756454444445289,0.4169664444455319,,-0.0007756454444444,-775.645444444529,-775.5976666667391,0.4149575555548306,0.4149575555548306,0.4149575555548306,-5.927965079354722,-7.684399176941307,-4.825087855288728,1.51693110515771,1.9619829984812,1.2364561262987366,-2015.4743929805209,-2.015474392980521,-15.403509303762348,-19.967512060432675,-12.537740130969354
3169.625999999989,0.19040367901213,-0.7753003209876783,0.4129808271597753,,-0.0007753003209876,-775.3003209876783,-775.3003209876783,0.4179864444440851,0.4179864444440851,0.4179864444440851,-5.971234920629787,-7.740489711927501,-4.860307493535873,1.5285939633851422,1.9770335354582045,1.245976101869618,-2014.5776076068923,-2.0145776076068924,-15.515943738468115,-20.113260401717927,-12.629256531311258
3169.675999999989,0.19136046913558,-0.7751935308642224,0.416169098764691,,-0.0007751935308642,-775.1935308642223,-775.1935308642223,0.4195808888885183,0.4195808888885183,0.4195808888885183,-5.994012698407404,-7.7700164608984865,-4.878847545215328,1.534589932417899,1.9847709353631084,1.2508704782403053,-2014.300119018788,-2.014300119018788,-15.575130610728628,-20.189984125018597,-12.677431892453535
3169.7259999999887,0.1912458518521422,-0.7746790370372548,0.4211428518502788,,-0.0007746790370372,-774.6790370372548,-774.6790370372548,0.4214301481476642,0.4214301481476642,0.4214301481476642,-6.020430687823774,-7.8042620027345215,-4.900350559856561,1.5423170981189531,1.99474212735515,1.257178072642699,-2012.96323353712,-2.01296323353712,-15.643776383825196,-20.278969386440068,-12.733306358927486
3169.775999999989,0.1899705432101572,-0.7737228641977414,0.4280508765416896,,-0.0007737228641977,-773.7228641977414,-773.7228641977414,0.4235554567896557,0.4235554567896557,0.4235554567896557,-6.050792239852224,-7.843619570178808,-4.925063451042508,1.5519355366518406,2.007153513637084,1.2650296176641214,-2010.4786680863645,-2.0104786680863644,-15.722669299503066,-20.381237980837305,-12.797521522851332
3169.8259999999887,0.1911459756094038,-0.7734988048780723,0.4263095243909484,,-0.000773498804878,-773.4988048780723,-773.5439024390361,0.4256584756092864,0.4256584756092864,0.4256584756092864,-6.080835365846949,-7.882564363134933,-4.949517158247517,1.5600292906429272,2.0175972126874804,1.271636669548011,-2009.8964615839784,-2.0098964615839785,-15.800734801674382,-20.482434002170493,-12.861063210665195
3169.875999999989,0.1921402839508502,-0.773428679012334,0.4243205679007685,,-0.0007734286790123,-773.4286790123341,-773.4913209876659,0.4275298518516188,0.4275298518516188,0.4275298518516188,-6.107569312165982,-7.91721947873368,-4.971277347111846,1.5669750637749853,2.0265594262472955,1.2773066870050624,-2009.7142431648629,-2.0097142431648627,-15.870201572368709,-20.57248351973721,-12.917605930997786
3169.925999999989,0.1910779382718454,-0.7734817654320867,0.4264458765427288,,-0.000773481765432,-773.4817654320867,-773.4382345679132,0.4285928148145742,0.4285928148145742,0.4285928148145742,-6.12275449735106,-7.93690397804767,-4.983637381564816,1.5707334528807584,2.0314088436200177,1.2803747895673137,-2009.852185468776,-2.009852185468776,-15.909659487209051,-20.623632668604323,-12.949722838425972
3169.9759999999887,0.19052522222227,-0.7732478148149102,0.4285711851847084,,-0.0007732478148148,-773.2478148149102,-773.1936666667502,0.429655407407169,0.429655407407169,0.429655407407169,-6.137934391530986,-7.956581618651278,-4.995993109385687,1.575069700153111,2.037003799511504,1.283914644360826,-2009.244276943665,-2.009244276943665,-15.949103653647372,-20.674763995468812,-12.981828555294372
3170.025999999989,0.1903122592593066,-0.772822506172934,0.4306964938266879,,-0.0007728225061729,-772.822506172934,-772.8214444445272,0.4307177530861835,0.4307177530861835,0.4307177530861835,-6.15311075837405,-7.976254686781176,-5.008345966118413,1.579795471035044,2.0431012667076343,1.2877725156685025,-2008.1391345320696,-2.00813913453207,-15.9885386544841,-20.725883440997908,-13.013926811789384
3170.0759999999887,0.1921827037032648,-0.7718769506175033,0.4323015555551898,,-0.0007718769506174,-771.8769506175033,-771.8769506175033,0.4323015555551898,0.4323015555551898,0.4323015555551898,-6.1757365079312825,-8.005584362133144,-5.026762273897555,1.587485426147151,2.053023116447191,1.2940502640126317,-2005.6821575424403,-2.00568215754244,-16.047330489311737,-20.80209507873744,-13.061780630835134
3170.125999999989,0.1929478888891762,-0.7711310000000838,0.4365739999979643,,-0.000771131,-771.1310000000839,-771.1692222222822,0.4358088888873321,0.4358088888873321,0.4358088888873321,-6.22584126981903,-8.070534979395038,-5.067545219620141,1.6017975115902738,2.0714884704654963,1.3057342740022182,-2003.7438436148525,-2.0037438436148527,-16.177525110158715,-20.970865883539076,-13.167752996640814
3170.175999999989,0.1916725802472028,-0.7707587777778622,0.4456073333312845,,-0.0007707587777778,-770.7587777778622,-770.9031728395665,0.4427169135786801,0.4427169135786801,0.4427169135786801,-6.324527336838287,-8.19846136256815,-5.1478710881241865,1.6277604460707755,2.1049836757702,1.3269305258945707,-2002.7766435071755,-2.0027766435071754,-16.433955728614436,-21.303275944500196,-13.37647559305826
3170.2259999999887,0.1924418641971986,-0.7707405679012108,0.4463832716054129,,-0.0007707405679012,-770.7405679012109,-770.7554320987891,0.4460857283945871,0.4460857283945871,0.4460857283945871,-6.372653262779815,-8.260846822121982,-5.187043353425431,1.6400836040942928,2.1208810833946616,1.3369915642100274,-2002.729326088691,-2.002729326088691,-16.55900844705474,-21.465381320256142,-13.47826268946316
3170.275999999989,0.1936362592594708,-0.7707192592594709,0.4452144074061138,,-0.0007707192592594,-770.719259259471,-770.579111111264,0.4480835555553203,0.4480835555553203,0.4480835555553203,-6.401193650790289,-8.29784362139482,-5.210273901806049,1.6474135063150814,2.13033670010806,1.34297605107991,-2002.673956690104,-2.002673956690104,-16.6331691626405,-21.56151558120065,-13.538626062614355
3170.3259999999887,0.1926800864199714,-0.7697630864199715,0.4510594691344675,,-0.0007697630864199,-769.7630864199715,-769.8883703705282,0.4491465185182757,0.4491465185182757,0.4491465185182757,-6.416378835975366,-8.317528120708808,-5.222633936259019,1.653323521992314,2.137960505703858,1.347801333386731,-2000.1893912393848,-2.0001893912393847,-16.672627077480836,-21.61266473006775,-13.57074297004254
3170.375999999989,0.1923615679011632,-0.7693646296295941,0.4526536049388655,,-0.0007693646296295,-769.364629629594,-769.463370370406,0.4510063950611344,0.4510063950611344,0.4510063950611344,-6.442948500873348,-8.351970278909896,-5.244260407687609,1.660965600877345,2.1478184418057893,1.354040852135122,-1999.154021969228,-1.999154021969228,-16.741666971436903,-21.702160888899687,-13.62693823256492
3170.425999999989,0.1926807037036318,-0.769523888888853,0.4499968148154125,,-0.0007695238888888,-769.5238888888531,-769.3041111111469,0.4536631851845873,0.4536631851845873,0.4536631851845873,-6.480902645494105,-8.401170096010876,-5.2751533160998525,1.6703254196871156,2.159891881352632,1.3616829729390525,-1999.5678488809704,-1.9995678488809705,-16.840288844534342,-21.8300040577297,-13.70721185020237
3170.4759999999887,0.1939347037033965,-0.7690752962964145,0.4524836790116368,,-0.0007690752962964,-769.0752962964144,-768.9574444445271,0.4544497037035855,0.4544497037035855,0.4544497037035855,-6.492138624336936,-8.415735253770102,-5.2842988802742505,1.674164832617118,2.1648443293270048,1.3648178218979805,-1998.4022043336884,-1.9984022043336884,-16.869484951853728,-21.867850863514093,-13.730976123601874
3170.525999999989,0.1950122098764964,-0.7686543950617518,0.4555337654315134,,-0.0007686543950617,-768.6543950617518,-768.6543950617518,0.4555337654315134,0.4555337654315134,0.4555337654315134,-6.507625220450191,-8.435810470953951,-5.296904249203645,1.67903613700812,2.1711277303182817,1.3687952339945548,-1997.3085143410344,-1.9973085143410343,-16.909726067332787,-21.92001527246843,-13.76373051992204
3170.5759999999887,0.1952245555555072,-0.7685482222222464,0.4581905555549515,,-0.0007685482222222,-768.5482222222464,-768.5482222222464,0.4581905555549515,0.4581905555549515,0.4581905555549515,-6.545579365070735,-8.485010288054657,-5.327797157615715,1.6889773474296974,2.183950424010255,1.3769123281233322,-1997.032629733208,-1.997032629733208,-17.008347940429672,-22.047858441297723,-13.844004137559036
3170.625999999989,0.1955073999999278,-0.7681312000001325,0.460179799999639,,-0.0007681312000001,-768.1312000001324,-768.1312000001324,0.460179799999639,0.460179799999639,0.460179799999639,-6.573997142851985,-8.521848148141462,-5.3509279069725455,1.69716097609673,2.194505814007833,1.3835944526478292,-1995.9490191531488,-1.9959490191531488,-17.082190059704335,-22.143579707024134,-13.904108188131431
3170.675999999989,0.1957702592595261,-0.767546012345776,0.4618140370365515,,-0.0007675460123457,-767.546012345776,-767.546012345776,0.4618140370365515,0.4618140370365515,0.4618140370365515,-6.5973433862364494,-8.552111796973175,-5.369930663215714,1.704424209647359,2.2038738481476265,1.389525138350845,-1994.4284394335216,-1.9944284394335217,-17.142854060312725,-22.22221822633131,-13.95348586304524
3170.7259999999887,0.1946017407410052,-0.7671213209877504,0.4639399629624817,,-0.0007671213209877,-767.1213209877504,-767.1213209877504,0.4639399629624817,0.4639399629624817,0.4639399629624817,-6.62771375660688,-8.591480795601512,-5.39465073212188,1.7131430112340345,2.21511899142307,1.3966444525701207,-1993.3249010022043,-1.9933249010022045,-17.221769889994125,-22.32451652406646,-14.017719677902196
3170.775999999989,0.194013185185138,-0.7667632592593183,0.4691902222200989,,-0.0007667632592593,-766.7632592593183,-766.7632592593183,0.467404703702524,0.467404703702524,0.467404703702524,-6.677210052893201,-8.655642661157852,-5.434938415145628,1.7266254657791482,2.2325075232807623,1.407653742656581,-1992.3944962020084,-1.9923944962020084,-17.35038344458529,-22.491237798536485,-14.122405129313607
3170.8259999999887,0.1942255308641501,-0.7664972098766026,0.4787550370348998,,-0.0007664972098766,-766.4972098766026,-766.4972098766026,0.47271828394943,0.47271828394943,0.47271828394943,-6.753118342134713,-8.754042295359813,-5.496724231970116,1.7466836018527725,2.2583755320186274,1.4240330109114716,-1991.7031807021597,-1.9917031807021597,-17.547627190780165,-22.746924136196508,-14.282952364588509
3170.875999999989,0.1956284938267858,-0.7657215308643965,0.4772670123466155,,-0.0007657215308643,-765.7215308643964,-765.806469135978,0.4763316172832482,0.4763316172832482,0.4763316172832482,-6.804737389760689,-8.820955875615708,-5.538739735851723,1.7616844033378465,2.27772033855558,1.4362829117442006,-1989.6876190850944,-1.9896876190850945,-17.68175660445151,-22.92079559836307,-14.392127468739602
3170.925999999989,0.1967772560978706,-0.7649998780487567,0.4743478902431881,,-0.0007649998780487,-764.9998780487567,-765.1341219512433,0.4791349999997618,0.4791349999997618,0.4791349999997618,-6.844785714282311,-8.872870370365959,-5.571337209299556,1.7736174221666192,2.2931083665865155,1.4460278554354702,-1987.812441733172,-1.987812441733172,-17.78582009522971,-23.05569271603851,-14.476830310070694
3170.9759999999887,0.1954120121954246,-0.7651047560975377,0.4774972804871066,,-0.0007651047560975,-765.1047560975377,-765.0292439024623,0.4801849999997671,0.4801849999997671,0.4801849999997671,-6.859785714282388,-8.892314814810502,-5.583546511625199,1.777228186720157,2.297764461648077,1.4489765817703786,-1988.084961894565,-1.9880849618945649,-17.824796815987106,-23.1062180947981,-14.50855554789648
3171.025999999989,0.1955778658533356,-0.7649261341464337,0.4800796707312462,,-0.0007649261341464,-764.9261341464338,-764.8107682927522,0.4812346707314768,0.4812346707314768,0.4812346707314768,-6.874781010449668,-8.911753161694016,-5.595751985249731,1.781490764118163,2.3032610079856486,1.4524576357830818,-1987.620822033946,-1.987620822033946,-17.863761314079344,-23.15672762936212,-14.54027083704133
3171.0759999999887,0.1970479878045411,-0.7645060121952183,0.4821790609751287,,-0.0007645060121952,-764.5060121952183,-764.4955243903162,0.4822840609753693,0.4822840609753693,0.4822840609753693,-6.889772299648132,-8.93118631435869,-5.607954197388015,1.786313184005735,2.3094793815371686,1.4563959211535875,-1986.5291569688463,-1.9865291569688464,-17.902715400271273,-23.20722366701832,-14.571977651383596
3171.125999999989,0.197195,-0.7642251111111701,0.4847801111105204,,-0.0007642251111111,-764.2251111111701,-764.2251111111701,0.4847801111105204,0.4847801111105204,0.4847801111105204,-6.92543015872172,-8.977409465009636,-5.636978036168842,1.796129234978496,2.322136626849016,1.4644124228566908,-1985.799250094624,-1.9857992500946235,-17.995370494665327,-23.32733212271431,-14.64739458868108
3171.175999999989,0.1969237500002191,-0.7639284750000853,0.4871450249996347,,-0.000763928475,-763.9284750000853,-763.9284750000853,0.4871450249996347,0.4871450249996347,0.4871450249996347,-6.959214642851924,-9.0212041666599,-5.664477034879473,1.805506751852613,2.334228064208509,1.4720709226614954,-1985.028456570073,-1.985028456570073,-18.083157721589924,-23.441130379838786,-14.71884930827087
3171.2259999999887,0.1959550000002203,-0.7635516000000857,0.4887593999996329,,-0.0007635516,-763.5516000000857,-763.5516000000857,0.4887593999996329,0.4887593999996329,0.4887593999996329,-6.982277142851898,-9.051099999993202,-5.683248837205033,1.8123219108137028,2.3430153686991457,1.4776368610432415,-1984.0491664610497,-1.9840491664610496,-18.14308442975405,-23.51881314968118,-14.767626861427717
3171.275999999989,0.1966570246910267,-0.763178308642058,0.4914440246906484,,-0.000763178308642,-763.178308642058,-763.178308642058,0.4914440246906484,0.4914440246906484,0.4914440246906484,-7.0206289241521205,-9.100815272049044,-5.7144654033796325,1.823068971332772,2.35687201433694,1.486414125942075,-1983.0791882595215,-1.9830791882595216,-18.242739541106047,-23.64799570143376,-14.84874148694678
3171.3259999999887,0.1980241111112302,-0.7628098518519234,0.4946004074068112,,-0.0007628098518519,-762.8098518519234,-762.8098518519234,0.4946004074068112,0.4946004074068112,0.4946004074068112,-7.065720105811589,-9.159266803829835,-5.751167527986177,1.8355485907531783,2.372961970235045,1.4966066149507125,-1982.1217724315104,-1.9821217724315103,-18.359906634182927,-23.799878970237124,-14.944110051079129
3171.375999999989,0.1974926296297477,-0.7624907160494536,0.4972571975302735,,-0.0007624907160494,-762.4907160494537,-762.4907160494537,0.4972571975302735,0.4972571975302735,0.4972571975302735,-7.103674250432477,-9.20846662093099,-5.782060436398528,1.846082648202361,2.3865430540087007,1.5052102881599383,-1981.2925146277448,-1.9812925146277447,-18.458528507280707,-23.927722139067587,-15.024383668716856
3171.425999999989,0.1975644390241988,-0.7619425609758013,0.4998997317067186,,-0.0007619425609758,-761.9425609758013,-762.0579268294,0.4998997317067186,0.4998997317067186,0.4998997317067186,-7.141424738667408,-9.257402439013308,-5.812787577985099,1.8571248059555208,2.400778754714208,1.5142291327399005,-1979.868162145252,-1.979868162145252,-18.55662118983943,-24.05487932016223,-15.104226549869304
3171.4759999999887,0.1984040731705445,-0.7611029268294555,0.5025241219506345,,-0.0007611029268294,-761.1029268294556,-761.4804878050068,0.5025241219506345,0.5025241219506345,0.5025241219506345,-7.178916027866205,-9.306002258345082,-5.843303743612028,1.868823555992696,2.415860436447385,1.5237844611990257,-1977.6864164345636,-1.9776864164345636,-18.654040357168025,-24.18116342595855,-15.183521220950718
3171.525999999989,0.1974668148151191,-0.7611473456789538,0.5107008518497447,,-0.0007611473456789,-761.1473456789539,-761.1526543210462,0.5072998641963602,0.5072998641963602,0.5072998641963602,-7.247140917090859,-9.394441929562223,-5.898835630190234,1.886307370370495,2.4383990798783763,1.5380653144306091,-1977.801836507447,-1.977801836507447,-18.831319187568035,-24.41096931721782,-15.32781794336933
3171.5759999999887,0.19639063414627,-0.7612894878049732,0.51778810975705,,-0.0007612894878049,-761.2894878049732,-760.906682926865,0.5123183902430689,0.5123183902430689,0.5123183902430689,-7.318834146329555,-9.487377597093868,-5.957190584221731,1.9044379139036327,2.461770201715872,1.5528749102514523,-1978.1711854376929,-1.9781711854376929,-19.01761031931593,-24.65245782133547,-15.47945025990832
3171.625999999989,0.1967052682926131,-0.7608699756098491,0.5135887195131261,,-0.0007608699756098,-760.8699756098491,-760.7493658536935,0.5159927804869902,0.5159927804869902,0.5159927804869902,-7.37132543552843,-9.555421860870188,-5.999916052174304,1.9190130563139376,2.4805573368272427,1.5647807059345604,-1977.08110479212,-1.97708110479212,-19.154006207401927,-24.829267305891392,-15.590470168815523
3171.675999999989,0.1977683333329466,-0.7601890000002055,0.5136656666658208,,-0.0007601890000002,-760.1890000002055,-760.1890000002055,0.5179699999998791,0.5179699999998791,0.5179699999998791,-7.399571428569701,-9.592037037034798,-6.02290697674278,1.9280045857890444,2.492146876975032,1.572125653986732,-1975.3116250468167,-1.9753116250468168,-19.22740195295389,-24.9244099390143,-15.650210891939212
3171.7259999999887,0.1994689506169007,-0.7592852962965,0.5173854197522482,,-0.0007592852962965,-759.2852962965001,-759.2852962965001,0.5185014814813618,0.5185014814813618,0.5185014814813618,-7.40716402116231,-9.601879286691885,-6.029086993969322,1.9322386496649029,2.497604223768973,1.5755843939708178,-1972.9633979197124,-1.9729633979197123,-19.24713091037424,-24.949984513448094,-15.666269345653454
3171.775999999989,0.1983340370373455,-0.7587734444445512,0.5250163086401951,,-0.0007587734444445,-758.7734444445513,-758.7734444445513,0.5239214567888181,0.5239214567888181,0.5239214567888181,-7.484592239840257,-9.702249199792924,-6.0921099626606745,1.953543553611832,2.5250633897819004,1.5929884481154857,-1971.6333774728812,-1.9716333774728811,-19.448324114250088,-25.21079051847233,-15.830031255784954
3171.8259999999887,0.1978771851847962,-0.7583751111111598,0.5301176666670313,,-0.0007583751111111,-758.3751111111599,-758.3751111111599,0.5284913333329687,0.5284913333329687,0.5284913333329687,-7.549876190470981,-9.786876543203125,-6.145248062011263,1.971440105921951,2.548128311604703,1.607608741422491,-1970.5983289992892,-1.9705983289992892,-19.61796106849412,-25.430690273973863,-15.9681078464487
3171.875999999989,0.1995778024687598,-0.7581621481481952,0.5285232222225748,,-0.0007581621481481,-758.1621481481952,-758.1621481481952,0.5300857777774253,0.5300857777774253,0.5300857777774253,-7.5726539682489316,-9.816403292174542,-6.163788113690991,1.977879011720136,2.556426419400267,1.6128690186378944,-1970.0449558033492,-1.9700449558033493,-19.6771479407555,-25.50741399727565,-16.016283207591687
3171.925999999989,0.2004107901233606,-0.7576964938272928,0.5290972222218613,,-0.0007576964938272,-757.6964938272928,-757.8052098766393,0.530596,0.530596,0.530596,-7.579942857142856,-9.82585185185185,-6.1697209302325575,1.9809685739137608,2.5604080212563485,1.6153930651824986,-1968.8349772410031,-1.9688349772410032,-19.69608773989208,-25.531965588748992,-16.031699323167974
3171.9759999999887,0.200727111111421,-0.7571565925925567,0.5312336296272455,,-0.0007571565925925,-757.1565925925568,-757.3964074074433,0.5310742222204341,0.5310742222204341,0.5310742222204341,-7.586774603149058,-9.834707818896929,-6.175281653725977,1.984136098092505,2.5644900570895865,1.617980818585226,-1967.432071930152,-1.9674320719301517,-19.713839676983277,-25.554977359052398,-16.046148574288708
3172.025999999989,0.1993456296299367,-0.757316469135767,0.5418607901210941,,-0.0007573164691357,-757.316469135767,-757.2365308642331,0.5390445925908206,0.5390445925908206,0.5390445925908206,-7.700637037011722,-9.98230727020038,-6.267960378963029,2.013193424010192,2.6019348856406563,1.641720322386987,-1967.8475028221733,-1.9678475028221736,-20.00970529627661,-25.938506865543754,-16.286969427201893
3172.0759999999887,0.1993111463410803,-0.7569670731709592,0.5466572682932813,,-0.0007569670731709,-756.9670731709592,-756.7775609758013,0.5446627317067186,0.5446627317067186,0.5446627317067186,-7.780896167238837,-10.086346883457752,-6.3332875779851,2.0348916189924147,2.629894247193944,1.6594483387302288,-1966.9396155585728,-1.9669396155585728,-20.218254476748477,-26.208848395785058,-16.456718760144106
3172.125999999989,0.2009910243898694,-0.7559695121953443,0.5440328780493655,,-0.0007559695121952,-755.9695121953444,-755.9379268294555,0.5472871219506344,0.5472871219506344,0.5472871219506344,-7.818387456437634,-10.134946702789524,-6.363803743612028,2.047266645622982,2.645839372183352,1.669559393655467,-1964.347505186252,-1.964347505186252,-20.315673644077066,-26.335132501581377,-16.53601343122552
3172.175999999989,0.2004030975612377,-0.7553080487806187,0.5510665365832218,,-0.0007553080487805,-755.3080487806187,-755.3080487806187,0.5532710243886954,0.5532710243886954,0.5532710243886954,-7.903871776981362,-10.245759710901764,-6.433384004519713,2.0712128739306954,2.6766922448182817,1.6891253981019445,-1962.6287268657943,-1.9626287268657945,-20.537800210140517,-26.623074346478443,-16.716814124532977
3172.2259999999887,0.199433,-0.7547549506173784,0.5591730740738378,,-0.0007547549506173,-754.7549506173784,-754.7549506173784,0.559003,0.559003,0.559003,-7.9857571428571426,-10.351907407407406,-6.50003488372093,2.093963797030598,2.706003037048206,1.7077155506422736,-1961.1915300217984,-1.9611915300217984,-20.750575079463275,-26.89889362152646,-16.890002971656152
3172.275999999989,0.199433,-0.7543296419754023,0.5602360370368029,,-0.0007543296419754,-754.3296419754023,-754.3296419754023,0.559003,0.559003,0.559003,-7.9857571428571426,-10.351907407407406,-6.50003488372093,2.0951320548145707,2.707508090331889,1.7086701745269828,-1960.0863876102037,-1.9600863876102037,-20.750575079463275,-26.89889362152646,-16.890002971656152
3172.3259999999887,0.2003628124996108,-0.7541049750000121,0.5601438250002433,,-0.0007541049749999,-754.1049750000121,-754.1049750000121,0.5595841749997568,0.5595841749997568,0.5595841749997568,-7.994059642853667,-10.362669907402902,-6.506792732555311,2.097905726018886,2.7110813587559823,1.710936645629998,-1959.5026021459937,-1.9595026021459936,-20.77214869439335,-26.926859418658047,-16.90756289078529
3172.375999999989,0.2020846874996186,-0.7540512250000119,0.5590675750002384,,-0.0007540512249999,-754.0512250000118,-754.0512250000118,0.5606604249997617,0.5606604249997617,0.5606604249997617,-8.009434642853737,-10.382600462958548,-6.519307267439088,2.102046481865972,2.716415762128382,1.714320234838287,-1959.3629355632795,-1.9593629355632796,-20.81209983316966,-26.9786479318866,-16.940081259556703
3172.425999999989,0.2025872098764462,-0.7532989012347499,0.5654965432082989,,-0.0007532989012347,-753.2989012347499,-753.2989012347499,0.5662193580233564,0.5662193580233564,0.5662193580233564,-8.088847971762235,-10.485543667099192,-6.5839460235274,2.1247644134521755,2.745681386178701,1.7328844958885026,-1957.408061342105,-1.957408061342105,-21.01845124285407,-27.246140499996013,-17.108041709299822
3172.4759999999887,0.2023659753090027,-0.7526380864198372,0.5713843209868122,,-0.0007526380864198,-752.6380864198372,-752.6380864198372,0.5703640740739537,0.5703640740739537,0.5703640740739537,-8.14805820105648,-10.562297668036178,-6.632140396208764,2.1420101453389977,2.7678963187785963,1.746977600852399,-1955.6909683745669,-1.955690968374567,-21.172305947732173,-27.44558178409726,-17.233272283037817
3172.525999999989,0.2007721481485057,-0.7522664814815648,0.5751040740732395,,-0.0007522664814815,-752.2664814815648,-752.2664814815648,0.5708955555554363,0.5708955555554363,0.5708955555554363,-8.15565079364909,-10.572139917693264,-6.638320413435305,2.145032462231748,2.7717893722530778,1.7494474661009625,-1954.725372247164,-1.9547253722471645,-21.192034905152525,-27.47115635853105,-17.249330736752054
3172.5759999999887,0.2014839999996132,-0.751857283950714,0.5739882098772685,,-0.0007518572839507,-751.8572839507141,-751.9316049383442,0.5732867901227314,0.5732867901227314,0.5732867901227314,-8.189811287467592,-10.61642203930984,-6.666125466543388,2.1550799519603685,2.7847313175278843,1.7576584674333782,-1953.662093720864,-1.953662093720864,-21.280799173718645,-27.58622115111676,-17.32158072279424
3172.625999999989,0.203048,-0.751474493827137,0.5713100617276927,,-0.0007514744938271,-751.4744938271372,-751.6295061728629,0.57622,0.57622,0.57622,-8.231714285714284,-10.670740740740738,-6.700232558139533,2.167078325228453,2.800185648812945,1.7674639697062968,-1952.6674334705128,-1.9526674334705123,-21.389681937822026,-27.727365474954475,-17.410206228459785
3172.675999999989,0.203048,-0.7515806666666426,0.5744983333326084,,-0.0007515806666666,-751.5806666666425,-751.5233333333575,0.57622,0.57622,0.57622,-8.231714285714284,-10.670740740740738,-6.700232558139533,2.1667755072368173,2.799795615211712,1.7672164932518868,-1952.9433180783392,-1.952943318078339,-21.389681937822026,-27.727365474954475,-17.410206228459785
3172.7259999999887,0.2024613580249787,-0.7514423580247872,0.5774421234561914,,-0.0007514423580247,-751.4423580247873,-751.3191975309361,0.5774421234561914,0.5774421234561914,0.5774421234561914,-8.249173192231305,-10.693372656596136,-6.714443296002225,2.1717165068343487,2.806159644827512,1.771254517351807,-1952.583930257546,-1.9525839302575456,-21.43504799942469,-27.78617333258756,-17.44713209255498
3172.775999999989,0.2011860493830008,-0.751017049382811,0.5800989135796535,,-0.0007510170493828,-751.017049382811,-751.0000617284663,0.5800989135796535,0.5800989135796535,0.5800989135796535,-8.287127336852192,-10.742572473697283,-6.745336204414575,2.182821480754693,2.8204625620655044,1.7803301754513186,-1951.4787878459504,-1.9514787878459503,-21.533669872522463,-27.914016501418004,-17.527405710192706
3172.8259999999887,0.2011608888888408,-0.750592259259355,0.5840945185175591,,-0.0007505922592593,-750.592259259355,-750.592259259355,0.5840945185175591,0.5840945185175591,0.5840945185175591,-8.3442074073937,-10.816565157732574,-6.791796726948362,2.198921194033931,2.841197740520914,1.7934881710980155,-1950.374992777793,-1.9503749927777927,-21.681989470542305,-28.106282646999283,-17.648130964394902
3172.875999999989,0.2016041463411864,-0.7501685731708241,0.5883338658527354,,-0.0007501685731708,-750.1685731708241,-750.1685731708241,0.5883338658527354,0.5883338658527354,0.5883338658527354,-8.404769512181934,-10.895071589865468,-6.8410914634039,2.2159411725318523,2.8631170769670224,1.80739871180096,-1949.2740664870344,-1.9492740664870345,-21.839356953662254,-28.310277532525134,-17.776220776236716
3172.925999999989,0.2028639024387354,-0.7497484512196085,0.5925332560965978,,-0.0007497484512196,-749.7484512196086,-749.7484512196086,0.5925332560965978,0.5925332560965978,0.5925332560965978,-8.464760801379967,-10.97283807586292,-6.889921582518578,2.2328180694233666,2.884851056561128,1.821192746807834,-1948.1824014219344,-1.9481824014219349,-21.995241202124657,-28.51234970645789,-17.903103304054955
3172.9759999999887,0.2028380617286104,-0.7493256790124413,0.5998445925904393,,-0.0007493256790124,-749.3256790124412,-749.3256790124412,0.5983036543194326,0.5983036543194326,0.5983036543194326,-8.547195061706178,-11.079697302211711,-6.957019236272471,2.255574873859373,2.914155435331108,1.8397933080797684,-1947.083849804424,-1.947083849804424,-22.209442345162056,-28.7900178548397,-18.077453071643536
3173.025999999989,0.2018812716051463,-0.7489009876544134,0.6094094074053271,,-0.0007489009876544,-748.9009876544134,-748.9009876544134,0.6052116790108433,0.6052116790108433,0.6052116790108433,-8.645881128726332,-11.207623685385986,-7.037345104777247,2.282599660827417,2.948953220153882,1.86188338381804,-1945.9803113731004,-1.9459803113731005,-22.465872963620107,-29.12242791580384,-18.286175668062874
3173.0759999999887,0.2031692222219122,-0.748373777777897,0.6072414814820776,,-0.0007483737777778,-748.373777777897,-748.373777777897,0.6080385185179225,0.6080385185179225,0.6080385185179225,-8.686264550256034,-11.259972565146713,-7.070215331603749,2.2947359693013385,2.9645793278831567,1.871803971198942,-1944.6103838972729,-1.9446103838972728,-22.57080718656567,-29.258453760362908,-18.371587244879034
3173.125999999989,0.2042256049381769,-0.7476976913582374,0.6069332098755982,,-0.0007476976913582,-747.6976913582374,-747.6976913582374,0.6103339012342136,0.6103339012342136,0.6103339012342136,-8.719055731917337,-11.302479652485436,-7.096905828304809,2.3053576657202544,2.978254836869005,1.8804866528610984,-1942.853608458152,-1.942853608458152,-22.65601336862641,-29.3689062185898,-18.44094111399825
3173.175999999989,0.2046509135801493,-0.7467409012347873,0.6111838271595187,,-0.0007467409012347,-746.7409012347873,-746.7409012347873,0.6119277283946961,0.6119277283946961,0.6119277283946961,-8.7418246913528,-11.331994970272149,-7.115438702263908,2.31423549244922,2.9896847722694027,1.8877439441201924,-1940.367439027155,-1.9403674390271548,-22.71517732688295,-29.44560023855197,-18.48909782420705
3173.2259999999887,0.2046935555555797,-0.7464729999999999,0.6139046666661833,,-0.000746473,-746.473,-746.473,0.6139046666661833,0.6139046666661833,0.6139046666661833,-8.77006666665976,-11.368604938262653,-7.138426356583525,2.3224487727818066,3.0002588573079967,1.8944581005346548,-1939.6713115859004,-1.9396713115859003,-22.788562632561025,-29.54072933850503,-18.548830049758973
3173.275999999989,0.204501125000218,-0.7463546250002664,0.6167326249979411,,-0.0007463546250002,-746.3546250002664,-746.3546250002664,0.6165711874983045,0.6165711874983045,0.6165711874983045,-8.808159821404349,-11.417984953672304,-7.169432412770982,2.33278440051422,3.013564967561007,1.902907370306061,-1939.3637202986172,-1.9393637202986171,-22.88754571624373,-29.66904074327891,-18.62939767601234
3173.3259999999887,0.2035323750002224,-0.7451708750002718,0.6258788749978996,,-0.0007451708750002,-745.1708750002718,-745.1708750002718,0.6241030624982703,0.6241030624982703,0.6241030624982703,-8.915758035689574,-11.557464120338338,-7.257012354631049,2.364650862406785,3.0545873658621545,1.9289589013353736,-1936.287807418876,-1.936287807418876,-23.16713408638829,-30.031470111984827,-18.856969605199776
3173.375999999989,0.2032056219511486,-0.744579,0.6296645000003541,,-0.000744579,-744.579,-744.579,0.6286564999996459,0.6286564999996459,0.6286564999996459,-8.980807142852083,-11.64178703703048,-7.309959302321463,2.3835685124723205,3.0789386477048555,1.9444252271251283,-1934.7498509782915,-1.9347498509782917,-23.336160812080173,-30.250578830474307,-18.994549498204798
3173.425999999989,0.2035208658535864,-0.744579,0.6280895000003603,,-0.000744579,-744.579,-744.579,0.6302314999996397,0.6302314999996397,0.6302314999996397,-9.003307142851995,-11.67095370369703,-7.328273255809763,2.389468823116967,3.0865333998472617,1.949249200390852,-1934.7498509782915,-1.9347498509782917,-23.394625893215743,-30.326366898613003,-19.042137354943048
3173.4759999999887,0.2037476172839025,-0.7436197283953142,0.6365518148125294,,-0.0007436197283952,-743.6197283953142,-743.6197283953142,0.6377635925906682,0.6377635925906682,0.6377635925906682,-9.110908465580971,-11.810436899827186,-7.415855727798466,2.420761961696179,3.126811038903359,1.9748347174407204,-1932.257233547215,-1.932257233547215,-23.67422234048992,-30.688806737672117,-19.269715858538305
3173.525999999989,0.2039601111110635,-0.7425934814816474,0.6449901851844743,,-0.0007425934814815,-742.5934814816472,-742.5934814816472,0.644352555555437,0.644352555555437,0.644352555555437,-9.205036507934814,-11.932454732508091,-7.492471576226011,2.448804111120201,3.162901143565549,1.9977634684882373,-1929.590584255086,-1.929590584255086,-23.918809168639747,-31.0058637371256,-19.468798160520723
