Repository: DunklesArchipel/ORR_on_Ru0001

This project contains the evaluated data files for the article "Impact of the potential dependent surface adlayer composition on the ORR activity and H2O2 formation on Ru(0001) in acid electrolytes".

The subfolders contain the final figures found in the submitted manuscript (and supporting information).

Among the final PNG, also the SVG files are included which are based on the raw PNG obtained from the data evaluation. The CSV contain the data for the individual traces in the figures, where ***r*** and ***b*** refer to the red and blue curves, respectively.

File: data/SI/figure_S5/figure_S5_ORR_H2SO4_5mVs_r.csv (part 17 of 38)
t,E,current1_mA,coll_current,potential2,current1,current1_muA,cur1muA_filt,coll_cur_filt,coll_cur_norm,coll_cur_norm_filt,cur_H2O2,cur_H2O2_min,cur_H2O2_max,yield,yield_min,yield_max,j,current1_mA_geo,cur_H2O2_uAcm,cur_H2O2_min_uAcm,cur_H2O2_max_uAcm
2294.424,0.407268298701305,-0.2518192987012935,6.862533792207728,,-0.0002518192987012,-251.8192987012936,-251.82153246752773,6.862533792207728,7.4248882105263005,7.4248882105263005,-106.06983157894716,-171.14707533666575,-76.84874074686695,59.275246217112254,80.9270362098837,46.7637442788154,-654.3393657835982,-0.6543393657835982,-275.61694708104915,-444.7167842538999,-199.68746057553355
2294.474,0.407015210526316,-0.2525671052631573,6.893938184210503,,-0.0002525671052631,-252.56710526315737,-252.56710526315737,6.893938184210503,7.4441434736843775,7.4441434736843775,-106.34490676691964,-171.5909179752216,-77.04803569710604,59.259597451426565,80.90895778189093,46.75030125900346,-656.2825022864091,-0.6562825022864092,-276.33171566697166,-445.8700862927752,-200.20531815045285
2294.524,0.4074587402597341,-0.2530163766233761,6.918520779220699,,-0.0002530163766233,-253.0163766233761,-253.0163766233761,6.918520779220699,7.465594181818283,7.465594181818283,-106.65134545454691,-172.08536662642342,-77.27005384222537,59.30548609610323,80.96196703917165,46.7897235337816,-657.4499105765059,-0.6574499105765059,-277.12798067742835,-447.154885426553,-200.7822207668093
2294.574,0.4086886103896125,-0.2531280649350651,6.9347311688311954,,-0.000253128064935,-253.12806493506508,-253.12806493506508,6.9347311688311954,7.4890714545455745,7.4890714545455745,-106.98673506493677,-172.62652852007457,-77.51304724416038,59.4181272554953,81.0920333796768,46.88651494865772,-657.7401268522756,-0.6577401268522756,-277.9994731566971,-448.56106649410486,-201.4136264983468
2294.624,0.4071411558441671,-0.2543198571428491,6.958141454545304,,-0.0002543198571428,-254.31985714284912,-254.11375324674663,6.958141454545304,7.51254872727265,7.51254872727265,-107.32212467532356,-173.1676904137209,-77.75604064609318,59.35269137490972,81.01648406065225,46.83028257324031,-660.8369369911692,-0.6608369369911692,-278.870965635958,-449.9672475616441,-202.0450322298786
2294.674,0.4058597500000021,-0.255030750000001,6.984449999999862,,-0.00025503075,-255.03075000000104,-254.85824999999892,6.984449999999862,7.529433684210538,7.529433684210538,-107.5633383458648,-173.55689640782705,-77.93080256054222,59.32989080796258,80.99015352517965,46.81069148148681,-662.6841551499357,-0.6626841551499357,-279.4977468279249,-450.9785791182644,-202.4991419857768
2294.724,0.4054064605263164,-0.2548037763157897,7.014465789473647,,-0.0002548037763157,-254.8037763157897,-255.08522368421023,7.014465789473647,7.5379284210527215,7.5379284210527215,-107.68469172932456,-173.7527039843281,-78.01872440000808,59.4141338123465,81.0874234652334,46.883082863817215,-662.0943758226865,-0.6620943758226865,-279.813077290595,-451.4873749336927,-202.72760231813152
2294.774,0.4069990657894603,-0.2554051184210475,7.034740381578818,,-0.000255405118421,-255.40511842104752,-255.5549210526281,7.034740381578818,7.557635870129927,7.557635870129927,-107.96622671614182,-174.20696971551155,-78.22269954441083,59.42473349150832,81.09965921635663,46.89219263635235,-663.6569320437651,-0.6636569320437651,-280.54463132823224,-452.6677608372862,-203.2576211344512
2294.824,0.4078518441558472,-0.2563661168831134,7.049165558441544,,-0.0002563661168831,-256.3661168831134,-256.32814285713965,7.049165558441544,7.577680974026041,7.577680974026041,-108.25258534322914,-174.66901854498423,-78.43016946838524,59.37851497043053,81.04630188511456,46.85247278163793,-666.1540366240345,-0.6661540366240345,-281.2887193445254,-453.868370717456,-203.79672095393573
2294.874,0.4066219740259801,-0.2577635194805125,7.055314259740231,,-0.0002577635194805,-257.7635194805125,-257.6138571428508,7.055314259740231,7.596686168831076,7.596686168831076,-108.52408812615823,-175.1070969934213,-78.62687617251385,59.25621608399827,80.90505122283611,46.74739658953546,-669.7851146789818,-0.6697851146789818,-281.9942052215273,-455.00669480775457,-204.30785310579503
2294.924,0.406376,-0.2579524736842106,7.075119789473662,,-0.0002579524736842,-257.95247368421064,-257.9615263157893,7.075119789473662,7.613343727272742,7.613343727272742,-108.76205324675344,-175.49106134799544,-78.79928447737484,59.317013785618826,80.9752815138682,46.79962765899749,-670.2761023612112,-0.6702761023612112,-282.61254522522023,-456.00440623635154,-204.75584712944763
2294.974,0.4059261333333283,-0.2582406000000041,7.094891120000034,,-0.0002582406,-258.2406000000042,-258.3323333333366,7.094891120000034,7.629889376623474,7.629889376623474,-108.99841966604964,-175.87244614674697,-78.97053450584535,59.36102310978097,81.02610493179863,46.83744184281998,-671.0247836247768,-0.6710247836247768,-283.22673108663935,-456.99541482315016,-205.20083143207145
2295.024,0.4043194666666665,-0.2595606000000001,7.1057951200000025,,-0.0002595606,-259.5606000000002,-259.3656666666668,7.1057951200000025,7.647217298701251,7.647217298701251,-109.24596141001786,-176.2718626902942,-79.14988117796752,59.24295977400708,80.88973529057849,46.7360094099834,-674.4547350514,-0.6744547350514,-283.869955448666,-458.0332779620599,-205.66685444260736
2295.074,0.404838181818184,-0.2597203246753243,7.126506272727322,,-0.0002597203246753,-259.7203246753243,-259.7236753246757,7.126506272727322,7.656049506493522,7.656049506493522,-109.3721358070503,-176.47544912682395,-79.24129589393435,59.26544024449026,80.91570791186551,46.75532041701653,-674.8697713226095,-0.6748697713226095,-284.1978130646554,-458.5622867411648,-205.90439083309656
2295.124,0.4051715263158018,-0.259919210526308,7.149241999999885,,-0.0002599192105263,-259.919210526308,-260.1364736842037,7.149241999999885,7.665641999999971,7.665641999999971,-109.509171428571,-176.69656049742852,-79.34057968457083,59.28573806326888,80.93915622109877,46.77275761754962,-675.386565874366,-0.6753865658743661,-284.55389300824214,-459.1368331510512,-206.16237460532017
2295.174,0.4030195526315841,-0.2612784210526283,7.169629499999952,,-0.0002612784210526,-261.27842105262835,-261.32594736841827,7.169629499999952,7.687441999999987,7.687441999999987,-109.8205999999998,-177.19906048618958,-79.56621305449923,59.18668267487851,80.82470272558449,46.687672383594894,-678.918403816675,-0.678918403816675,-285.36312397253505,-460.4425532672135,-206.74867119553383
2295.224,0.4031228734177211,-0.2620121645569618,7.182006658227844,,-0.0002620121645569,-262.01216455696186,-261.97297468354407,7.182006658227844,7.702019870129916,7.702019870129916,-110.0288552875702,-177.535087072265,-79.71709626384751,59.14877630082236,80.78088824999499,46.65511877582431,-680.8249981950627,-0.6808249981950627,-285.9042645185245,-461.3157008947106,-207.14073337671505
2295.274,0.4039976842105247,-0.2624260789473688,7.1933020657893065,,-0.0002624260789473,-262.42607894736886,-262.3559210526312,7.1933020657893065,7.713695500000018,7.713695500000018,-110.19565000000024,-177.80421569054488,-79.83794083786707,59.14612135545365,80.7778191806575,46.652838874482825,-681.9005332358813,-0.6819005332358813,-286.3376719138687,-462.01501762820834,-207.4547417244872
2295.324,0.4042240000000005,-0.2623694999999999,7.217088250000054,,-0.0002623694999999,-262.3694999999999,-262.41250000000014,7.217088250000054,7.728420500000067,7.728420500000067,-110.40600714285809,-178.14363368754155,-79.990346864115,59.23458222299322,80.88005558258786,46.72881332130269,-681.7535157803923,-0.6817535157803922,-286.8842740216322,-462.8969776608021,-207.8507608662725
2295.374,0.4031320000000054,-0.2626249870129857,7.243802233766153,,-0.0002626249870129,-262.62498701298574,-262.67636363636257,7.243802233766153,7.743719805194762,7.743719805194762,-110.62456864563944,-178.49628968242146,-80.14869703790582,59.27646367880308,80.9284426358208,46.764790161666056,-682.4173855112083,-0.6824173855112083,-287.45219473244435,-463.8133359431879,-208.2622255666525
2295.424,0.4013660779220784,-0.2631433246753218,7.27190812987008,,-0.0002631433246753,-263.1433246753218,-263.1299220779196,7.27190812987008,7.758979842105244,7.758979842105244,-110.84256917293206,-178.8480405253575,-80.30664077888481,59.276336886602905,80.9282961644078,46.764681238317,-683.7642589993958,-0.6837642589993957,-288.0186577775915,-464.7273422352697,-208.67263417248483
2295.474,0.4011420519480522,-0.2644848831168812,7.295384753246719,,-0.0002644848831168,-264.48488311688124,-264.3039480519464,7.295384753246719,7.769740368421067,7.769740368421067,-110.9962909774438,-179.09607558741078,-80.41801388965735,59.12216038269887,80.75011881057908,46.6322635081449,-687.2502289164707,-0.6872502289164707,-288.4180959008413,-465.3718484587128,-208.9620314150476
2295.524,0.4018340789473608,-0.265010342105264,7.315052789473599,,-0.0002650103421052,-265.010342105264,-264.93565789473604,7.315052789473599,7.777605181818168,7.777605181818168,-111.10864545454524,-179.27736313987168,-80.49941592409057,59.08164656902736,80.70327448784809,46.59747752609135,-688.615606800441,-0.688615606800441,-288.7100431728282,-465.842914745981,-209.1735503727257
2295.574,0.4032635844155817,-0.2648685974026024,7.331461038961103,,-0.0002648685974026,-264.8685974026024,-265.11876623376963,7.331461038961103,7.78329821052636,7.78329821052636,-111.18997443609084,-179.40859006014148,-80.55833965127076,59.13439169459205,80.76425939613941,46.64276639126542,-688.2472905541442,-0.6882472905541442,-288.92137230637286,-466.1839010811266,-209.32666061674408
2295.624,0.4025928051948081,-0.2660984675324622,7.347112987012919,,-0.0002660984675324,-266.0984675324622,-265.95707792207423,7.347112987012919,7.794058736842087,7.794058736842087,-111.34369624060125,-179.6566251221925,-80.6697127620423,58.99907690628145,80.60777233178133,46.52659462210797,-691.443044195422,-0.691443044195422,-289.3208104296192,-466.8284073045637,-209.61605785930428
2295.674,0.4013200000000046,-0.2666290526315795,7.368300105263092,,-0.0002666290526315,-266.6290526315795,-266.50194736842053,7.368300105263092,7.808783407894768,7.808783407894768,-111.55404868421095,-179.99603553680157,-80.82211538363408,58.9947294292566,80.60274279484348,46.52286296536219,-692.8217420118369,-0.6928217420118369,-289.8674003266305,-467.7103476347172,-210.0120681542675
2295.724,0.3993949999999981,-0.2664020789473681,7.395483657894764,,-0.0002664020789473,-266.4020789473682,-266.72892105263185,7.395483657894764,7.827472223684305,7.827472223684305,-111.82103176691864,-180.42682130396645,-81.01554751604519,59.12966637905386,80.75879657850199,46.63870877292805,-692.2319626845878,-0.6922319626845878,-290.5611419974034,-468.8297220715813,-210.5146915016313
2295.774,0.3992087368421057,-0.2669367894736815,7.413969105263071,,-0.0002669367894736,-266.9367894736816,-267.0638947368405,7.413969105263071,7.840283833333332,7.840283833333332,-112.00405476190474,-180.72213477665653,-81.14814965638077,59.11426887109176,80.74099497929089,46.625487364772006,-693.621380209258,-0.6936213802092579,-291.03671774191804,-469.5970787889733,-210.85925127467576
2295.824,0.3999425000000022,-0.2675779210526324,7.432590315789496,,-0.0002675779210526,-267.57792105263246,-267.57792105263246,7.432590315789496,7.853670880000068,7.853670880000068,-112.19529828571524,-181.03071233627,-81.28670765880291,59.08541865125996,80.70763639509944,46.60071613395894,-695.287327310684,-0.695287327310684,-291.53365410353035,-470.3989015471728,-211.219287045948
2295.874,0.4017550000000026,-0.2683141052631589,7.451845578947396,,-0.0002683141052631,-268.314105263159,-268.314105263159,7.451845578947396,7.868018213333357,7.868018213333357,-112.40026019047652,-181.361424943551,-81.4352047766687,59.04702863342043,80.66323949634597,46.567757212956494,-697.2002637373207,-0.6972002637373207,-292.06623696538,-471.2582410768312,-211.6051490923682
2295.924,0.4010773766233741,-0.2695044805194841,7.474985090909157,,-0.0002695044805194,-269.50448051948405,-269.2989740259769,7.474985090909157,7.873734743589746,7.873734743589746,-112.48192490842492,-181.4931935852751,-81.49437174850566,58.89315604434686,80.48520159024913,46.43569129752266,-700.2933920014581,-0.7002933920014581,-292.278438492526,-471.6006350470336,-211.75889139499077
2295.974,0.3998007532467465,-0.2701821168831161,7.498462363636447,,-0.0002701821168831,-270.1821168831161,-270.007883116884,7.498462363636447,7.884048815789483,7.884048815789483,-112.6292687969926,-181.73093767538728,-81.60112399016208,58.84321784050057,80.42739011066159,46.392843381391785,-702.0541948894721,-0.7020541948894721,-292.6613039325248,-472.2184007144987,-212.03628154920725
2296.024,0.3979001038961131,-0.2699587402597413,7.521939636363523,,-0.0002699587402597,-269.9587402597414,-270.2312597402587,7.521939636363523,7.903870526315684,7.903870526315684,-112.91243609022406,-182.18783718532467,-81.80628175822491,58.98194644300715,80.5879536741422,46.5118909713807,-701.4737623379413,-0.7014737623379412,-293.3970994335818,-473.4056303553608,-212.5693733516709
2296.074,0.3974058947368414,-0.2710172105263198,7.532831578947396,,-0.0002710172105263,-271.01721052631984,-270.9804473684237,7.532831578947396,7.907993631578949,7.907993631578949,-112.971337593985,-182.28287665084991,-81.84895653506527,58.84099312180046,80.42481429287955,46.390934680244754,-704.2241423386231,-0.7042241423386231,-293.5501519311997,-473.6525854692735,-212.6802615423564
2296.124,0.3977527792207801,-0.2718313116883115,7.545226389610402,,-0.0002718313116883,-271.8313116883116,-271.6296883116884,7.545226389610402,7.912162649350655,7.912162649350655,-113.03089499072364,-182.37897442073185,-81.89210651346528,58.73837078785361,80.3059639987755,46.30290351132534,-706.339541915894,-0.706339541915894,-293.7049087326469,-473.90229053207867,-212.79238451960816
2296.174,0.3993177142857163,-0.2716072857142854,7.565908857142883,,-0.0002716072857142,-271.6072857142854,-271.8537142857146,7.565908857142883,7.922783428571442,7.922783428571442,-113.18262040816344,-182.62378824821235,-82.00203322020153,58.82826893704751,80.41008143942621,46.38001818916656,-705.7574220604288,-0.7057574220604288,-294.0991593478016,-474.5384265448259,-213.07802335642265
2296.224,0.398789818181816,-0.2719505324675335,7.585283051948091,,-0.0002719505324675,-271.9505324675335,-272.1207922077928,7.585283051948091,7.938032500000075,7.938032500000075,-113.40046428571534,-182.9752863317674,-82.15986346674829,58.85567456223754,80.44181216827809,46.40353088193213,-706.6493309172398,-0.7066493309172398,-294.6652153467353,-475.4517760547869,-213.4881370528689
2296.274,0.3976180259740326,-0.2724537792207767,7.603617493506413,,-0.0002724537792207,-272.4537792207768,-272.4537792207768,7.603617493506413,7.9519161025641,7.9519161025641,-113.59880146520142,-183.2953097323353,-82.30356089946689,58.8514659134501,80.43693961226677,46.399919940526345,-707.9569914621153,-0.7079569914621153,-295.1805842041086,-476.2833402361006,-213.86152736677548
2296.324,0.3962764675324653,-0.2729570259740268,7.61982788311691,,-0.000272957025974,-272.9570259740268,-272.9570259740268,7.61982788311691,7.9563302051282205,7.9563302051282205,-113.66186007326029,-183.39705681898025,-82.34924754335456,58.79788296703041,80.37489472934789,46.35395076373516,-709.2646520070081,-0.7092646520070081,-295.34443872128514,-476.5477247550351,-213.9802417375184
2296.374,0.3957176363636375,-0.2734993636363609,7.6368205454544595,,-0.0002734993636363,-273.49936363636084,-273.49936363636084,7.6368205454544595,7.964559092105241,7.964559092105241,-113.77941560150344,-183.58673643427684,-82.43441779561991,58.75840438529208,80.32917054616428,46.32008654192504,-710.6738882484018,-0.7106738882484018,-295.6499006544717,-477.0405973816184,-214.20155221347613
2296.424,0.3957446493506449,-0.2740673896103876,7.652359896103874,,-0.0002740673896103,-274.06738961038764,-274.06738961038764,7.652359896103874,7.975517181818208,7.975517181818208,-113.93595974026007,-183.83932542315785,-82.54783571809295,58.7293691824776,80.29553591922759,46.29518307417056,-712.1498742332336,-0.7121498742332336,-296.056672466638,-477.6969367473489,-214.4962627930157
2296.474,0.3970862077922122,-0.2746823246753267,7.658509246753267,,-0.0002746823246753,-274.6823246753267,-274.6823246753267,7.658509246753267,7.991168480519608,7.991168480519608,-114.15954972170869,-184.20009502965075,-82.70982907909072,58.7177242156505,80.28204486372601,46.2851958053477,-713.7477510538963,-0.7137477510538963,-296.63765941804,-478.6343778280128,-214.91719412609103
2296.524,0.3963483506493564,-0.2756088701298669,7.674361999999938,,-0.0002756088701298,-275.6088701298669,-275.4703766233741,7.674361999999938,8.000783155844168,8.000783155844168,-114.29690222634524,-184.4217177013264,-82.80934245497359,58.62796107667023,80.17802406173884,46.20822243254278,-716.1553312839272,-0.7161553312839273,-296.99456276594134,-479.21025282717056,-215.17577446365053
2296.574,0.3945953896103875,-0.2766191298701302,7.695312337662318,,-0.0002766191298701,-276.61912987013017,-276.3108701298698,7.695312337662318,8.006104192307696,8.006104192307696,-114.37291703296708,-184.54437002990983,-82.86441600491747,58.50396085489332,80.03424818742634,46.10192424980709,-718.7804387364928,-0.7187804387364928,-297.19208329201547,-479.528958531265,-215.31888022213525
2296.624,0.3958252597402546,-0.2763957532467542,7.706491558441511,,-0.0002763957532467,-276.39575324675417,-276.53424675324584,7.706491558441511,8.007207397435893,8.007207397435893,-114.38867710622704,-184.56979941360345,-82.87583434853205,58.54310879422907,80.07964948721259,46.13547923633214,-718.2000061849586,-0.7182000061849586,-297.2330350236532,-479.59503546374856,-215.34855019484027
2296.674,0.3954733552631567,-0.2765377763157898,7.71958550000001,,-0.0002765377763157,-276.5377763157898,-276.7595657894738,7.71958550000001,8.01568761842108,8.01568761842108,-114.50982312030114,-184.7652723929495,-82.96360594663405,58.56566990076384,80.10581023044911,46.15481889083443,-718.5690457518175,-0.7185690457518175,-297.54782664774746,-480.10296184585184,-215.5766201328159
2296.724,0.3938035324675316,-0.2770054675324722,7.734329025974088,,-0.0002770054675324,-277.00546753247227,-277.00100000000384,7.734329025974088,8.031544855263236,8.031544855263236,-114.73635507518914,-185.1307889679477,-83.12773079922336,58.57753676206293,80.1195692239652,46.16499183319375,-719.7843170820325,-0.7197843170820325,-298.1364581642976,-481.052737677574,-216.0030900360619
2296.774,0.3935801558441568,-0.278178844155839,7.749980324675258,,-0.0002781788441558,-278.17884415583904,-277.950999999996,7.749980324675258,8.038435636363614,8.038435636363614,-114.83479480519448,-185.2896246296676,-83.19905144881581,58.43807105970696,79.95781249810099,46.04545682552485,-722.8332752814987,-0.7228332752814987,-298.39224868881973,-481.4654638931167,-216.1884130389544
2296.824,0.3933007368421061,-0.2786803684210532,7.763284052631554,,-0.000278680368421,-278.6803684210532,-278.5536315789468,7.763284052631554,8.046428157894749,8.046428157894749,-114.94897368421069,-185.4738559131338,-83.28177528217796,58.404677389863465,79.9190640478128,46.01684277262972,-724.1364600307127,-0.7241364600307126,-298.6889365744054,-481.9441793124769,-216.40336662248248
2296.874,0.3929606052631607,-0.2784540526315808,7.77404457894728,,-0.0002784540526315,-278.4540526315808,-278.7799473684192,7.77404457894728,8.056055789473698,8.056055789473698,-115.08651127819569,-185.6957772324097,-83.38142275729658,58.48775035275934,80.01544556714542,46.08803084754673,-723.5483902087653,-0.7235483902087654,-299.0463208673634,-482.5208303319093,-216.6622954099397
2296.924,0.3942348961038939,-0.2789281168831161,7.779841025974017,,-0.0002789281168831,-278.92811688311605,-279.05767532467485,7.779841025974017,8.05785472727273,8.05785472727273,-115.1122103896104,-185.73724357295075,-83.40004204160331,58.42661393890174,79.94451895043373,46.035639233290325,-724.7802215389694,-0.7247802215389694,-299.113098673318,-482.6285784636488,-216.71067665294785
2296.974,0.3941566973684137,-0.2796717763157934,7.787602421052671,,-0.0002796717763157,-279.6717763157933,-279.6717763157933,7.787602421052671,8.064707948052005,8.064707948052005,-115.21011354360006,-185.895213452059,-83.47097393606617,58.351682618123206,79.85755757501309,45.9714389882075,-726.7125819420306,-0.7267125819420306,-299.3674949329383,-483.03905498805216,-216.8949894958317
2297.024,0.3921178815789517,-0.280747434210524,7.798362947368398,,-0.0002807474342105,-280.74743421052403,-280.74743421052403,7.798362947368398,8.080918337662258,8.080918337662258,-115.44169053803223,-186.26887036017644,-83.63875397439698,58.27605218154233,79.76975045074799,45.90665436086808,-729.507623101577,-0.729507623101577,-299.9692357226566,-484.0099830524982,-217.33095720934185
2297.074,0.3916084736842101,-0.281313881578948,7.816258934210548,,-0.0002813138815789,-281.313881578948,-281.16111842105306,7.816258934210548,8.084451272727273,8.084451272727273,-115.49216103896104,-186.350306132216,-83.67532039845464,58.210888260172126,79.69406725122539,45.8508470634894,-730.9795071617577,-0.7309795071617577,-300.1003806974018,-484.22158967559375,-217.42597316264752
2297.124,0.3913142051282061,-0.2815671538461545,7.83266883333328,,-0.0002815671538461,-281.5671538461545,-281.43484615384546,7.83266883333328,8.085743605263154,8.085743605263154,-115.51062293233076,-186.38009498931493,-83.68869623997476,58.18035140091448,79.65859205418526,45.824698616183966,-731.6376219907211,-0.731637621990721,-300.1483529682365,-484.2989944732485,-217.460729591969
2297.174,0.3910936923076924,-0.2814017692307693,7.8453604999999955,,-0.0002814017692307,-281.40176923076933,-281.6002307692308,7.8453604999999955,8.087442289473685,8.087442289473685,-115.53488984962408,-186.4192504387048,-83.70627788414293,58.21326259826471,79.69682532452866,45.85288028877525,-731.2078786592941,-0.7312078786592942,-300.21140929216847,-484.4007378743813,-217.506414580982
2297.224,0.3908653999999988,-0.2816540800000018,7.859409813333412,,-0.00028165408,-281.6540800000019,-281.77104000000094,7.859409813333412,8.090949520000025,8.090949520000025,-115.5849931428575,-186.5000937093501,-83.74257826225181,58.19417119689511,79.6746474485717,45.83653209118722,-731.8634950857216,-0.7318634950857217,-300.3416000967935,-484.610804913384,-217.6007392277107
2297.274,0.3911327948717945,-0.2820822564102563,7.870755128205127,,-0.0002820822564102,-282.0822564102563,-282.0822564102563,7.870755128205127,8.093996538461539,8.093996538461539,-115.628521978022,-186.570328881032,-83.77411537434837,58.14703963850627,79.61988677180571,45.79617677052229,-732.9760892442087,-0.7329760892442087,-300.45470751366634,-484.79330735831593,-217.6826867751558
2297.324,0.392457153846151,-0.2826893076923064,7.8757211538461425,,-0.0002826893076923,-282.68930769230644,-282.68930769230644,7.8757211538461425,8.094548461538464,8.094548461538464,-115.63640659340662,-186.58305096084624,-83.77982786351293,58.06123102083354,79.52015392355679,45.72271972451108,-734.5534804645931,-0.7345534804645931,-300.4751952771413,-484.8263650218073,-217.69753038148883
2297.374,0.3912255000000185,-0.2835669999999912,7.89197749999982,,-0.0002835669999999,-283.56699999999125,-283.56699999999125,7.89197749999982,8.099532610389604,8.099532610389604,-115.70760871985144,-186.6979378756021,-83.83141457459124,57.958911582599285,79.4011727597656,45.63515314657042,-736.834118330418,-0.736834118330418,-300.66021030379187,-485.1248927014804,-217.8315757703209
2297.424,0.3899750526315736,-0.2843397368421045,7.907313894736839,,-0.0002843397368421,-284.33973684210457,-284.33973684210457,7.907313894736839,8.107749597402595,8.107749597402595,-115.82499424860848,-186.88734319127536,-83.9164616603893,57.88865697029767,79.31944113994341,45.57504367971747,-738.8420348713414,-0.7388420348713414,-300.9652305021452,-485.6170525747421,-218.0525662046119
2297.474,0.3912211052631641,-0.2845094736842113,7.908446789473691,,-0.0002845094736842,-284.5094736842114,-284.5094736842114,7.908446789473691,8.122841805194813,8.122841805194813,-116.04059721706876,-187.23522549613608,-84.07266834405058,57.94061998589345,79.3798958722613,45.61950173788078,-739.2830872378084,-0.7392830872378084,-301.5254636152185,-486.5210066716039,-218.4584611572435
2297.524,0.3912478701298705,-0.2850399610389604,7.916410961038951,,-0.0002850399610389,-285.0399610389604,-284.71783116883097,7.916410961038951,8.131137129870112,8.131137129870112,-116.1591018552873,-187.4264365308198,-84.15852623676328,57.90596868163959,79.33958372272946,45.58985431265446,-740.6615310705604,-0.7406615310705604,-301.83339176137025,-487.017858611908,-218.68155843118112
2297.574,0.3905830769230763,-0.2855104999999998,7.9280998076923135,,-0.0002855104999999,-285.51049999999987,-284.9805000000002,7.9280998076923135,8.136022800000019,8.136022800000019,-116.22889714285742,-187.5390534659284,-84.20909367785359,57.86283245779192,79.28939033632805,45.55295154371895,-741.8842021165481,-0.741884202116548,-302.0147511902896,-487.310487867392,-218.8129552999
2297.624,0.3889279487179566,-0.2850688333333354,7.944654294871715,,-0.0002850688333333,-285.0688333333355,-285.4221666666646,7.944654294871715,8.144630799999996,8.144630799999996,-116.35186857142853,-187.73747181011376,-84.29818780851127,57.97003892391813,79.41411515362694,45.64467479956125,-740.736554227592,-0.740736554227592,-302.33428605912485,-487.8260676270199,-219.04446177001665
2297.674,0.3881622820512822,-0.2856537435897426,7.95368174358974,,-0.0002856537435897,-285.65374358974265,-286.0689102564097,7.95368174358974,8.153850578947406,8.153850578947406,-116.48357969924864,-187.9499919393546,-84.39361394584603,57.93224003509822,79.37014758947457,45.6123316258134,-742.256413143059,-0.742256413143059,-302.67653058243553,-488.37829014253344,-219.29242163053897
2297.724,0.3879617894736845,-0.2868188026315802,7.9584426447368735,,-0.0002868188026315,-286.8188026315802,-286.8017894736846,7.9584426447368735,8.163825974026071,8.163825974026071,-116.62608534322958,-188.17992936664416,-84.49686082694534,57.81512609004056,79.23386598318231,45.512144594128216,-745.2837585390157,-0.7452837585390157,-303.0468240952202,-488.9757706022064,-219.5607032874496
2297.774,0.3880749473684208,-0.2872155131578937,7.968636723684182,,-0.0002872155131578,-287.21551315789367,-286.9149473684208,7.968636723684182,8.17780064935063,8.17780064935063,-116.82572356215184,-188.502052036072,-84.64150087681384,57.82861398530898,79.24956563637228,45.5236812442719,-746.3145902327199,-0.7463145902327198,-303.56557363598,-489.8127896245966,-219.93654294305173
2297.824,0.3887304675324703,-0.2872468701298694,7.981777701298738,,-0.0002872468701298,-287.2468701298695,-287.1181298701306,7.981777701298738,8.194189896103943,8.194189896103943,-117.05985565862774,-188.8798316832893,-84.81113211422375,57.906459720813366,79.34015503184669,45.590274421020176,-746.3960696954193,-0.7463960696954193,-304.1739537256226,-490.7944304124193,-220.3773209012
2297.874,0.389848,-0.286967,7.997428999999999,,-0.000286967,-286.9670000000001,-287.398,7.997428999999999,8.212636,8.212636,-117.32337142857142,-189.30502283009884,-85.00205214101798,58.039161810362174,79.49449631965044,45.70383027929574,-745.6688417020728,-0.7456688417020728,-304.85868576430346,-491.8992675189279,-220.87341667262103
2297.924,0.3894012467532464,-0.2873585584415587,8.004136792207797,,-0.0002873585584415,-287.35855844155867,-287.5096883116884,8.003019259740263,8.215989896103899,8.215989896103899,-117.37128423005568,-189.38233167204905,-85.03676548415156,57.99981709047693,79.44874693962964,45.67015750236203,-746.6862859711896,-0.7466862859711896,-304.9831846899133,-492.1001505285783,-220.96361749141212
2297.974,0.3887029487179458,-0.2880521153846184,8.007251525641022,,-0.0002880521153846,-288.05211538461845,-287.8238846153862,8.006545474358978,8.218061565789473,8.218061565789473,-117.4008795112782,-189.43008460754064,-85.05820758564398,57.91096920688516,79.34540161314972,45.59413253887552,-748.48845765778,-0.74848845765778,-305.0600864907093,-492.2242340507111,-221.01933367823327
2298.024,0.3877093589743612,-0.28910019230769,8.006148320512821,,-0.0002891001923076,-289.10019230769007,-288.3758076923065,8.007648679487179,8.218628013157891,8.218628013157891,-117.40897161654132,-189.4431414789289,-85.06407040347074,57.76448948069717,79.17491608540556,45.46883755658763,-751.2118310952885,-0.7512118310952886,-305.0811134058546,-492.2581616527153,-221.0345679057856
2298.074,0.3864885526315774,-0.2887467105263152,8.02132852631581,,-0.0002887467105263,-288.7467105263152,-288.8383684210532,8.022030513157912,8.218662,8.218662,-117.40945714285714,-189.44392489121225,-85.06442217254036,57.81493252540783,79.233640669605,45.51197903518232,-750.2933270495948,-0.7502933270495948,-305.0823750207634,-492.2601973088357,-221.03548195943875
2298.124,0.3856311168831181,-0.2886007662337637,8.034410961038922,,-0.0002886007662337,-288.6007662337637,-289.1402207792205,8.034410961038922,8.218441230769233,8.218441230769233,-117.4063032967033,-189.4388360592866,-85.06213717687454,57.83461033448486,79.25654491828307,45.52881027282238,-749.9140983871357,-0.7499140983871357,-305.0741799153734,-492.2469742434392,-221.0295445169056
2298.174,0.3854077402597413,-0.2890475194805173,8.041118753246723,,-0.0002890475194805,-289.04751948051734,-289.19606493506484,8.041118753246723,8.217889307692305,8.217889307692305,-117.39841868131865,-189.42611397947223,-85.05642468770995,57.76828240048678,79.17933224853954,45.47208122962838,-751.0749634902082,-0.7510749634902082,-305.0536921518984,-492.2139165799476,-221.01470091057243
2298.224,0.3850868421052621,-0.2895472894736858,8.050279210526345,,-0.0002895472894736,-289.5472894736858,-289.58576315789617,8.050279210526345,8.214514636363615,8.214514636363615,-117.35020909090878,-189.34832625907143,-85.02149631778828,57.68047702671221,79.07707652297044,45.39700025357721,-752.3735898546452,-0.7523735898546452,-304.9284220356834,-492.0117892295208,-220.92394135584303
2298.274,0.3852136103896111,-0.2902158701298707,8.057183818181818,,-0.0002902158701298,-290.21587012987067,-290.1801298701304,8.057183818181818,8.208589766233782,8.208589766233782,-117.265568089054,-189.21175528780307,-84.96017299605518,57.55627476020223,78.9323540223462,45.29083055952948,-754.1108619572974,-0.7541108619572974,-304.7084867894232,-491.6569166554765,-220.7645958900367
2298.324,0.3863311428571443,-0.2912217142857156,8.058302000000001,,-0.0002912217142857,-291.2217142857156,-291.0742857142868,8.058302000000001,8.197968987012935,8.197968987012935,-117.11384267161336,-188.96694146032112,-84.85024628931829,57.36156975614629,78.70529184690376,45.1244736031784,-756.7244957431393,-0.7567244957431393,-304.3142361742663,-491.0207806427254,-220.47895705322057
2298.374,0.3852692337662456,-0.2917048571428548,8.071192103895989,,-0.0002917048571428,-291.7048571428548,-291.35811688311605,8.071192103895989,8.186380999999999,8.186380999999999,-116.9483,-188.69983305005687,-84.73030883241861,57.23597038508519,78.55869724097926,45.01721225374797,-757.9799173583759,-0.7579799173583759,-303.8840821419413,-490.3267133148075,-220.1673058021601
2298.424,0.3838608181818209,-0.2918526233766256,8.084182753246738,,-0.0002918526233766,-291.8526233766256,-291.52357142856977,8.083780363636357,8.175620461538436,8.175620461538436,-116.79457802197766,-188.45179770803884,-84.6189355959358,57.16156999105628,78.47181472219677,44.95369362130389,-758.3638802404445,-0.7583638802404444,-303.48464356783325,-489.6822063638906,-219.87790823294569
2298.474,0.3833017272727263,-0.29140522077922,8.086977558441562,,-0.0002914052207792,-291.40522077922003,-291.8592857142864,8.084898545454546,8.168447384615332,8.168447384615332,-116.69210549450472,-188.2864549982572,-84.5446931409397,57.18837050955604,78.50311544101125,44.97657268191017,-757.2013278334363,-0.7572013278334363,-303.2183740285935,-489.2525719219973,-219.6849930704982
2298.524,0.3830547894736845,-0.2919848157894705,8.086626921052638,,-0.0002919848157894,-291.9848157894705,-292.1976315789463,8.086423078947362,8.165026076923072,8.165026076923072,-116.6432296703296,-188.20759228830727,-84.50928207744586,57.09017330862803,78.3884081140337,44.89275266531181,-758.7073753578894,-0.7587073753578895,-303.09137273855004,-489.04765126707247,-219.5929792615972
2298.574,0.3832512000000012,-0.2927795999999998,8.086370280000004,,-0.0002927795999999,-292.7795999999998,-292.5174000000002,8.088539120000004,8.163431239999992,8.163431239999992,-116.62044628571417,-188.170830566476,-84.49277526875592,56.97138891104402,78.24957359736369,44.79139253626308,-760.7725808402915,-0.7607725808402915,-303.0321712972127,-488.95212784264777,-219.5500871767372
2298.624,0.3848578666666629,-0.2925496000000005,8.09268294666665,,-0.0002925496,-292.5496000000005,-292.7473999999994,8.092556453333325,8.162283239999995,8.162283239999995,-116.6040462857142,-188.1443686404624,-84.48089329129367,56.99768160163912,78.28031176367254,44.8138252976921,-760.174937788683,-0.760174937788683,-302.98955674918494,-488.88336790258575,-219.51921247556456
2298.674,0.3848467435897418,-0.2931141538461561,8.09432769230769,,-0.0002931141538461,-293.11415384615606,-293.0459230769238,8.09421730769231,8.161847,8.161847,-116.59781428571428,-188.1343131085773,-84.47637813985804,56.91696770165424,78.18593762970819,44.74496629750613,-761.6419016296169,-0.7616419016296169,-302.9733632209346,-488.8572391253624,-219.50748008911904
2298.724,0.3841804025974032,-0.2938930129870107,8.094714025974069,,-0.000293893012987,-293.8930129870107,-293.38398701298934,8.095507935064974,8.161847,8.161847,-116.59781428571428,-188.1343131085773,-84.47637813985804,56.8089743005381,78.05960489105942,44.65286046964236,-763.665726645769,-0.763665726645769,-302.9733632209346,-488.8572391253624,-219.50748008911904
2298.774,0.3842920909090906,-0.2935014545454555,8.101980909090889,,-0.0002935014545454,-293.50145454545554,-293.7755454545445,8.102215727272709,8.161847,8.161847,-116.59781428571428,-188.1343131085773,-84.47637813985804,56.86321490795704,78.12306549613123,44.69911769148064,-762.6482823766611,-0.762648282376661,-302.9733632209346,-488.8572391253624,-219.50748008911904
2298.824,0.3840795064935073,-0.2935641038961032,8.113786480519456,,-0.0002935641038961,-293.56410389610323,-293.94000000000005,8.113786480519456,8.161847,8.161847,-116.59781428571428,-188.1343131085773,-84.47637813985804,56.854529451478,78.11290486626167,44.69171009670978,-762.8110734597154,-0.7628110734597154,-302.9733632209346,-488.8572391253624,-219.50748008911904
2298.874,0.3836410649350672,-0.2939511688311661,8.128453883116839,,-0.0002939511688311,-293.9511688311661,-293.9511688311661,8.128453883116839,8.161847,8.161847,-116.59781428571428,-188.1343131085773,-84.47637813985804,56.80092709060235,78.05018825772997,44.645998324390646,-763.8168415856387,-0.7638168415856387,-302.9733632209346,-488.8572391253624,-219.50748008911904
2298.924,0.3834176883116889,-0.2942303896103887,8.132925961038946,,-0.0002942303896103,-294.23038961038867,-294.23038961038867,8.132925961038946,8.15970071428571,8.15970071428571,-116.56715306122445,-188.08484023943475,-84.45416375093401,56.75163113349336,77.99249478313092,44.603965491220805,-764.542382275063,-0.764542382275063,-302.8936916219336,-488.72868644498726,-219.4497571535268
2298.974,0.3830763333333319,-0.2945710000000012,8.139466000000025,,-0.000294571,-294.5710000000012,-294.5710000000012,8.139466000000025,8.160091280000017,8.160091280000017,-116.57273257142882,-188.09384295810668,-84.45820616645224,56.70655945177327,77.93973217744056,44.56553995966307,-765.427440677925,-0.765427440677925,-302.9081896893468,-488.7520795417694,-219.46026116024936
2299.024,0.382617,-0.294973,8.148074000000001,,-0.0002949729999999,-294.973,-294.973,8.148074000000001,8.16410861333334,8.16410861333334,-116.63012304761914,-188.18644433218208,-84.49978618746705,56.67115554617693,77.8982783177472,44.535360248849294,-766.4720167942148,-0.7664720167942148,-303.05731586031965,-488.99269940170734,-219.5683046847942
2299.074,0.380918315789468,-0.2959920789473718,8.15770163157898,,-0.0002959920789473,-295.99207894737185,-295.70918421052886,8.15770163157898,8.16443,8.16443,-116.63471428571428,-188.19385244210795,-84.50311258914817,56.5327875932813,77.73619192199313,44.41744046641259,-769.1200404982983,-0.7691200404982983,-303.06924595399727,-489.011948990502,-219.57694816675763
2299.124,0.3807325584415531,-0.296387974025975,8.169415844155793,,-0.0002963879740259,-296.3879740259751,-296.226025974025,8.169415844155793,8.16526867948717,8.16526867948717,-116.64669542124528,-188.21318438857017,-84.51179305148668,56.48276236828153,77.67756272161691,44.37482002150973,-770.1487532934894,-0.7701487532934894,-303.1003783122603,-489.0621820490987,-219.5995038971984
2299.174,0.3821858051948009,-0.2961087532467541,8.18339051948048,,-0.0002961087532467,-296.1087532467542,-296.5052467532458,8.18339051948048,8.16747573076923,8.16747573076923,-116.6782247252747,-188.2640579318927,-84.53463637343053,56.53193097248381,77.73518809768905,44.41671058981545,-769.4232126040694,-0.7694232126040693,-303.18230557084854,-489.1943743085661,-219.65886108256987
2299.224,0.3819580389610378,-0.2965125584415599,8.2015683376624,,-0.0002965125584415,-296.51255844156003,-296.68009090909146,8.2015683376624,8.168331454545458,8.168331454545458,-116.69044935064942,-188.28378275702727,-84.54349324679558,56.48092930113927,77.67541408894445,44.37325840763132,-770.4724794252863,-0.7704724794252863,-303.2140706248213,-489.2456282419832,-219.68187520789863
2299.274,0.3809071298701331,-0.2968703506493503,8.21822587012985,,-0.0002968703506493,-296.8703506493503,-296.8703506493503,8.213977558441552,8.168733999999999,8.168733999999999,-116.69619999999998,-188.2930616142009,-84.54765965447713,56.43406112838314,77.6204704867217,44.33333370237483,-771.4021838900959,-0.7714021838900958,-303.2290133884153,-489.2697388703166,-219.6927014018163
2299.324,0.3787824545454563,-0.297093727272727,8.232200545454537,,-0.0002970937272727,-297.0937272727271,-297.0937272727271,8.217331454545453,8.168733999999999,8.168733999999999,-116.69619999999998,-188.2930616142009,-84.54765965447713,56.40359627366474,77.58474928664127,44.30738517916773,-771.9826164416321,-0.7719826164416321,-303.2290133884153,-489.2697388703166,-219.6927014018163
2299.374,0.3782903684210542,-0.2981479473684128,8.22685152631585,,-0.0002981479473684,-298.1479473684128,-298.1479473684128,8.218288144736839,8.168733999999999,8.168733999999999,-116.69619999999998,-188.2930616142009,-84.54765965447713,56.260260987297954,77.41660679802219,44.18533064029665,-774.7219525940434,-0.7747219525940434,-303.2290133884153,-489.2697388703166,-219.6927014018163
2299.424,0.3784832077922053,-0.2989899610389606,8.220484636363642,,-0.0002989899610389,-298.9899610389606,-298.9899610389606,8.218662,8.168029662337663,8.168029662337663,-116.68613803339515,-188.2768263083565,-84.5403696507927,56.14281807099229,77.27874388210883,44.08536320908575,-776.9098813747557,-0.7769098813747557,-303.202867890907,-489.2275522714963,-219.67375870595444
2299.474,0.3794897012987055,-0.2991574935064942,8.218248272727264,,-0.0002991574935064,-299.1574935064942,-299.1574935064942,8.218662,8.164116675324673,8.164116675324673,-116.63023821892388,-188.18663016477632,-84.49986963032359,56.10085595115408,77.22946518658111,44.049653544738426,-777.3452057884105,-0.7773452057884105,-303.05761512697194,-488.9931822780496,-219.5685215067221
2299.524,0.3785427948717955,-0.2994556153846152,8.218242538461539,,-0.0002994556153846,-299.4556153846152,-299.2792051282051,8.218220461538461,8.162708,8.162708,-116.61011428571427,-188.1541595530875,-84.48528962295477,56.05369823566605,77.17407206495244,44.009527779432105,-778.1198600014195,-0.7781198600014195,-303.00532413195543,-488.9088090804089,-219.5306361149986
2299.574,0.3777471688311722,-0.299653389610389,8.217588857142845,,-0.0002996533896103,-299.653389610389,-299.41661038961104,8.216862038961027,8.162708,8.162708,-116.61011428571427,-188.1541595530875,-84.48528962295477,56.02706612243354,77.14278299946209,43.986869425161146,-778.6337660528166,-0.7786337660528165,-303.00532413195543,-488.9088090804089,-219.5306361149986
