Repository: DunklesArchipel/ORR_on_Ru0001

This project contains the evaluated data files for the article "Impact of the potential dependent surface adlayer composition on the ORR activity and H2O2 formation on Ru(0001) in acid electrolytes".

The subfolders contain the final figures found in the submitted manuscript (and supporting information).

Among the final PNG, also the SVG files are included which are based on the raw PNG obtained from the data evaluation. The CSV contain the data for the individual traces in the figures, where ***r*** and ***b*** refer to the red and blue curves, respectively.

File: data/SI/figure_S5/figure_S5_ORR_H2SO4_5mVs_r.csv (part 19 of 38)
t,E,current1_mA,coll_current,potential2,current1,current1_muA,cur1muA_filt,coll_cur_filt,coll_cur_norm,coll_cur_norm_filt,cur_H2O2,cur_H2O2_min,cur_H2O2_max,yield,yield_min,yield_max,j,current1_mA_geo,cur_H2O2_uAcm,cur_H2O2_min_uAcm,cur_H2O2_max_uAcm
2304.824,0.3473163506493493,-0.2887627142857138,7.124772935064929,,-0.0002887627142857,-288.7627142857138,-288.9860909090906,7.124772935064929,6.473874571428372,6.473874571428372,-92.48392244897671,-149.22577520097616,-67.00560257083899,48.51658403656226,68.14141411609447,37.6681111813877,-750.3349119870045,-0.7503349119870045,-240.3146679882801,-387.755424652332,-174.11057737142917
2304.874,0.3462386233766239,-0.2885337532467521,7.108931389610512,,-0.0002885337532467,-288.53375324675216,-288.6722467532478,7.108931389610512,6.444936131578909,6.444936131578909,-92.07051616541295,-148.5587309028519,-66.70608524498117,48.3812314074216,67.97587983782608,37.55552053407065,-749.7399686216787,-0.7497399686216787,-239.24045323669765,-386.0221446962872,-173.33229715996896
2304.924,0.3461269350649349,-0.2887571298701302,7.084336584415544,,-0.0002887571298701,-288.7571298701302,-288.44887012986976,7.084336584415544,6.421716394736725,6.421716394736725,-91.73880563909609,-148.02350532935537,-66.4657573792679,48.2206494617715,67.7793351629476,37.4220016586955,-750.3204011732182,-0.7503204011732182,-238.37852066626596,-384.63138884826816,-172.70781768583032
2304.974,0.345909789473683,-0.2876806842105201,7.0745532368420605,,-0.0002876806842105,-287.68068421052016,-287.54489473683714,7.0745532368420605,6.4031748181817125,6.4031748181817125,-91.47392597402444,-147.59611349401132,-66.27384919569494,48.25151720006868,67.81712890389367,37.44766230731444,-747.5233130475568,-0.7475233130475568,-237.69024461694872,-383.5208333669274,-172.20915424035402
2305.024,0.3463629473684204,-0.2867177894736845,7.059715210526327,,-0.0002867177894736,-286.7177894736846,-286.7177894736846,7.059715210526327,6.377395500000051,6.377395500000051,-91.10565000000072,-147.00188839783954,-66.00702926744809,48.22657383401754,67.78658931005857,37.42692646524039,-745.0212810958092,-0.7450212810958091,-236.7332986302082,-381.9767703242336,-171.5158365179718
2305.074,0.3478353157894779,-0.2860947631578929,7.035363236842036,,-0.0002860947631578,-286.09476315789294,-286.09476315789294,7.035363236842036,6.342282999999932,6.342282999999932,-90.60404285714188,-146.1925291842881,-65.6436094646209,48.10423681222164,67.63674610567458,37.32524772613861,-743.4023795801426,-0.7434023795801425,-235.42989852773985,-379.8736924536429,-170.57150903980968
2305.124,0.3476131052631592,-0.2855713157894751,7.00901736842113,,-0.0002855713157894,-285.5713157894752,-285.5713157894752,7.00901736842113,6.316120743589827,6.316120743589827,-90.23029633699753,-145.58947718648838,-65.37282606651357,48.02017523364497,67.53372735104173,37.25540236733146,-742.0422287861487,-0.7420422287861487,-234.4587376110971,-378.30669316562216,-169.86789244689535
2305.174,0.3466389999999969,-0.2852449999999999,6.983731454545418,,-0.000285245,-285.24499999999995,-285.24499999999995,6.983731454545418,6.29182572727269,6.29182572727269,-89.88322467532413,-145.02946592840104,-65.12136889201368,47.921333966868886,67.41253660752176,37.17329896585178,-741.1943141591458,-0.7411943141591458,-233.55688992844503,-376.8515330037983,-169.21449404203693
2305.224,0.3447389999999842,-0.2852449999999999,6.960813272727084,,-0.000285245,-285.24499999999995,-285.24499999999995,6.960813272727084,6.269466636363451,6.269466636363451,-89.56380909090643,-144.51407863800685,-64.88994884474836,47.79173110052681,67.25353148838697,37.06567942380463,-741.1943141591458,-0.7411943141591458,-232.726905125822,-375.51232590383137,-168.6131610713784
2305.274,0.3439385454545449,-0.2846949610389604,6.934686441558418,,-0.0002846949610389,-284.6949610389604,-284.6949610389604,6.934686441558418,6.235648311688278,6.235648311688278,-89.08069016697539,-143.73455075868657,-64.53992395659296,47.665325378776686,67.09834257476376,36.96075434011394,-739.7650664931447,-0.7397650664931447,-231.47154569978335,-373.48676320551687,-167.70363958313155
2305.324,0.343536,-0.2837838947368385,6.910927973684172,,-0.0002837838947368,-283.7838947368385,-283.7838947368385,6.910927973684172,6.2011927272726775,6.2011927272726775,-88.58846753246681,-142.94033375035704,-64.18330333161407,47.580581433376246,66.99424321750044,36.89043317180021,-737.397708036538,-0.737397708036538,-230.19253075474245,-371.423031568565,-166.7769794153942
2305.374,0.343536,-0.2822549473684262,6.895070736842157,,-0.0002822549473684,-282.25494736842626,-282.25494736842626,6.895070736842157,6.171566753246952,6.171566753246952,-88.1652393320993,-142.25744147444175,-63.876669920750246,47.60282646441106,67.02157355746708,36.90889056655251,-733.4248177278009,-0.7334248177278009,-229.0927942625894,-369.6485714655251,-165.9802084267231
2305.424,0.344569,-0.281501,6.867161500000001,,-0.000281501,-281.5010000000001,-281.5010000000001,6.867161500000001,6.148559454545488,6.148559454545488,-87.83656363636412,-141.72711269742794,-63.63854082263293,47.56438135972797,66.97433768949594,36.876992228101,-731.4657246581494,-0.7314657246581494,-228.23874754176617,-368.27053968878016,-165.36144233595763
2305.474,0.3455748421052628,-0.2809508947368398,6.837349473684131,,-0.0002809508947368,-280.95089473683987,-280.95089473683987,6.837349473684131,6.125217947368275,6.125217947368275,-87.50311353383249,-141.18908026191374,-63.39695261512836,47.49744150947125,66.89206832986173,36.82146010358441,-730.036304709532,-0.7300363047095321,-227.3722947729105,-366.87249035562337,-164.73368792914843
2305.524,0.3454616842105266,-0.2802712894736858,6.813563947368476,,-0.0002802712894736,-280.27128947368584,-280.27128947368584,6.813563947368476,6.091237684210576,6.091237684210576,-87.01768120300821,-140.40581962637106,-63.04525163864575,47.38377035536169,66.7522984203906,36.72718560799996,-728.2703857383935,-0.7282703857383935,-226.11092407924025,-364.8372282841798,-163.8198112124553
2305.574,0.3451851052631576,-0.2795097368421045,6.793855421052613,,-0.0002795097368421,-279.50973684210453,-279.50973684210453,6.793855421052613,6.05935069230762,6.05935069230762,-86.56215274725172,-139.67080985238712,-62.71521634323568,47.2924336497694,66.63992923993318,36.65145732916252,-726.2915307875232,-0.7262915307875233,-224.92725705144164,-362.9273435698875,-162.96223164250745
2305.624,0.3444936410256508,-0.2788529487179492,6.774721743589853,,-0.0002788529487179,-278.85294871794923,-278.85294871794923,6.774721743589853,6.028691052631662,6.028691052631662,-86.124157894738,-138.96409110960832,-62.3978843331039,47.19427949552614,66.51911141152209,36.570099346112855,-724.5849009667335,-0.7245849009667334,-223.7891501808072,-361.0909716304763,-162.13766089942567
2305.674,0.3423968461538476,-0.2787426923076924,6.751545461538477,,-0.0002787426923076,-278.74269230769244,-278.74269230769244,6.751545461538477,5.999808157894724,5.999808157894724,-85.71154511278176,-138.29832715177855,-62.09894190774708,47.035559646351736,66.32360880520949,36.438589464393615,-724.2984054124488,-0.7242984054124488,-222.7169973019299,-359.36101857217375,-161.36087453705147
2305.724,0.3414971578947361,-0.2781594210526291,6.729428947368358,,-0.0002781594210526,-278.1594210526292,-278.1594210526292,6.729428947368358,5.970245526315675,5.970245526315675,-85.28922180450964,-137.61689494828266,-61.79296410099807,46.93330047075421,66.19756328207058,36.35389354487001,-722.7828053568288,-0.7227828053568288,-221.61961212487796,-357.5903523914656,-160.56580710161438
2305.774,0.3414321038961011,-0.2773047012987035,6.705929675324769,,-0.0002773047012987,-277.30470129870355,-277.30470129870355,6.705929675324769,5.940260922077986,5.940260922077986,-84.8608703153998,-136.92573608165722,-61.48261881200196,46.8630245206307,66.1109004676676,36.2957024435928,-720.561860478534,-0.720561860478534,-220.50656303308028,-355.79441198191086,-159.7593909904468
2305.824,0.342549636363641,-0.2764105454545417,6.667918636363479,,-0.0002764105454545,-276.41054545454176,-276.41054545454176,6.667918636363479,5.910634948051992,5.910634948051992,-84.43764211502842,-136.2428438057357,-61.17598540113533,46.79953787976235,66.03258199331145,36.24314349631971,-718.2384429684465,-0.7182384429684465,-219.4068265409172,-354.0199518788548,-158.9626200017684
2305.874,0.343019,-0.2752245064935089,6.638013285714327,,-0.0002752245064935,-275.2245064935089,-275.2245064935089,6.638013285714327,5.880798473684366,5.880798473684366,-84.01140676691949,-135.55509940048836,-60.86717327919287,46.7722761927844,65.9989432072578,36.22057726651087,-715.1565823423575,-0.7151565823423576,-218.29927613157787,-352.23288376981134,-158.16018774554246
2305.924,0.3429419736842124,-0.2738739210526318,6.613964894736866,,-0.0002738739210526,-273.8739210526318,-273.8739210526318,6.613964894736866,5.850805342105146,5.850805342105146,-83.58293345864493,-134.86374397473344,-60.55673973089375,46.765327005924384,65.99036766807592,36.21482527290861,-711.6471562365037,-0.7116471562365038,-217.1859104990092,-350.4364326115697,-157.35354229716106
2305.974,0.341016315789469,-0.2736469473684205,6.589612263157835,,-0.0002736469473684,-273.6469473684205,-273.6469473684205,6.589612263157835,5.821922447368207,5.821922447368207,-83.17032067668865,-134.1979800169036,-60.2577973055369,46.61787874356696,65.80833596594711,36.09280686584785,-711.0573769092548,-0.7110573769092547,-216.11375762013176,-348.70647955326706,-156.5767559347868
2306.024,0.3406659999999966,-0.2731650000000022,6.56529766666674,,-0.000273165,-273.1650000000022,-273.1650000000022,6.56529766666674,5.79105731578942,5.79105731578942,-82.72939022556312,-133.4865245916082,-59.93833842244511,46.49097737850229,65.65155496498643,35.9878341095641,-709.8050617093542,-0.7098050617093542,-214.96802274900745,-346.8577995904048,-155.74665862280844
2306.074,0.3417698461538472,-0.2724476923076917,6.541018179487157,,-0.0002724476923076,-272.4476923076917,-272.4476923076917,6.541018179487157,5.758209947368256,5.758209947368256,-82.26014210526078,-132.72937769883504,-59.598363081612895,46.381914423402975,65.51672714188737,35.8976486028345,-707.9411749346757,-0.7079411749346757,-213.74870588561643,-344.89039272295145,-154.86325036121173
2306.124,0.3399653684210618,-0.2713863684210578,6.521018157894832,,-0.000271386368421,-271.38636842105785,-271.38636842105785,6.521018157894832,5.741870487179488,5.741870487179488,-82.02672124542127,-132.35274565474276,-59.42924714284224,46.4197414548686,65.56349931946103,35.92892496416204,-705.1833799505243,-0.7051833799505244,-213.1421739074251,-343.91173392223163,-154.42381137980806
2306.174,0.3395264285714285,-0.2700705714285714,6.494668857142857,,-0.0002700705714285,-270.0705714285715,-270.0705714285715,6.494668857142857,5.711694272727149,5.711694272727149,-81.59563246753069,-131.6571700848738,-59.116918658504645,46.40516009985291,65.54547096442799,35.91686831286762,-701.7643498205708,-0.7017643498205708,-212.02201211293155,-342.10431693874415,-153.61224203857165
2306.224,0.3409796753246849,-0.2684491428571321,6.460011714285486,,-0.0002684491428571,-268.4491428571322,-268.4491428571322,6.460011714285486,5.661944922077763,5.661944922077763,-80.88492745825377,-130.51042475725131,-58.60200518883657,46.30806688006652,65.42538911281197,35.8365995893705,-697.5511519101218,-0.6975511519101218,-210.1752820671096,-339.12455877778655,-152.2742661371468
2306.274,0.3410231578947367,-0.2673189078947356,6.435648236842077,,-0.0002673189078947,-267.3189078947356,-267.3189078947356,6.435648236842077,5.6335483157895485,5.6335483157895485,-80.47926165413637,-129.8558699709819,-58.30809592409637,46.27928994481242,65.38978666711078,35.81281358135584,-694.6142950754983,-0.6946142950754982,-209.1211805492544,-337.4237321694725,-151.51055818116464
2306.324,0.3401883116883045,-0.2665668701298693,6.414242480519415,,-0.0002665668701298,-266.56687012986936,-266.56687012986936,6.414242480519415,5.6035540259739625,5.6035540259739625,-80.05077179962805,-129.16448784734808,-57.99765038787182,46.18966960482092,65.27887428864517,35.73874944516715,-692.6601640114942,-0.6926601640114942,-208.0077719221568,-335.6272116381795,-150.70388158278178
2306.374,0.3381759740259837,-0.2663428441558452,6.3957963766234665,,-0.0002663428441558,-266.3428441558452,-266.3428441558452,6.3957963766234665,5.565542987013018,5.565542987013018,-79.50775695732884,-128.28831598263895,-57.60423025873271,45.97809383671488,65.01682023164108,35.563976222247035,-692.0780441560344,-0.6920780441560344,-206.5967760638028,-333.3505245644407,-149.68159981520068
2306.424,0.3375688421052638,-0.2654034473684231,6.363350500000068,,-0.0002654034473684,-265.40344736842314,-265.40344736842314,6.363350500000068,5.5322306447367415,5.5322306447367415,-79.031866353382,-127.52045122945437,-57.2594423666226,45.8906872813946,64.90847295596042,35.4918053412595,-689.6370704051303,-0.6896370704051303,-205.36019905173535,-331.355267893496,-148.7856863891181
2306.474,0.3375851794871807,-0.2643187692307675,6.331351128205088,,-0.0002643187692307,-264.31876923076754,-264.31876923076754,6.331351128205088,5.498901597402394,5.498901597402394,-78.55573710574845,-126.752201417027,-56.91448157457914,45.821859399864245,64.82311955145467,35.43498777408124,-686.818590612941,-0.6868185906129409,-204.12300193644552,-329.3590106661125,-147.88932369154074
2306.524,0.3383576153846127,-0.2632149230769269,6.305967153846242,,-0.0002632149230769,-263.214923076927,-263.214923076927,6.305967153846242,5.463126922078019,5.463126922078019,-78.04467031540028,-125.92757875884271,-56.544208154784286,45.73918027598225,64.72054744202066,35.366751177347865,-683.9503037264642,-0.6839503037264641,-202.7950214314003,-327.216271527572,-146.92718744573028
2306.574,0.3373536493506455,-0.2615903896103852,6.282882090909037,,-0.0002615903896103,-261.5903896103852,-261.5903896103852,6.282882090909037,5.428371666666597,5.428371666666597,-77.54816666666567,-125.12645419675016,-56.18448588867432,45.73243898774789,64.71218215628262,35.361188199940365,-679.7290379073893,-0.6797290379073893,-201.50488249328964,-325.134590971011,-145.9924678246426
2306.624,0.336403428571427,-0.2600844285714292,6.257448571428619,,-0.0002600844285714,-260.0844285714292,-260.0844285714292,6.257448571428619,5.393880311688339,5.393880311688339,-77.05543302411914,-124.33141266056136,-55.8274950328424,45.71125624804291,64.68589445330832,35.34370871216305,-675.8158763816153,-0.6758158763816153,-200.2245397204088,-323.06871684125065,-145.064845631267
2306.674,0.3376326493506487,-0.2595818311688315,6.221114805194827,,-0.0002595818311688,-259.58183116883146,-259.58183116883146,6.221114805194827,5.3592238181816185,5.3592238181816185,-76.56034025973739,-123.53256460562488,-55.46879496771309,45.55235657243718,64.488604953571,35.21262322054401,-674.5099031406589,-0.674509903140659,-198.93806689199428,-320.9929516702713,-144.1327821463247
2306.724,0.3377222077922078,-0.2585846883116882,6.189342337662334,,-0.0002585846883116,-258.5846883116882,-258.5846883116882,6.189342337662334,5.322105538461299,5.322105538461299,-76.0300791208757,-122.6769712504745,-55.08461503472064,45.44334949962919,64.35316438130998,35.122732410883394,-671.918879227465,-0.6719188792274651,-197.56021086947385,-318.7697367845772,-143.13451054840698
2306.774,0.3371188181818299,-0.2572530909091055,6.1609685454547,,-0.0002572530909091,-257.2530909091054,-257.2530909091054,6.1609685454547,5.283779052631732,5.283779052631732,-75.482557894739,-121.7935281909058,-54.687929981728274,45.37088716889351,64.26308641405961,35.062993527142915,-668.4587925526997,-0.6684587925526997,-196.13750540682256,-316.4741558887309,-142.10374504580443
2306.824,0.3355532337662349,-0.255296597402599,6.140286727272744,,-0.0002552965974025,-255.296597402599,-255.296597402599,6.140286727272744,5.244135631578967,5.244135631578967,-74.91622330827094,-120.87972917102267,-54.27761444559891,45.37450917077906,64.26758976145473,35.06597925037397,-663.3749458149415,-0.6633749458149415,-194.6659144046953,-314.0996966069851,-141.03756144086745
2306.874,0.3358108157894659,-0.2538682105263215,6.111625842105442,,-0.0002538682105263,-253.86821052632143,-253.86821052632143,6.111625842105442,5.209472519480651,5.209472519480651,-74.42103599258074,-120.08072855451736,-53.9188458770235,45.33869859078417,64.22306149586844,35.03646092665092,-659.6633567209469,-0.6596633567209469,-193.3791958896177,-312.02353501269465,-140.10531995327923
2306.924,0.3370247179487212,-0.2528250256410269,6.077891846153903,,-0.000252825025641,-252.8250256410269,-252.8250256410269,6.077891846153903,5.176884142857068,5.176884142857068,-73.95548775510099,-119.32955154134848,-53.58155114133218,45.26309539482919,64.12902533393843,34.97415212428108,-656.9526949894632,-0.6569526949894632,-192.16949297953408,-310.0716405672606,-139.22887710488496
2306.974,0.3352586923076886,-0.2521628461538448,6.0469899230768585,,-0.0002521628461538,-252.1628461538448,-252.1628461538448,6.0469899230768585,5.13775557142847,5.13775557142847,-73.39650816326385,-118.42762004120652,-53.17656437840037,45.0894788860974,63.91293400347488,34.831117467415616,-655.2320559919272,-0.6552320559919271,-190.7170135488668,-307.7280184190504,-138.17654004027463
2307.024,0.3341752894736857,-0.2511382105263203,6.017137894736939,,-0.0002511382105263,-251.1382105263204,-251.1382105263204,6.017137894736939,5.095167315789669,5.095167315789669,-72.78810451128099,-117.44594123479192,-52.7357693490816,44.94114934924737,63.72815579488686,34.708973351851284,-652.569593543134,-0.652569593543134,-189.13610826546707,-305.1771770383248,-137.03115705568004
2307.074,0.3337219999999999,-0.249779,5.9882550000000005,,-0.000249779,-249.779,-249.779,5.9882550000000005,5.05026435064938,5.05026435064938,-72.14663358070543,-116.41090731376808,-52.27101671860569,44.82192534855635,63.57952799284657,34.61083517654769,-649.037755600825,-0.649037755600825,-187.46927937647345,-302.48769516405986,-135.8235214890645
2307.124,0.3346285789473632,-0.2483632105263239,5.9582392105264885,,-0.0002483632105263,-248.363210526324,-248.363210526324,5.9582392105264885,5.015048116883233,5.015048116883233,-71.64354452690333,-115.59915698937888,-51.90652325526453,44.776270122789576,63.52258766664467,34.573263579752286,-645.3589002030616,-0.6453589002030615,-186.1620286054036,-300.3784041161743,-134.876404159833
2307.174,0.3343485194805252,-0.2469562467532519,5.928410532467642,,-0.0002469562467532,-246.95624675325183,-246.95624675325183,5.928410532467642,4.982432105263109,4.982432105263109,-71.1776015037587,-114.84734297687734,-51.56894249308708,44.7469528273876,63.4860163010226,34.549139805105746,-641.7029779298264,-0.6417029779298263,-184.9512998652787,-298.42485446106616,-133.99921808647346
2307.224,0.3327829350649397,-0.2455588441558483,5.898784558441646,,-0.0002455588441558,-245.55884415584828,-245.55884415584828,5.898784558441646,4.952416315789323,4.952416315789323,-70.74880451127603,-114.15546527627085,-51.25827443207665,44.73417244850163,63.47007182254609,34.53862410357751,-638.0718998748675,-0.6380718998748676,-183.83709315611048,-296.62704619875467,-133.19196326899453
2307.274,0.3329023552631571,-0.2440377894736892,5.868792157894834,,-0.0002440377894736,-244.0377894736892,-244.0377894736892,5.868792157894834,4.921846052631602,4.921846052631602,-70.31208646616571,-113.4508067031897,-50.94186748272478,44.73492235741723,63.47100742036329,34.5392411180761,-634.119518301338,-0.634119518301338,-182.70230400318417,-294.796027503278,-132.36979624829286
2307.324,0.3335095394736883,-0.2422709342105188,5.839252184210423,,-0.0002422709342105,-242.2709342105188,-242.2709342105188,5.839252184210423,4.8847613376621535,4.8847613376621535,-69.78230482374504,-112.59598703092622,-50.5580349500924,44.72461496615509,63.45814743004348,34.530760460630695,-629.5284366872726,-0.6295284366872725,-181.3256939272561,-292.5748229923731,-131.37242735216347
2307.374,0.3346417763157871,-0.2401755394736887,5.810369289473747,,-0.0002401755394736,-240.1755394736888,-240.1755394736888,5.810369289473747,4.840042506493433,4.840042506493433,-69.14346437847762,-111.56519748231727,-50.09518813468638,44.70689709806743,63.43604010602348,34.516183252396964,-624.0836623183707,-0.6240836623183706,-179.66570021768325,-289.89636989933507,-130.16974394700088
2307.424,0.3341433552631571,-0.2390488289473672,5.7779183684210125,,-0.0002390488289473,-239.0488289473672,-239.0488289473672,5.7779183684210125,4.801495441558334,4.801495441558334,-68.59279202226189,-110.67666997329674,-49.69622005385381,44.59266064589713,63.2934517585199,34.42221449389677,-621.1559635477953,-0.6211559635477953,-178.2348067072213,-287.5875773257229,-129.13304611515775
2307.474,0.3330092564102475,-0.2378927948717883,5.751472025640949,,-0.0002378927948717,-237.89279487178828,-237.89279487178828,5.751472025640949,4.76263523376609,4.76263523376609,-68.03764619665844,-109.780924377937,-49.29401089604296,44.47916066086158,63.1516955695372,34.3288827383619,-618.1520690578188,-0.6181520690578188,-176.79228911894998,-285.2600289297344,-128.08792651315898
2307.524,0.331133615384616,-0.2365133076923082,5.735469461538467,,-0.0002365133076923,-236.51330769230816,-236.51330769230816,5.735469461538467,4.722388480519675,4.722388480519675,-67.4626925788525,-108.85321827454338,-48.87745077844387,44.38685456659253,63.03634549979008,34.2530017722722,-614.5675432856367,-0.6145675432856367,-175.29830201164577,-282.84943281395294,-127.00551668767596
2307.574,0.3310707532467536,-0.2348896363636348,5.691794532467486,,-0.0002348896363636,-234.8896363636348,-234.8896363636348,5.691794532467486,4.691063181818158,4.691063181818158,-67.01518831168796,-108.13115578622045,-48.55322909449741,44.39491047137657,63.04641483014318,34.259623374905004,-610.3485176870252,-0.6103485176870251,-174.13548542105062,-280.9731909488455,-126.16304348510194
2307.624,0.3310900263157948,-0.2328097631579157,5.648839236842276,,-0.0002328097631579,-232.8097631579156,-232.8097631579156,5.648839236842276,4.658941578947468,4.658941578947468,-66.55630827067812,-107.39073812193152,-48.220765539304224,44.46483060225711,63.13379181860315,34.317101250773305,-604.9440752103787,-0.6049440752103787,-172.9431094730844,-279.04925411253305,-125.29915420825458
2307.674,0.3302972631578974,-0.2296946315789578,5.623354368421137,,-0.0002296946315789,-229.69463157895785,-229.69463157895785,5.623354368421137,4.620996842105236,4.620996842105236,-66.01424060150336,-106.51609455143836,-47.82803164734303,44.64812984117506,63.36269861308772,34.467838475838306,-596.8495676320475,-0.5968495676320476,-171.53457479488907,-276.7765382319203,-124.27865559233062
2307.724,0.3311265844155878,-0.2282674415584393,5.588349610389517,,-0.0002282674415584,-228.2674415584393,-228.2674415584393,5.588349610389517,4.58169312987005,4.58169312987005,-65.45275899814357,-105.610125975455,-47.4212321499891,44.56810180172448,63.262786269541,34.40201696508021,-593.1410885055667,-0.5931410885055667,-170.07559401725848,-274.4224259518603,-123.2216082314951
2307.774,0.3320981710526318,-0.2272709736842115,5.551599197368443,,-0.0002272709736842,-227.2709736842115,-227.2709736842115,5.551599197368443,4.543713648648793,4.543713648648793,-64.91019498069703,-104.7346815311054,-47.02813864833407,44.431470568276126,63.09210694810691,34.28967614836439,-590.5518185004136,-0.5905518185004136,-168.66576960386396,-272.14762904213654,-122.20017518846323
2307.824,0.3317580394736833,-0.2259117631578912,5.519318276315704,,-0.0002259117631578,-225.9117631578912,-225.9117631578912,5.519318276315704,4.511141351351207,4.511141351351207,-64.44487644787438,-103.98387515376832,-46.69101033615245,44.39015173572405,63.04046678879247,34.25571188267653,-587.0199805581047,-0.5870199805581048,-167.45666356939878,-270.1966976746572,-121.32416478291334
2307.874,0.3313432727272749,-0.2244476363636438,5.484591727272902,,-0.0002244476363636,-224.44763636364385,-224.44763636364385,5.484591727272902,4.472311558441458,4.472311558441458,-63.89016512059225,-103.08883063538616,-46.28911597707707,44.316190795458525,62.948001839252576,34.19492593958757,-583.2155231439374,-0.5832155231439374,-166.0152750024434,-267.87097099077425,-120.27986316907504
2307.924,0.3306557866666733,-0.2228861333333396,5.4490316666667855,,-0.0002228861333333,-222.8861333333396,-222.8861333333396,5.4490316666667855,4.429784142856764,4.429784142856764,-63.28263061223949,-102.1085542200957,-45.84895065172319,44.22748991869285,62.837060500139465,34.12204314511583,-579.1580386390248,-0.5791580386390248,-164.43662814361488,-265.32377365053134,-119.1361164375204
2307.974,0.3287044533333281,-0.2210494666666617,5.414598333333242,,-0.0002210494666666,-221.04946666666177,-221.04946666666177,5.414598333333242,4.381152974025561,4.381152974025561,-62.587899628936576,-100.9875834957332,-45.34561053672618,44.13233731955426,62.71799064412481,34.04388024941287,-574.3855557196143,-0.5743855557196144,-162.63140577444344,-262.4109894571665,-117.82821329697803
2308.024,0.3290001428571428,-0.218691,5.380017714285715,,-0.000218691,-218.691,-218.691,5.380017714285715,4.340124116883112,4.340124116883112,-62.001773098330176,-100.04184953917598,-44.92095552290251,44.177676834316046,62.774734191230365,34.081121574169124,-568.2572026075052,-0.5682572026075052,-161.10838643365466,-259.95354890147775,-116.72476930418142
2308.074,0.3302393076923058,-0.2161539230769125,5.34495092307671,,-0.0002161539230769,-216.15392307691252,-216.15392307691252,5.34495092307671,4.301498909090833,4.301498909090833,-61.44998441558332,-99.1515208014924,-44.521178651418495,44.27169989834846,62.89236213741325,34.15836676094775,-561.664740022791,-0.561664740022791,-159.67459220669423,-257.6400759287576,-115.68596987184682
2308.124,0.3299085384615403,-0.2142782820512921,5.306875282051488,,-0.0002142782820512,-214.2782820512921,-214.2782820512921,5.306875282051488,4.255662545454583,4.255662545454583,-60.79517922077975,-98.09497161745344,-44.04676520222104,44.20286780093843,62.80625531498141,34.10181526764205,-556.7909842563673,-0.5567909842563673,-157.97311492481276,-254.8946877612554,-114.45323116965824
2308.174,0.3296992631578952,-0.2123112631579035,5.267921684210697,,-0.0002123112631579,-212.3112631579036,-212.3112631579036,5.267921684210697,4.213179948051858,4.213179948051858,-60.18828497216939,-97.11572828179304,-43.60706375197872,44.17496130557953,62.7713360298238,34.078890932523386,-551.6797878475847,-0.5516797878475848,-156.39613174766367,-252.3501748247632,-113.31068979348288
2308.224,0.3295140000000016,-0.2103003376623388,5.228589532467558,,-0.0002103003376623,-210.3003376623388,-210.3003376623388,5.228589532467558,4.172731961038817,4.172731961038817,-59.61045658626882,-96.1833836478734,-43.188420833787575,44.170487328760345,62.76573727093317,34.07521587151372,-546.4545024139741,-0.5464545024139741,-154.89467470480838,-249.9275257283793,-112.22286791886188
2308.274,0.3276140000000063,-0.2089587792207836,5.19672784415595,,-0.0002089587792207,-208.9587792207836,-208.9587792207836,5.19672784415595,4.129131311688274,4.129131311688274,-58.98759016697535,-95.17836870252437,-42.737147373052544,44.02940058621312,62.58911109834224,33.95934765525056,-542.9685324969101,-0.5429685324969101,-153.27618867188585,-247.31604660293388,-111.0502572745816
2308.324,0.3264961428571427,-0.2068905974025964,5.161232714285701,,-0.0002068905974025,-206.8905974025964,-206.8905974025964,5.161232714285701,4.080151426666281,4.080151426666281,-58.287877523804006,-94.0493599101824,-42.23019799157496,43.96124349080871,62.5037371241687,33.903390461447614,-537.5944694834035,-0.5375944694834035,-151.45802171834112,-244.3823759074982,-109.73297564258918
2308.374,0.3261604285714313,-0.2040957922078146,5.122104142857457,,-0.0002040957922078,-204.09579220781467,-204.09579220781467,5.122104142857457,4.026390636363457,4.026390636363457,-57.51986623376368,-92.8101490605063,-41.67376550138995,43.97280084564089,62.51821614888573,33.91287829935268,-530.3323133735518,-0.5303323133735518,-149.46238427898928,-241.1623508910238,-108.28711472324424
2308.424,0.3273432105263098,-0.2020810526315884,5.077044684210743,,-0.0002020810526315,-202.0810526315884,-202.0810526315884,5.077044684210743,3.9816724545452433,3.9816724545452433,-56.88103506493204,-91.77937447972404,-41.21092540686204,43.930009655769645,62.46460292862678,33.87775111956134,-525.0971172494818,-0.5250971172494818,-147.80241467375288,-238.48393669110587,-107.08444878193426
2308.474,0.3274015714285714,-0.2003312857142857,5.0361778571428575,,-0.0002003312857142,-200.33128571428568,-200.33128571428568,5.0361778571428575,3.936417545454297,3.936417545454297,-56.23453636363279,-90.7362280893768,-40.74253010209197,43.83634258701418,62.34720385221848,33.80087544067826,-520.5504388144224,-0.5205504388144223,-146.12252138372403,-235.77337498674288,-105.86734791540052
2308.524,0.3259483246753283,-0.1988773896103932,5.000961623376711,,-0.0001988773896103,-198.8773896103932,-198.8773896103932,5.000961623376711,3.890581181818317,3.890581181818317,-55.57973116883309,-89.67967890534409,-40.26811665289731,43.68494856707549,62.15732601293261,33.67666596131944,-516.7725653176626,-0.5167725653176626,-144.42104410185263,-233.0279868192569,-104.6346092132192
2308.574,0.3266183289473695,-0.1961326578947334,4.970425789473649,,-0.0001961326578947,-196.1326578947334,-196.1326578947334,4.970425789473649,3.845795298701151,3.845795298701151,-54.93993283858786,-88.6473437786002,-39.80457583945972,43.76418204641283,62.25671975399882,33.74166528060895,-509.640522542016,-0.509640522542016,-142.7585613779266,-230.3455176217273,-103.43012249022442
2308.624,0.3264912500000083,-0.1938040000000064,4.940195000000139,,-0.000193804,-193.80400000000645,-193.80400000000645,4.940195000000139,3.803954769230778,3.803954769230778,-54.34221098901111,-87.68290040297606,-39.37151989157058,43.79854181325072,62.29980882055072,33.769857067223626,-503.5896259752281,-0.503589625975228,-141.20541220316463,-227.8394616125385,-102.30484910668314
2308.674,0.3246787500000022,-0.1923882105263175,4.9096134210526685,,-0.0001923882105263,-192.3882105263175,-192.3882105263175,4.9096134210526685,3.766431692307553,3.766431692307553,-53.80616703296503,-86.81797628682058,-38.98315024495293,43.710313425016174,62.18914937219819,33.697472422691895,-499.910770577431,-0.499910770577431,-139.81252983060514,-225.59200122910124,-101.29569075556392
2308.724,0.3255787402597469,-0.1897864675324536,4.866873805194583,,-0.0001897864675324,-189.78646753245368,-189.78646753245368,4.866873805194583,3.7153516363633696,3.7153516363633696,-53.07645194804815,-85.64055759242379,-38.454463769778144,43.70897958534125,62.187476013724286,33.696378252906406,-493.15027656717575,-0.4931502765671757,-137.9164030907971,-222.5325399180473,-99.9219264148309
2308.774,0.3263122987012983,-0.18740309090909,4.824301675324653,,-0.000187403090909,-187.40309090909005,-187.40309090909005,4.824301675324653,3.667254250000093,3.667254250000093,-52.38934642857274,-84.53189079852612,-37.95664838583832,43.69557856806042,62.170663198760224,33.685385423848444,-486.9571962266371,-0.4869571962266371,-136.13099509324223,-219.65172684881205,-98.62837900093356
2308.824,0.3257538571428564,-0.185893999999998,4.7862912857142375,,-0.0001858939999999,-185.893999999998,-185.893999999998,4.7862912857142375,3.632141749999975,3.632141749999975,-51.88773928571392,-83.72253158497472,-37.59322858301113,43.643165738111655,62.104894750186034,33.64239542578425,-483.0359018959098,-0.4830359018959098,-134.82759499077392,-217.54864897822145,-97.68405152277144
2308.874,0.3243227272727391,-0.1838181428571587,4.746536532467818,,-0.0001838181428571,-183.8181428571588,-183.8181428571588,4.746536532467818,3.582345379746948,3.582345379746948,-51.17636256781353,-82.57470243394387,-37.0778284531769,43.55536949705645,61.99468483750738,33.570398077642125,-477.6418949500245,-0.4776418949500244,-132.97911954498883,-214.56607455844133,-96.3448110601866
2308.924,0.3229675844155861,-0.1815822727272838,4.708838766233914,,-0.0001815822727272,-181.58227272728385,-181.58227272728385,4.708838766233914,3.529356948051762,3.529356948051762,-50.419384972168025,-81.3532948040686,-36.52938999397514,43.46467647872082,61.880783621537255,33.49604467566573,-471.83210256992464,-0.4718321025699246,-131.0121525873268,-211.39231028375065,-94.91972221506556
2308.974,0.3226325194805189,-0.1793459090909054,4.679212792207744,,-0.0001793459090909,-179.34590909090542,-179.34590909090542,4.679212792207744,3.4801666883114675,3.4801666883114675,-49.716666975878105,-80.2194367780761,-36.02026320164261,43.40880804674365,61.810590708489855,33.45025155827497,-466.0210278388129,-0.4660210278388129,-129.1861763798301,-208.44603910658935,-93.596782694082
2309.024,0.3222939078947379,-0.1764948684210623,4.6437636842106444,,-0.000176494868421,-176.4948684210623,-176.4948684210623,4.6437636842106444,3.432452,3.432452,-49.03502857142857,-79.11959134962494,-35.526408801697954,43.48428232826375,61.90541131405747,33.512116582876835,-458.61274676842015,-0.4586127467684202,-127.41497439665596,-205.5881478972012,-92.31352769132488
2309.074,0.322015,-0.1736692467532471,4.605505337662347,,-0.0001736692467532,-173.6692467532471,-173.6692467532471,4.605505337662347,3.3854372307689315,3.3854372307689315,-48.36338901098475,-78.03587937667993,-35.039798672431644,43.56421644459514,62.00579271190433,33.577652181739595,-451.2705156542919,-0.4512705156542919,-125.66975389019552,-202.7721786338205,-91.04909654958904
2309.124,0.322015,-0.1721595064935195,4.565818324675667,,-0.0001721595064935,-172.15950649351953,-172.15950649351953,4.565818324675667,3.337980820512765,3.337980820512765,-47.68544029303951,-76.94198737574649,-34.54861749028498,43.380974627846136,61.775612968525465,33.42744041641233,-447.3475340196717,-0.4473475340196717,-123.90813936572536,-199.92975709655943,-89.77278776440762
2309.174,0.3217170540540553,-0.1702387027027085,4.530684729729818,,-0.0001702387027027,-170.23870270270848,-170.23870270270848,4.530684729729818,3.2907770526315114,3.2907770526315114,-47.01110075187873,-75.85391889731551,-34.060051195773106,43.27838276889921,61.64664214971987,33.34337635039902,-442.35642515408426,-0.4423564251540842,-122.1559030996346,-197.10246767999175,-88.50327362890305
2309.224,0.3214870389610448,-0.1679302207792026,4.496795064934829,,-0.0001679302207792,-167.9302207792026,-167.9302207792026,4.496795064934829,3.2440197662338,3.2440197662338,-46.34313951762572,-74.77614202165802,-33.576106053634724,43.256090681013774,61.618608724330365,33.32511349034544,-436.3579548003824,-0.4363579548003823,-120.4202405326937,-194.30192045858723,-87.24576731777434
2309.274,0.3224935324675358,-0.1648003506493403,4.455989220779085,,-0.0001648003506493,-164.80035064934032,-164.80035064934032,4.455989220779085,3.2032139220780573,3.2032139220780573,-45.760198886829386,-73.83554861662893,-33.15375925869767,43.46512106625063,61.88134211469689,33.496409116334746,-428.2251498631863,-0.4282251498631862,-118.90549958705544,-191.8578373589951,-86.1483211118437
2309.324,0.3225293636363601,-0.1625710909090804,4.410331675324371,,-0.000162571090909,-162.5710909090804,-162.5710909090804,4.410331675324371,3.1610142051281187,3.1610142051281187,-45.15734578754454,-72.86282580502109,-32.716985664870435,43.47728843065831,61.896626299176646,33.50638322507243,-422.4325342370945,-0.4224325342370945,-117.33901712649296,-189.33026766551535,-85.01338761846222
2309.374,0.3218898051948085,-0.160853610389615,4.362594896103976,,-0.0001608536103896,-160.85361038961503,-160.85361038961503,4.362594896103976,3.117420615384753,3.117420615384753,-44.53458021978218,-71.85797358685218,-32.26578527216099,43.36625205923068,61.757109258573706,33.41537514820147,-417.9697503295525,-0.4179697503295524,-115.7207931510348,-186.719211378194,-83.84096683765058
2309.424,0.3203248701298724,-0.1586737402597433,4.325143597402652,,-0.0001586737402597,-158.67374025974334,-158.67374025974334,4.325143597402652,3.060159259740068,3.060159259740068,-43.71656085342953,-70.53807310208705,-31.673121389556805,43.20025279174228,61.54837490050017,33.2793733661994,-412.305471040288,-0.412305471040288,-113.59521232328092,-183.2895185367285,-82.30096052730788
2309.474,0.3205706883116928,-0.1558900519480437,4.28316436363625,,-0.000155890051948,-155.89005194804378,-155.89005194804378,4.28316436363625,3.008283102563825,3.008283102563825,-42.97547289376893,-69.34230390951767,-31.136195143565804,43.22063658641055,61.574016437824966,33.29607007332464,-405.0722015736085,-0.4050722015736084,-111.66953375926671,-180.18237440947263,-80.90578557016106
2309.524,0.322359,-0.152592,4.237328,,-0.000152592,-152.592,-152.592,4.237328,2.9657933589745475,2.9657933589745475,-42.36847655677925,-68.36289585098282,-30.69641972918797,43.46365715252042,61.879503133606384,33.49520910763757,-396.5023849188327,-0.3965023849188326,-110.09228531076742,-177.63743344914843,-79.76305200202196
2309.574,0.3202349740259725,-0.1495179740259718,4.197081246753219,,-0.0001495179740259,-149.51797402597182,-149.51797402597182,4.197081246753219,2.918144818181778,2.918144818181778,-41.68778311688254,-67.26457515314645,-30.203249966287192,43.60515471899375,62.05718625217251,33.61122219776125,-388.5146881194945,-0.3885146881194944,-108.32353876889334,-174.78350417305376,-78.4815759930568
2309.624,0.3189338701298718,-0.1471121428571508,4.155291701298919,,-0.0001471121428571,-147.11214285715087,-147.11214285715087,4.155291701298919,2.8691781948053654,2.8691781948053654,-40.98825992579093,-66.13587204781162,-29.69643784489141,43.58125694508935,62.02718658580355,33.59162516545034,-382.2632608090878,-0.3822632608090878,-106.50586409673583,-171.85062778942583,-77.16465102425633
2309.674,0.3185988051948046,-0.1454907142857116,4.11169105194798,,-0.0001454907142857,-145.4907142857116,-145.4907142857116,4.11169105194798,2.8194288441559787,2.8194288441559787,-40.27755491651399,-64.98912672018909,-29.18152437522333,43.36322353595082,61.75330274823531,33.41289331256475,-378.0500628986389,-0.3780500628986389,-104.65913405091388,-168.8708696284681,-75.82667512283146
2309.724,0.3195220533333413,-0.1438301199999871,4.0585732933329135,,-0.0001438301199999,-143.8301199999871,-143.8301199999871,4.0585732933329135,2.764712692307417,2.764712692307417,-39.495895604391656,-63.727894349137046,-28.61520374535645,43.08815142704525,61.40730778233712,33.18756707791461,-373.73509491426006,-0.37373509491426,-102.62803293519012,-165.59362283270573,-74.3551203862073
2309.774,0.3193699090909046,-0.1418553636363577,4.008503363636253,,-0.0001418553636363,-141.85536363635768,-141.85536363635768,4.008503363636253,2.7105248717947226,2.7105248717947226,-38.72178388278175,-62.47884025745822,-28.05435142648732,42.88669348780981,61.1535798381811,33.02265725783929,-368.6037930910144,-0.3686037930910144,-100.6165438413192,-162.3480206632389,-72.89777477163466
2309.824,0.3175815974025917,-0.1394514675324598,3.96378518181804,,-0.0001394514675324,-139.45146753245984,-139.45146753245984,3.96378518181804,2.664724230769167,2.664724230769167,-38.067489010988105,-61.42311449596386,-27.58030771183269,42.88836499742612,61.1556861756382,33.02402512515368,-362.35739394628473,-0.3623573939462847,-98.91639260726798,-159.60477211644246,-71.66599680544807
2309.874,0.3183504285714228,-0.1369990000000127,3.9180830000002382,,-0.000136999,-136.99900000001278,-136.99900000001278,3.9180830000002382,2.6157449230772194,2.6157449230772194,-37.36778461538884,-60.294119011344,-27.07336430581033,42.861127132452935,61.121360251670296,33.00173605756891,-355.9847844677324,-0.3559847844677323,-97.09824708461085,-156.67113600043135,-70.34873070036562
2309.924,0.319088,-0.134596649350655,3.872626597402708,,-0.0001345966493506,-134.59664935065504,-134.59664935065504,3.872626597402708,2.5658639870130533,2.5658639870130533,-36.65519981447217,-59.14434057961833,-26.55708890675829,42.80853023563899,61.05506181309814,32.95870042349033,-349.7424011063396,-0.3497424011063396,-95.2466324978673,-153.68349647602994,-69.0072158961881
