Repository: DunklesArchipel/ORR_on_Ru0001

This project contains the evaluated data files for the article "Impact of the potential dependent surface adlayer composition on the ORR activity and H2O2 formation on Ru(0001) in acid electrolytes".

The subfolders contain the final figures found in the submitted manuscript (and supporting information).

Among the final PNG, also the SVG files are included which are based on the raw PNG obtained from the data evaluation. The CSV contain the data for the individual traces in the figures, where ***r*** and ***b*** refer to the red and blue curves, respectively.

File: data/SI/figure_S5/figure_S5_ORR_HClO4_5mVs_r.csv (part 26 of 35)
t,E,current1_mA,coll_current,potential2,current1,current1_muA,cur1muA_filt,coll_cur_filt,coll_cur_norm,coll_cur_norm_filt,cur_H2O2,cur_H2O2_min,cur_H2O2_max,yield,yield_min,yield_max,j,current1_mA_geo,cur_H2O2_uAcm,cur_H2O2_min_uAcm,cur_H2O2_max_uAcm
3044.825999999989,0.167016550000069,-0.917385850000023,0.0147977999994237,,-0.00091738585,-917.3858500000232,-917.3858500000232,0.019263,0.019263,0.019263,-0.2751857142857142,-0.3567222222222221,-0.2239883720930232,0.0599754601265181,0.0777390595182799,0.0488199587071536,-2383.7794734704285,-2.3837794734704283,-0.7150557828056395,-0.9269241628961994,-0.582022148795288
3044.8759999999893,0.165893087500344,-0.9166444000002408,0.0204901499983942,,-0.0009166444000002,-916.6444000002408,-916.6444000002408,0.0205975499995411,0.0205975499995411,0.0205975499995411,-0.2942507142791589,-0.3814361111026134,-0.2395063953435014,0.0641811126731031,0.0831898287010313,0.0522435596639576,-2381.8528541639657,-2.3818528541639656,-0.7645951948710057,-0.9911419192772296,-0.6223449260577952
3044.925999999989,0.1643303749997836,-0.915537,0.0278074375007207,,-0.000915537,-915.537,-915.537,0.0227500374995194,0.0227500374995194,0.0227500374995194,-0.3250005357074204,-0.4212969907318412,-0.2645353197618538,0.0709715078291971,0.0919904305940479,0.0577713204355981,-2378.9753327922385,-2.3789753327922387,-0.8444970084138775,-1.0947183442402115,-0.6873812859182724
3044.975999999989,0.165299124999788,-0.915537,0.024579312500706,,-0.000915537,-915.537,-915.537,0.0249019124995292,0.0249019124995292,0.0249019124995292,-0.3557416071361325,-0.4611465277690606,-0.2895571220875497,0.077681936099178,0.1006872185314144,0.0632340523073408,-2378.9753327922385,-2.3789753327922387,-0.9243760855374786,-1.198265296067102,-0.7523991393909709
3045.0259999999894,0.1651829625003457,-0.9151755375001844,0.0263224124981561,,-0.0009151755375001,-915.1755375001844,-915.1755375001844,0.0266020249997694,0.0266020249997694,0.0266020249997694,-0.3800289285681354,-0.4926300925883237,-0.3093258720903428,0.0830160270993686,0.1076001350758787,0.0675764033827739,-2378.036091264272,-2.3780360912642715,-0.987485428563846,-1.2800737036938743,-0.8037672092961536
3045.075999999989,0.1635685875003531,-0.9143149125001884,0.0349305374981171,,-0.0009143149125001,-914.3149125001884,-914.3149125001884,0.0276782749997645,0.0276782749997645,0.0276782749997645,-0.3954039285680655,-0.5125606481437887,-0.3218404069740068,0.0864544591804354,0.1120562429940669,0.0703755684321761,-2375.799801910837,-2.375799801910837,-1.0274365673397932,-1.331862216921954,-0.8362855780672734
3045.1259999999893,0.163101700000046,-0.914071850000023,0.0311858750013828,,-0.0009140718499999,-914.071850000023,-914.071850000023,0.0318423374989629,0.0318423374989629,0.0318423374989629,-0.4548905356994705,-0.5896729166474618,-0.3702597383600341,0.099481079237333,0.1289379517719547,0.0809804654481547,-2375.168216631137,-2.3751682166311374,-1.1820094256700575,-1.532234440683408,-0.9621006953128376
3045.175999999989,0.1628156125001177,-0.9137630500002236,0.0278071499983523,,-0.0009137630500001,-913.7630500002238,-913.7630500002238,0.0357373874998822,0.0357373874998822,0.0357373874998822,-0.5105341071411755,-0.6618034722200423,-0.4155510174404917,0.1116808176492655,0.1447474813719038,0.0909124359239868,-2374.365815873671,-2.374365815873672,-1.3265963554044964,-1.7196619421910138,-1.0797877311431947
3045.225999999989,0.1622774875001152,-0.912740550000219,0.0353396499983866,,-0.0009127405500001,-912.740550000219,-912.740550000219,0.0362755124998847,0.0362755124998847,0.0362755124998847,-0.5182216071412106,-0.6717687499978655,-0.4218082848823806,0.1134884488936529,0.1470899255917673,0.0923840719134606,-2371.708902742043,-2.371708902742043,-1.346571924792652,-1.7455561988052894,-1.0960469155289023
3045.2759999999894,0.1630068749996842,-0.9121183375000792,0.0372010875003384,,-0.0009121183375,-912.118337500079,-912.118337500079,0.0371472749997743,0.0371472749997743,0.0371472749997743,-0.5306753571396339,-0.6879124999958217,-0.4319450581369113,0.1162934161246184,0.1507247567587898,0.0946676728708054,-2370.0921158840697,-2.370092115884069,-1.3789323471972192,-1.787504894514914,-1.1223867942302947
3045.325999999989,0.1644468641979179,-0.9117479382716164,0.0357784197513787,,-0.0009117479382716,-911.7479382716164,-911.7479382716164,0.0383295308628314,0.0383295308628314,0.0383295308628314,-0.5475647266118776,-0.709806127089471,-0.4456922193352493,0.120041088619274,0.1555811502388466,0.0977187747069387,-2369.129652730972,-2.369129652730972,-1.422818496376206,-1.8443943471543411,-1.1581080784457494
3045.3759999999893,0.1626400740744575,-0.9116948518518632,0.0437494074057158,,-0.0009116948518518,-911.6948518518632,-911.6948518518632,0.0447060740727208,0.0447060740727208,0.0447060740727208,-0.6386582010388695,-0.827890260605942,-0.5198380706130333,0.1400054243325637,0.1814508773095112,0.1139727470640077,-2368.9917104270576,-2.368991710427057,-1.659520157412466,-2.1512298336828266,-1.3507722211496818
3045.425999999989,0.1614270000000704,-0.9112327500002348,0.0487469999998826,,-0.0009112327500001,-911.2327500002348,-911.2327500002348,0.0487469999998826,0.0487469999998826,0.0487469999998826,-0.6963857142840382,-0.9027222222200496,-0.5668255813939845,0.1527280326970588,0.1979359973843645,0.1243311790384222,-2367.7909627715703,-2.3677909627715703,-1.8095221016634289,-2.345676798452593,-1.4728668269353489
3045.475999999989,0.1611045000000689,-0.91015712500023,0.0492844999998851,,-0.0009101571250002,-910.15712500023,-910.15712500023,0.0492844999998851,0.0492844999998851,0.0492844999998851,-0.7040642857126445,-0.9126759259237984,-0.5730755813940129,0.1545931024384925,0.2003525800100084,0.1258496931424975,-2364.9960070872608,-2.3649960070872607,-1.8294744706225612,-2.371540980436654,-1.4891071272509222
3045.5259999999894,0.16069550000009,-0.9096405000000788,0.0519744999993247,,-0.0009096405,-909.6405000000788,-909.7695000000452,0.0511139999995497,0.0511139999995497,0.0511139999995497,-0.7301999999935676,-0.9465555555472172,-0.5943488372040666,0.1604181681140461,0.2079000683728462,0.1305924153449578,-2363.6535838627883,-2.363653583862788,-1.8973867664437265,-2.459575437982608,-1.5443845773379168
3045.575999999989,0.160329500000023,-0.9093712499999652,0.0555254999989594,,-0.0009093712499998,-909.3712499999654,-909.5647500000348,0.0530511249997688,0.0530511249997688,0.0530511249997688,-0.7578732142824125,-0.9824282407364608,-0.6168735465089404,0.1665419103623182,0.2158344090255221,0.1355783730681702,-2362.953951724902,-2.3629539517249016,-1.9692941761630889,-2.5527887468780786,-1.6029138643187932
3045.6259999999893,0.1602220000000232,-0.9095324999999652,0.0603679999989539,,-0.0009095324999998,-909.5324999999652,-909.4035000000348,0.0541267499997676,0.0541267499997676,0.0541267499997676,-0.7732392857109665,-1.0023472222179195,-0.6293808139507867,0.169885622454217,0.220166691099376,0.1383008511382525,-2363.3729514730417,-2.3633729514730417,-2.00922211451015,-2.6045471854761204,-1.6354133490198897
3045.675999999989,0.1599878888889592,-0.909342185185279,0.0587979629642545,,-0.0009093421851852,-909.342185185279,-909.1797407407994,0.0574266296285727,0.0574266296285727,0.0574266296285727,-0.8203804232653248,-1.0634561042328283,-0.6677515073089854,0.180271185448461,0.2336224768393424,0.1467569705306546,-2362.878428313843,-2.362878428313843,-2.1317159114856783,-2.763335440814768,-1.735117602372064
3045.725999999989,0.1596693703704383,-0.9089174938272512,0.0529529012358148,,-0.0009089174938272,-908.9174938272512,-908.914308642032,0.0622093456779919,0.0622093456779919,0.0622093456779919,-0.8887049382570272,-1.152024919962813,-0.7233644846278129,0.1953613724467666,0.2531729491497904,0.1590439738976194,-2361.77488988252,-2.3617748898825197,-2.309253614265854,-2.9934769073816625,-1.879625034867556
3045.7759999999894,0.159451687500045,-0.9085396625000788,0.0628540499978662,,-0.0009085396625,-908.5396625000786,-908.5396625000786,0.0665232874991014,0.0665232874991014,0.0665232874991014,-0.9503326785585922,-1.2319127314648417,-0.773526598826761,0.2089814475357549,0.270818030592198,0.1701342525545673,-2360.793114807018,-2.360793114807018,-2.4693900959079382,-3.2010612354362165,-2.009968682715764
3045.825999999989,0.159522487499884,-0.9079789625001854,0.0691919999999999,,-0.0009079789625001,-907.9789625001854,-908.0402375001509,0.0691919999999999,0.0691919999999999,0.0691919999999999,-0.9884571428571416,-1.2813333333333314,-0.8045581395348825,0.217490114936202,0.2818408192251996,0.1770626604163177,-2359.336164985391,-2.359336164985391,-2.568454535840096,-3.329478102014938,-2.0906025291721706
3045.8759999999893,0.1600606124998834,-0.9071183375001864,0.0691919999999999,,-0.0009071183375001,-907.1183375001864,-907.3408625001516,0.0691919999999999,0.0691919999999999,0.0691919999999999,-0.9884571428571416,-1.2813333333333314,-0.8045581395348825,0.2176962332377838,0.2821078374362727,0.1772304990652299,-2357.099875631949,-2.357099875631949,-2.568454535840096,-3.329478102014938,-2.0906025291721706
3045.925999999989,0.1592556750002631,-0.907054774999964,0.0738081374986839,,-0.0009070547749999,-907.054774999964,-907.0612250000358,0.0708704624995214,0.0708704624995214,0.0708704624995214,-1.0124351785645918,-1.3124159722133597,-0.8240751453432724,0.2229868378058808,0.2889615532698291,0.1815385709693265,-2356.934711777163,-2.3569347117771637,-2.6307602159784578,-3.4102447244165197,-2.1413164548661867
3045.975999999989,0.1582076000000935,-0.9070224125001992,0.0785641375001172,,-0.0009070224125001,-907.0224125001992,-906.8321375001173,0.0732160624992968,0.0732160624992968,0.0732160624992968,-1.0459437499899549,-1.3558530092462375,-0.851349563945312,0.2303667433824284,0.2985216755457783,0.1875480049141812,-2356.8506195027403,-2.3568506195027403,-2.71783049807306,-3.5231136086132246,-2.2121876147106296
3046.0259999999894,0.1577776000000916,-0.906108037500195,0.0780260125001147,,-0.0009061080375001,-906.108037500195,-906.2940125001148,0.0764441874993115,0.0764441874993115,0.0764441874993115,-1.0920598214187358,-1.415633101839102,-0.888885901154785,0.2407539030568659,0.3119771192083613,0.1960063762556886,-2354.474663566572,-2.354474663566572,-2.8376607139729684,-3.678449073668663,-2.309723836954742
3046.075999999989,0.1582208624997657,-0.9058486999999532,0.0759276875007031,,-0.0009058486999999,-905.8486999999532,-905.9433000000467,0.0781121124998827,0.0781121124998827,0.0781121124998827,-1.1158873214268967,-1.4465206018496808,-0.9082803779056136,0.2460707588865287,0.3188643715967584,0.2003360101020937,-2353.8007885446523,-2.3538007885446524,-2.8995752349169845,-3.75870863785535,-2.3601193772580107
3046.1259999999893,0.1592964874997705,-0.9060636999999542,0.0726995625006884,,-0.0009060636999999,-906.063699999954,-905.728300000046,0.0786502374998852,0.0786502374998852,0.0786502374998852,-1.1235748214269317,-1.456485879627504,-0.9145376453475026,0.2477051547373514,0.3209814838919218,0.2016669435689717,-2354.359454875508,-2.354359454875508,-2.91955080430514,-3.7846028944696255,-2.3763785616437185
3046.175999999989,0.1577560493830671,-0.9051309506174946,0.0830496172816094,,-0.0009051309506174,-905.1309506174946,-905.2551728396116,0.0812646543204023,0.0812646543204023,0.0812646543204023,-1.160923633148605,-1.504901005933377,-0.9449378409349112,0.2561919986557313,0.3319747400764467,0.2085780789383106,-2351.935754061069,-2.3519357540610697,-3.016599751311064,-3.910407085032861,-2.455371890602029
3046.225999999989,0.1566586000000467,-0.9046157499999417,0.0883016500009355,,-0.0009046157499999,-904.6157499999416,-904.8522500000583,0.0837396749995322,0.0837396749995322,0.0837396749995322,-1.1962810714218892,-1.55073472221356,-0.9737171511573516,0.2641345070250323,0.3422626522518187,0.215046041606596,-2350.597032020783,-2.350597032020783,-3.108474217862243,-4.029503615747352,-2.530153433143686
3046.2759999999894,0.1564436000000457,-0.9048844999999428,0.0839979000009159,,-0.0009048844999999,-904.8844999999428,-904.5835000000573,0.085891549999542,0.085891549999542,0.085891549999542,-1.2270221428506003,-1.5905842592507782,-0.9987389534830468,0.2708324776510754,0.3509383295516974,0.2205005922478261,-2351.2953649343526,-2.3512953649343524,-3.1883532949858417,-4.133050567574239,-2.5951712866163827
3046.325999999989,0.1562281250000468,-0.9047447500000584,0.0846004249995322,,-0.00090474475,-904.7447500000584,-904.519,0.0880434249995322,0.0880434249995322,0.0880434249995322,-1.257763214279032,-1.630433796287634,-1.0237607558085144,0.277651153486696,0.3597701758467334,0.2260535100638865,-2350.932231819598,-2.350932231819598,-3.2682323721087143,-4.236597519400185,-2.6601891400884883
3046.3759999999893,0.1559782000000915,-0.9043038000002862,0.0879574999979389,,-0.0009043038000002,-904.3038000002864,-904.3554000002176,0.0909700999985114,0.0909700999985114,0.0909700999985114,-1.299572857121592,-1.6846314814539154,-1.0577918604478074,0.287007070881618,0.3718880777977943,0.2336727932700995,-2349.786446152332,-2.349786446152332,-3.3768725570442264,-4.377427388761033,-2.7486171975941374
3046.425999999989,0.1555482000000934,-0.9029588000002924,0.0976418749978949,,-0.0009029588000002,-902.9588000002924,-903.3329000002224,0.0979644749984795,0.0979644749984795,0.0979644749984795,-1.3994924999782792,-1.814156944416288,-1.1391218023079015,0.3094995670596697,0.4010192679813158,0.2519908020663753,-2346.291533524452,-2.346291533524452,-3.6365085582298353,-4.71399257548312,-2.9599488264661447
3046.475999999989,0.1551780500000687,-0.9025475999999314,0.1037107499993129,,-0.0009025475999998,-902.5475999999312,-902.7024000000688,0.1013433499998854,0.1013433499998854,0.1013433499998854,-1.4477621428555056,-1.8767287037015807,-1.1784110465102953,0.3203030023127111,0.4150106634994244,0.2607894499231665,-2345.223051685156,-2.345223051685156,-3.7619347176615263,-4.876582041413088,-3.062039886468684
3046.5259999999894,0.1548549250000673,-0.9028700999999328,0.1069388749993276,,-0.0009028700999998,-902.8700999999328,-902.3799000000672,0.1018814749998879,0.1018814749998879,0.1018814749998879,-1.4554496428555417,-1.8866939814794053,-1.184668313952185,0.3218862152972342,0.4170610254667325,0.2620788818274053,-2346.06105118144,-2.34606105118144,-3.781910287049684,-4.902476298027367,-3.0782990708543942
3046.575999999989,0.1559783999997416,-0.9025734000000704,0.103452400000822,,-0.0009025734,-902.5734000000704,-902.367,0.1050019999992953,0.1050019999992953,0.1050019999992953,-1.500028571418505,-1.9444814814684328,-1.2209534883638995,0.3318377742366956,0.4299487099765245,0.2701839159873715,-2345.29009164522,-2.34529009164522,-3.8977463170666007,-5.052634114715964,-3.172584211565838
3046.6259999999893,0.1561161250003742,-0.9022119750000936,0.1045283749978948,,-0.000902211975,-902.2119750000936,-902.3474250000118,0.1076489499996492,0.1076489499996492,0.1076489499996492,-1.5378421428521316,-1.993499074067578,-1.2517319767401072,0.3403247477745031,0.440939395132234,0.2770962390794085,-2344.350947558636,-2.3443509475586355,-3.996002918039991,-5.180003782644432,-3.2525605146837133
3046.675999999989,0.1543942500003821,-0.9017813500000956,0.1142127499978507,,-0.00090178135,-901.7813500000956,-902.293050000012,0.1092626999996418,0.1092626999996418,0.1092626999996418,-1.560895714280598,-2.0233833333267013,-1.2704965116237426,0.3455823574477509,0.4477478948055598,0.2813784206369495,-2343.231990866903,-2.343231990866903,-4.0559064257748885,-5.257656477856338,-3.3013191837702585
3046.725999999989,0.1535770740741883,-0.9019604197530064,0.1133060617293091,,-0.000901960419753,-901.9604197530064,-902.0782716049954,0.1128809382706907,0.1128809382706907,0.1128809382706907,-1.6125848324384395,-2.0903877457535325,-1.3125690496591949,0.3569351506197966,0.4624491739655681,0.2906251080083933,-2343.6972943172536,-2.343697294317254,-4.190217914083159,-5.431763962700391,-3.410642488207222
3046.7759999999894,0.1531049500000224,-0.902242375000056,0.1113071624975306,,-0.000902242375,-902.242375000056,-901.8349500000224,0.1166876749997753,0.1166876749997753,0.1166876749997753,-1.6669667857110766,-2.16088287036621,-1.356833430229946,0.3688349502877821,0.477858267661351,0.3003175340507456,-2344.4299403792725,-2.3444299403792725,-4.331526594545733,-5.614941881818542,-3.525661181606992
3046.825999999989,0.1529974500000235,-0.9019736250000588,0.1231440374974095,,-0.000901973625,-901.9736250000587,-901.7274500000236,0.1177639249997643,0.1177639249997643,0.1177639249997643,-1.6823417857109195,-2.180813425921562,-1.3693479651135392,0.3723412111569121,0.4823984339927779,0.3031734360247983,-2343.731607465713,-2.343731607465713,-4.371477733321454,-5.666730395046328,-3.558179550377927
3046.8759999999893,0.1527738500000699,-0.9017048750000584,0.1251026250014004,,-0.000901704875,-901.7048750000585,-901.590925000035,0.1211641999988329,0.1211641999988329,0.1211641999988329,-1.7309171428404704,-2.2437814814598687,-1.4088860464980573,0.3831854256592674,0.4964400279532346,0.312006329051037,-2343.033274552146,-2.343033274552146,-4.497698275356101,-5.830349616202352,-3.660917200871245
3046.925999999989,0.1524513500000713,-0.9014361250000597,0.1186463750014297,,-0.000901436125,-901.4361250000596,-901.4296750000356,0.1265441999988085,0.1265441999988085,0.1265441999988085,-1.8077742856972645,-2.3434111110890465,-1.4714441860326573,0.4002848593002993,0.5185802549087257,0.3259346219367861,-2342.334941638582,-2.3423349416385824,-4.697407568377795,-6.089232033082326,-3.823471276586577
3046.975999999989,0.1534306049380385,-0.9012198148148616,0.1232537654309335,,-0.0009012198148148,-901.2198148148616,-901.2198148148616,0.1278661851849521,0.1278661851849521,0.1278661851849521,-1.8266597883564584,-2.367892318239853,-1.4868161068017685,0.4045549901867585,0.5241090155492909,0.3294129135362016,-2341.7728708595555,-2.3417728708595558,-4.746480565944911,-6.152845178076735,-3.8634144141412063
3047.0259999999894,0.1541190246913808,-0.9008199876544928,0.1272071481479191,,-0.0009008199876544,-900.8199876544928,-900.922111111214,0.128589,0.128589,0.128589,-1.8369857142857144,-2.3812777777777776,-1.495220930232558,0.4070174536911748,0.5272972633930274,0.3314187583245551,-2340.7339407541663,-2.3407339407541663,-4.773311948045186,-6.1876265993178325,-3.8852539111995696
3047.075999999989,0.1540128518518748,-0.900023074074247,0.1282701111108805,,-0.0009000230740742,-900.023074074247,-900.444333333437,0.128589,0.128589,0.128589,-1.8369857142857144,-2.3812777777777776,-1.495220930232558,0.4073771078667014,0.5277629197799474,0.3317117219956425,-2338.663202215176,-2.338663202215176,-4.773311948045186,-6.1876265993178325,-3.8852539111995696
3047.1259999999893,0.1534538125001592,-0.9000101874999317,0.1316016249990899,,-0.0009000101874999,-900.0101874999317,-900.0748125000683,0.1316016249990899,0.1316016249990899,0.1316016249990899,-1.880023214272713,-2.4370671296127764,-1.53025145347779,0.416907333495488,0.5401018435394753,0.3394748338198219,-2338.6297171212686,-2.3386297171212687,-4.885142655983932,-6.332592331831024,-3.976278906033434
3047.175999999989,0.1526253750003262,-0.9002471875001166,0.1363896249980191,,-0.0009002471875001,-900.2471875001166,-899.784,0.1363896249980191,0.1363896249980191,0.1363896249980191,-1.9484232142574167,-2.525733796259614,-1.5859258720699905,0.4319292160409916,0.5595501895720745,0.3517116079581076,-2339.245549309713,-2.3392455493097133,-5.062876502597012,-6.562988058922053,-4.120945990485941
3047.225999999989,0.1511191250003279,-0.8997090625001172,0.1455358749980087,,-0.0008997090625001,-899.7090625001172,-899.784,0.1455358749980087,0.1455358749980087,0.1455358749980087,-2.0790839285429823,-2.6951087962594213,-1.692277616255916,0.4611025187626941,0.5973174508685347,0.3754770579856113,-2337.84725945255,-2.33784725945255,-5.402391580906655,-7.003100197471589,-4.397295472830999
3047.2759999999894,0.1502044375000698,-0.8995474999999535,0.1519921249991864,,-0.0008995474999999,-899.5474999999536,-899.6765000000464,0.1519921249991864,0.1519921249991864,0.1519921249991864,-2.1713160714169493,-2.8146689814664154,-1.7673502906882146,0.4815949346331685,0.6238446331684303,0.3921715680415799,-2337.427447688969,-2.337427447688969,-5.6420520127491,-7.313771127637722,-4.592367917353919
3047.325999999989,0.1498813125000712,-0.8997624999999526,0.1557583749991693,,-0.0008997624999999,-899.7624999999525,-899.4615000000475,0.1557583749991693,0.1557583749991693,0.1557583749991693,-2.225119642845276,-2.884414351836469,-1.811143895339178,0.4933814155290647,0.6391013597842589,0.4017739222087382,-2337.9861140198195,-2.33798611401982,-5.781857798035893,-7.495000849305788,-4.706163323982704
3047.3759999999893,0.1495587500000696,-0.8988643125002207,0.1590403124993027,,-0.0008988643125002,-898.8643125002208,-899.0040625001046,0.1590403124993027,0.1590403124993027,0.1590403124993027,-2.2720044642757524,-2.945190972209309,-1.8493059592942167,0.504253223736241,0.6531736383058308,0.4106312864364312,-2335.652220462176,-2.335652220462176,-5.903685570879014,-7.652925740028351,-4.805325464668964
3047.425999999989,0.1492683125000475,-0.8982457499999288,0.1624298749991693,,-0.0008982457499999,-898.2457499999289,-898.6166250000355,0.1624298749991693,0.1624298749991693,0.1624298749991693,-2.320426785702419,-3.007960648132765,-1.888719476734527,0.5153262126687149,0.667505856030227,0.4196527387363857,-2334.0449179391926,-2.3340449179391927,-6.029508457589848,-7.816029482060913,-4.907739442224295
3047.475999999989,0.1490526875000465,-0.8985682499999302,0.1661961249991864,,-0.0008985682499999,-898.5682499999303,-898.4553750000348,0.1661961249991864,0.1661961249991864,0.1661961249991864,-2.374230357131235,-3.077706018503453,-1.9325130813858893,0.5270548140188218,0.6826861470314254,0.4292085383188911,-2334.8829174354764,-2.3348829174354764,-6.169314242877912,-7.997259203730628,-5.021534848854116
3047.5259999999894,0.1486907160494732,-0.8985535185185525,0.1688137160489295,,-0.0008985535185185,-898.5535185185524,-898.2955185185524,0.1688137160489295,0.1688137160489295,0.1688137160489295,-2.4116245149847075,-3.1261799268320285,-1.96295018661546,0.5353424677151885,0.6934125127186467,0.4359609745811625,-2334.844638446409,-2.334844638446409,-6.266481019451606,-8.123216136326157,-5.1006240856001455
3047.575999999989,0.1482827500000474,-0.8983898000000473,0.1711133499990526,,-0.0008983897999999,-898.3898000000472,-898.1447000000119,0.1711133499990526,0.1711133499990526,0.1711133499990526,-2.4444764285578944,-3.168765740723196,-1.9896901162680536,0.5427139025502277,0.7029528332681444,0.4419670012721004,-2334.419224381172,-2.334419224381172,-6.351845010230389,-8.233873161409763,-5.170106403675898
3047.6259999999893,0.1480671250000464,-0.8981748000000462,0.1754177249990722,,-0.0008981747999999,-898.1748000000463,-898.0909500000116,0.1754177249990722,0.1754177249990722,0.1754177249990722,-2.505967499986746,-3.2484763888717074,-2.0397409883613045,0.5564607551113617,0.7207438445310693,0.4531677495726145,-2333.8605580503163,-2.333860558050316,-6.5116263649066095,-8.440997139693753,-5.300160994691426
3047.675999999989,0.1478518000000473,-0.8979595000000474,0.1810132999984605,,-0.0008979594999999,-897.9595000000475,-897.9595000000475,0.1789471999994079,0.1789471999994079,0.1789471999994079,-2.5563885714201127,-3.3138370370260724,-2.0807813953419525,0.5677609032474568,0.7353678181405602,0.4623751710570076,-2333.301112185051,-2.333301112185051,-6.642642899675751,-8.610833388468567,-5.406802360201193
3047.725999999989,0.1476368000000463,-0.8977438750000465,0.1880076749984923,,-0.000897743875,-897.7438750000464,-897.7438750000464,0.18163719999942,0.18163719999942,0.18163719999942,-2.594817142848858,-3.3636518518411123,-2.1120604651095354,0.5764091148127681,0.7465594841033851,0.4694219111902093,-2332.7408218241635,-2.332740821824164,-6.742497546187503,-8.740274596909726,-5.488079398059595
3047.7759999999894,0.147327200000068,-0.8974342000000681,0.1878999000002271,,-0.0008974342,-897.434200000068,-897.434200000068,0.1848007499993188,0.1848007499993188,0.1848007499993188,-2.6400107142759826,-3.422236111098496,-2.148845930224637,0.5866206770174512,0.759773916001903,0.4777426475401022,-2331.9361474241878,-2.3319361474241878,-6.85993069375654,-8.892502751165885,-5.583664518173928
3047.825999999989,0.1473627283948549,-0.897008592592742,0.1862322839513067,,-0.0008970085925927,-897.0085925927419,-897.0977777778583,0.187125,0.187125,0.187125,-2.6732142857142858,-3.4652777777777777,-2.175872093023256,0.5942577176233658,0.769656486834407,0.483965677450544,-2330.830228686351,-2.330830228686351,-6.94620844922937,-9.004344286038071,-5.653890598209951
3047.8759999999893,0.148318901234363,-0.8963178518519999,0.1830440123463619,,-0.0008963178518519,-896.3178518519998,-896.7255555556352,0.187125,0.187125,0.187125,-2.6732142857142858,-3.4652777777777777,-2.175872093023256,0.5947143161720326,0.7702473326441654,0.48433773882574,-2329.0353747551826,-2.329035374755182,-6.94620844922937,-9.004344286038071,-5.653890598209951
3047.925999999989,0.1475920740744268,-0.8962932222221517,0.1840642592585536,,-0.0008962932222221,-896.2932222221517,-896.5639629629746,0.187125,0.187125,0.187125,-2.6732142857142858,-3.4652777777777777,-2.175872093023256,0.5947306099877724,0.7702684170870403,0.4843510159204161,-2328.97137594152,-2.32897137594152,-6.94620844922937,-9.004344286038071,-5.653890598209951
3047.975999999989,0.1461044938269277,-0.8965968765432214,0.1873162839495697,,-0.0008965968765431,-896.5968765432215,-896.5129999999999,0.1873162839495697,0.1873162839495697,0.1873162839495697,-2.6759469135652814,-3.46882007314018,-2.1780963249949963,0.5951357238349525,0.7707926401773997,0.4846811250304721,-2329.7604059201235,-2.329760405920124,-6.953309040741476,-9.01354875651673,-5.659670149440736
3048.0259999999894,0.1471668395059482,-0.896543790123468,0.1920983827150383,,-0.0008965437901233,-896.5437901234679,-896.5129999999999,0.1920983827150383,0.1920983827150383,0.1920983827150383,-2.744262610214833,-3.5573774576858943,-2.2337021245934685,0.6103189299296796,0.7904394718752896,0.4970534184175963,-2329.622463616208,-2.329622463616208,-7.130823829517682,-9.24366051974514,-5.804158931002763
3048.075999999989,0.1470600750003727,-0.8963321375000932,0.1957760499995338,,-0.0008963321374999,-896.3321375000932,-896.5129999999999,0.1957760499995338,0.1957760499995338,0.1957760499995338,-2.7968007142790543,-3.625482407398774,-2.2764656976689976,0.6221133800527806,0.805700696833134,0.5066645677702247,-2329.0724952696205,-2.3290724952696205,-7.267341363599269,-9.420627693554607,-5.915277854092428
3048.1259999999893,0.1453388250003747,-0.8959015125000936,0.1979285499995313,,-0.0008959015124999,-895.9015125000938,-896.5129999999999,0.1979285499995313,0.1979285499995313,0.1979285499995313,-2.8275507142790195,-3.66534351850984,-2.3014947674364112,0.6292331760510936,0.8149129759476239,0.5124665022972719,-2327.953538577884,-2.327953538577884,-7.347243641151436,-9.52420472001112,-5.980314591634889
3048.175999999989,0.144852187500048,-0.8967505999997477,0.1987572624998798,,-0.0008967505999996,-896.7505999997477,-896.4248500000239,0.1987572624998798,0.1987572624998798,0.1987572624998798,-2.8393894642839976,-3.680690046294071,-2.3111309593009284,0.6312630192729651,0.8175393474178059,0.5141206392659144,-2330.1598483360467,-2.330159848336047,-7.37800601802199,-9.564081875213692,-6.005353735599295
3048.225999999989,0.1449680749997174,-0.8974544875001764,0.2005973749985878,,-0.0008974544875001,-897.4544875001765,-896.2817375000589,0.2005973749985878,0.2005973749985878,0.2005973749985878,-2.865676785694111,-3.7147662036775513,-2.3325276162626487,0.636590603958571,0.824432522172647,0.5184621642846896,-2331.9888634392933,-2.3319888634392933,-7.44631225709244,-9.652626999934643,-6.060951837168265
3048.2759999999894,0.1462593249997234,-0.8966476125001728,0.2070536249986171,,-0.0008966476125,-896.6476125001727,-896.0123625000576,0.2070536249986171,0.2070536249986171,0.2070536249986171,-2.957908928551673,-3.83432638886328,-2.4076002906815948,0.6576013281585952,0.8516165007360074,0.535584523937724,-2329.8922406685524,-2.3298922406685523,-7.685972688892257,-9.96329793004552,-6.256024281656489
3048.325999999989,0.1454824875004471,-0.8961739875000588,0.2165118374975287,,-0.0008961739874999,-896.1739875000588,-895.91,0.2165118374975287,0.2165118374975287,0.2165118374975287,-3.093026249964696,-4.009478472176458,-2.5175795057852177,0.6878994120036719,0.8908136227199097,0.5602766506807215,-2328.661550710348,-2.328661550710348,-8.037068029303995,-10.418421519468142,-6.541799558735811
3048.3759999999893,0.1434747530864652,-0.8958887530866473,0.2276477654314157,,-0.0008958887530866,-895.8887530866473,-895.8887530866473,0.2276158765428684,0.2276158765428684,0.2276158765428684,-3.2516553791838345,-4.215108824867934,-2.646696238870563,0.7232808910750679,0.936582766330204,0.5891133712881991,-2327.920383904889,-2.327920383904889,-8.449257580872795,-10.952741308538808,-6.877302682105762
3048.425999999989,0.1432624074074543,-0.8948264074076424,0.2308360370363313,,-0.0008948264074075,-894.8264074076424,-894.8264074076424,0.2292097037033509,0.2292097037033509,0.2292097037033509,-3.2744243386192986,-4.244624142654646,-2.6652291128296617,0.7291885772452807,0.9442244258132764,0.5939284566845915,-2325.159933846343,-2.325159933846343,-8.508421539129332,-11.029435328500986,-6.925459392314573
3048.475999999989,0.1436944999996946,-0.8940382500000822,0.2321032500003522,,-0.00089403825,-894.0382500000821,-894.0597500000704,0.2301659999999999,0.2301659999999999,0.2301659999999999,-3.2880857142857125,-4.262333333333331,-2.676348837209301,0.7328628578961843,0.948977082374066,0.5969232218767353,-2323.111947767197,-2.3231119477671967,-8.5439199140966,-11.075451740495591,-6.9543534184507205
3048.5259999999894,0.145093249999701,-0.8936613750000806,0.2304888750003449,,-0.000893661375,-893.6613750000806,-893.736625000069,0.2301659999999999,0.2301659999999999,0.2301659999999999,-3.2880857142857125,-4.262333333333331,-2.676348837209301,0.7331707879431579,0.9493753854087246,0.5971742047744344,-2322.132657658168,-2.322132657658168,-8.5439199140966,-11.075451740495591,-6.9543534184507205
3048.575999999989,0.1448565000001409,-0.8933710000000586,0.2301659999999999,,-0.000893371,-893.3710000000588,-893.6290000000117,0.2314574999996475,0.2314574999996475,0.2314574999996475,-3.3065357142806784,-4.286249999993472,-2.6913662790656687,0.7375083198993097,0.9549858813022948,0.6007095890527123,-2321.378133305453,-2.321378133305453,-8.591861280614873,-11.137597956352613,-6.993375460965595
3048.6259999999893,0.144017125000345,-0.893220499999931,0.2309192499991949,,-0.0008932204999999,-893.220499999931,-893.5322500000575,0.23317937499954,0.23317937499954,0.23317937499954,-3.331133928564857,-4.318136574065555,-2.71138808139,0.7430991819107052,0.9622174239870848,0.6052665648940257,-2320.987066873524,-2.320987066873524,-8.655778462566884,-11.220453562586702,-7.045401074182348
3048.675999999989,0.1424027500003523,-0.8935429999999295,0.2346854999991779,,-0.0008935429999998,-893.5429999999295,-893.2635000000587,0.2353312499995302,0.2353312499995302,0.2353312499995302,-3.3618749999932893,-4.357986111102412,-2.736409883715468,0.7496614398474708,0.9707052734127448,0.6106153624728942,-2321.8250663698,-2.3218250663698,-8.73565753968976,-11.32400051441265,-7.110418927654455
3048.725999999989,0.1425221851849106,-0.893321259259385,0.2412931111092811,,-0.0008933212592593,-893.321259259385,-893.156,0.2409745925908768,0.2409745925908768,0.2409745925908768,-3.4424941798696693,-4.462492455386608,-2.802030146405545,0.7677594386853992,0.994112991433232,0.6253671073013939,-2321.24888457482,-2.32124888457482,-8.945142290470828,-11.595554820980702,-7.280929771313465
3048.7759999999894,0.1437974938268885,-0.8927366913581494,0.2497949629611501,,-0.0008927366913581,-892.7366913581494,-893.156,0.2489455802452139,0.2489455802452139,0.2489455802452139,-3.5563654320744846,-4.610103337874332,-2.8947160493629527,0.7935720142272276,1.0274964740774506,0.6464078917781535,-2319.729915251481,-2.319729915251481,-9.241030823768138,-11.97911403081055,-7.521769275160113
3048.825999999989,0.1433027530865367,-0.8929857283950031,0.2494447530865366,,-0.000892985728395,-892.9857283950031,-892.999925925961,0.2496252469134633,0.2496252469134633,0.2496252469134633,-3.5660749559066183,-4.622689757656727,-2.90261915015655,0.795508958339769,1.030001426940835,0.6479868073092079,-2320.377025054391,-2.320377025054391,-9.266260517040834,-12.011819188756636,-7.542305072009982
3048.8759999999893,0.1425803333335632,-0.893098666666701,0.2498701111106515,,-0.0008930986666666,-893.0986666667011,-892.8788888889004,0.2505389999996552,0.2505389999996552,0.2505389999996552,-3.579128571423645,-4.639611111104725,-2.913244186042502,0.7983087326196495,1.0336222094905592,0.6502690758362661,-2320.670489286309,-2.320670489286309,-9.300179658832768,-12.055788446635068,-7.569913675794114
3048.925999999989,0.1415173703706018,-0.892939407407442,0.2519954197526237,,-0.0008929394074073,-892.9394074074421,-892.8258024691473,0.2521334444440973,0.2521334444440973,0.2521334444440973,-3.6019063492013896,-4.669137860075876,-2.931784237722061,0.8035115156286234,1.0403505814852314,0.6545102164381864,-2320.256662374567,-2.320256662374567,-9.359366531093611,-12.132512169936168,-7.618089036936661
3048.975999999989,0.1414796499999315,-0.892817987500023,0.2549368124993144,,-0.0008928179874999,-892.817987500023,-892.812,0.2549368124993144,0.2549368124993144,0.2549368124993144,-3.64195446427592,-4.721052083320637,-2.9643815406897027,0.8125191754348258,1.0519992724800578,0.6618530668033216,-2319.9411590528443,-2.3199411590528443,-9.463429477634422,-12.267408582118694,-7.702791435283832
3049.0259999999894,0.1415762250002693,-0.8927326124999887,0.2581649374993265,,-0.0008927326124999,-892.7326124999887,-892.8043875000113,0.2581649374993265,0.2581649374993265,0.2581649374993265,-3.688070535704665,-4.780832175913455,-3.001917877899146,0.8228436950417429,1.065350542495738,0.6702695444001053,-2319.719316550445,-2.319719316550445,-9.583259693534236,-12.422744047174012,-7.800327657527868
3049.075999999989,0.1402849750002825,-0.8927869874999881,0.2613930624992935,,-0.0008927869874999,-892.7869874999881,-892.750012500012,0.2613930624992935,0.2613930624992935,0.2613930624992935,-3.7341866071327647,-4.840612268505436,-3.0394542151080643,0.8330392443551111,1.078534632792903,0.6785810450713881,-2319.8606071631884,-2.3198606071631884,-9.703089909432377,-12.578079512227154,-7.897863879770538
3049.1259999999893,0.1395168500000699,-0.8926955625000468,0.268688399997666,,-0.0008926955625,-892.6955625000468,-892.637925000035,0.2669455499983661,0.2669455499983661,0.2669455499983661,-3.813507857119516,-4.943436111080853,-3.104018023236815,0.8507460734558384,1.101430779796686,0.6930161814596062,-2319.623044050326,-2.319623044050326,-9.90920205682208,-12.8452619255101,-8.065629581134251
3049.175999999989,0.1391943500000714,-0.8924799375000477,0.279448399997617,,-0.0008924799375,-892.4799375000478,-892.4766750000357,0.2744780499983318,0.2744780499983318,0.2744780499983318,-3.921114999976169,-5.08292685182096,-3.1916052325387425,0.8748572949664323,1.1326063173282794,0.7126731352436492,-2319.062753689444,-2.319062753689444,-10.188813627395666,-13.207721368846231,-8.293220394391822
3049.225999999989,0.1403887749997199,-0.8917590625001635,0.2770601500007001,,-0.0008917590625001,-891.7590625001634,-891.9106375001285,0.2779638499992999,0.2779638499992999,0.2779638499992999,-3.970912142847141,-5.147478703690738,-3.2321377906895337,0.8866315196004759,1.147829448714164,0.7222725295263592,-2317.1895974513545,-2.3171895974513546,-10.318208916208212,-13.375456002492127,-8.398542141099709
3049.2759999999894,0.1405905925930005,-0.8912439506172953,0.2778206296278168,,-0.0008912439506172,-891.2439506172954,-891.4658518518859,0.2819008271593607,0.2819008271593607,0.2819008271593607,-4.0271546737051525,-5.220385688136309,-3.277916594876287,0.8996503181896301,1.164661097317247,0.7328868561015955,-2315.8511059835373,-2.3158511059835374,-10.464352210870269,-13.564901014091092,-8.517495985592081
3049.325999999989,0.138677629630051,-0.8911908641975426,0.2863224814796085,,-0.0008911908641974,-891.1908641975425,-891.3065925926278,0.2872150246901873,0.2872150246901873,0.2872150246901873,-4.1030717812883895,-5.318796753521986,-3.339709589420782,0.916586523464492,1.1865564834805076,0.7466954595598093,-2315.7131636796234,-2.3157131636796238,-10.661618871068006,-13.820617055088157,-8.67806187179954
3049.3759999999893,0.1379872000000465,-0.8913307999999535,0.2925765999988354,,-0.0008913307999998,-891.3307999999535,-891.2233000000116,0.2925765999988354,0.2925765999988354,0.2925765999988354,-4.179665714269078,-5.418085185163619,-3.402053488358552,0.9334711037543368,1.2083840358597506,0.7604624050843558,-2316.0767795925904,-2.3160767795925903,-10.860644226900266,-14.078612886722569,-8.840059254453704
3049.425999999989,0.1377724444444915,-0.8914243703705468,0.2976298148142268,,-0.0008914243703705,-891.4243703705469,-891.1505185185655,0.297311,0.297311,0.297311,-4.247299999999999,-5.505759259259259,-3.4571046511627905,0.9484055688046616,1.227689666648098,0.7726396729977949,-2316.319917339641,-2.3163199173396416,-11.03638840480338,-14.306429413634014,-8.983106841119032
3049.475999999989,0.1375594814815282,-0.8906274567902983,0.300286604937689,,-0.0008906274567902,-890.6274567902983,-890.9381728395527,0.297311,0.297311,0.297311,-4.247299999999999,-5.505759259259259,-3.4571046511627905,0.9492501532245804,1.228781426835267,0.7733283405742242,-2314.249178800644,-2.314249178800644,-11.03638840480338,-14.306429413634014,-8.983106841119032
3049.5259999999894,0.1372917500000696,-0.8904174374999186,0.300270000000581,,-0.0008904174374998,-890.4174374999186,-890.6435625000814,0.2986559999994189,0.2986559999994189,0.2986559999994189,-4.266514285705984,-5.530666666655906,-3.4727441860397548,0.953747807187288,1.2345953166116963,0.7769957109249914,-2313.7034545849933,-2.313703454584993,-11.086315728037462,-14.37115001782634,-9.023745360030492
3049.575999999989,0.136969250000071,-0.8907943124999168,0.2975800000005932,,-0.0008907943124998,-890.7943124999168,-890.2666875000832,0.3013459999994067,0.3013459999994067,0.3013459999994067,-4.304942857134382,-5.580481481470494,-3.504023255807055,0.9618917301896668,1.2451223570631482,0.7836363136795936,-2314.6827446940133,-2.314682744694013,-11.18617037454831,-14.500591226266328,-9.10502239788816
3049.6259999999893,0.1364526875001162,-0.8904928125000814,0.2997319999994189,,-0.0008904928125,-890.4928125000814,-890.229,0.301615,0.301615,0.301615,-4.308785714285714,-5.585462962962962,-3.5071511627906977,0.9630706344030155,1.2466462173913768,0.7845976074587955,-2313.8993126072214,-2.3138993126072216,-11.196155839221465,-14.513535347138932,-9.113150101691888
3049.675999999989,0.1364904444441387,-0.8899421481483598,0.3028903703694295,,-0.0008899421481483,-889.9421481483598,-889.9421481483598,0.3028903703694295,0.3028903703694295,0.3028903703694295,-4.327005290991851,-5.609080932767213,-3.5219810508073204,0.9677187845181116,1.2526543989052117,0.7883877898856788,-2312.4684398960217,-2.312468439896022,-11.243498462794092,-14.57490541473308,-9.151684795297518
3049.725999999989,0.1378719259256229,-0.8889859753088516,0.3071416049373394,,-0.0008889859753087,-888.9859753088516,-888.9859753088516,0.3071416049373394,0.3071416049373394,0.3071416049373394,-4.3877372133905626,-5.687807498839618,-3.5714140108992947,0.9822848270300591,1.271481875995064,0.800265406714339,-2309.9838744452795,-2.30998387444528,-11.401307208152923,-14.7794723068649,-9.28013377407796
3049.7759999999894,0.1382418024691584,-0.8884268888889683,0.3117538271594731,,-0.0008884268888889,-888.4268888889683,-888.5351851852306,0.3117538271594731,0.3117538271594731,0.3117538271594731,-4.453626102278187,-5.773219021471723,-3.625044501854338,0.9975861333073996,1.2912588514359582,0.8127429281106993,-2308.531117427484,-2.308531117427484,-11.57251606303126,-15.001409711336816,-9.419489818746372
