Repository: DunklesArchipel/ORR_on_Ru0001

This project contains the evaluated data files for the article "Impact of the potential dependent surface adlayer composition on the ORR activity and H2O2 formation on Ru(0001) in acid electrolytes".

The subfolders contain the final figures found in the submitted manuscript (and supporting information).

Among the final PNG, also the SVG files are included which are based on the raw PNG obtained from the data evaluation. The CSV contain the data for the individual traces in the figures, where ***r*** and ***b*** refer to the red and blue curves, respectively.

File: data/SI/figure_S5/figure_S5_ORR_H2SO4_5mVs_r.csv (part 27 of 38)
t,E,current1_mA,coll_current,potential2,current1,current1_muA,cur1muA_filt,coll_cur_filt,coll_cur_norm,coll_cur_norm_filt,cur_H2O2,cur_H2O2_min,cur_H2O2_max,yield,yield_min,yield_max,j,current1_mA_geo,cur_H2O2_uAcm,cur_H2O2_min_uAcm,cur_H2O2_max_uAcm
2347.174,0.1012804210526309,-0.0192361578947371,0.089534263157892,,-1.9236157894737168e-05,-19.23615789473717,-19.17278947368451,0.0897157894736823,0.0919128684210496,0.0919128684210496,-1.3130409774435663,-2.118633731584679,-0.9513123964043442,12.779485814613876,19.842232775273324,9.42478064546592,-49.9841569803038,-0.0499841569803038,-3.4118687680384894,-5.505159689517217,-2.471935841834253
2347.224,0.1025264736842141,-0.0185565526315769,0.0951974210526478,,-1.8556552631576995e-05,-18.556552631577,-18.54976315789295,0.0936802631579061,0.0907799736842037,0.0907799736842037,-1.2968567669171962,-2.092519988807973,-0.9395867607507415,13.064323017643089,20.267447621276872,9.638695557547097,-48.21823800914936,-0.0482182380091493,-3.369814937747686,-5.437304485508351,-2.441467386729512
2347.274,0.102077947368423,-0.019122842105261,0.0913918947368567,,-1.9122842105261043e-05,-19.122842105261046,-19.073052631577,0.0951523684210493,0.090712,0.090712,-1.295885714285714,-2.0909531642415327,-0.938883222611598,12.69310924498605,19.713145504402345,9.359944942593406,-49.68971178805098,-0.0496897117880509,-3.367291707930498,-5.433233173268239,-2.439639279423416
2347.324,0.101039181818179,-0.0192922077922064,0.0899409870129953,,-1.929220779220641e-05,-19.29220779220641,-19.38737662337608,0.095877,0.090712,0.090712,-1.295885714285714,-2.0909531642415327,-0.938883222611598,12.588690777774811,19.55700720300682,9.281587650650428,-50.12979972711235,-0.0501297997271123,-3.367291707930498,-5.433233173268239,-2.439639279423416
2347.374,0.0993619090909104,-0.0184538961038968,0.0949715064935023,,-1.84538961038968e-05,-18.453896103896803,-19.052311688311967,0.095877,0.090712,0.090712,-1.295885714285714,-2.0909531642415327,-0.938883222611598,13.123038281796765,20.35501100009778,9.682812420066256,-47.95149035492972,-0.0479514903549297,-3.367291707930498,-5.433233173268239,-2.439639279423416
2347.424,0.0989672105263154,-0.0190927894736872,0.097270460526321,,-1.909278947368721e-05,-19.09278947368721,-18.992,0.0921621842105122,0.091204,0.091204,-1.3029142857142857,-2.1022939896759496,-0.9439754986668598,12.776360169613673,19.83756273769696,9.422434210006651,-49.61162158612615,-0.0496116215861261,-3.385555085656729,-5.462701719009133,-2.4528712942117163
2347.474,0.099256961038968,-0.0196160259740231,0.0964476623376243,,-1.961602597402312e-05,-19.61602597402312,-18.941740259739312,0.0903324285714539,0.0919581842105325,0.0919581842105325,-1.3136883458647506,-2.1196782812959563,-0.951781421830582,12.55333279553133,19.50411411930429,9.255059652323007,-50.971224450363934,-0.0509712244503639,-3.413550921250458,-5.507873897678114,-2.4731545800386865
2347.524,0.1004868311688278,-0.0191127792207805,0.0897398701298883,,-1.9112779220780588e-05,-19.112779220780585,-18.774207792208248,0.094803857142845,0.0930910789473681,0.0930910789473681,-1.3298725563909737,-2.1457920240724246,-0.9635070574840782,13.010763680630223,20.187546936786266,9.598459038982789,-49.66356390549052,-0.0496635639054905,-3.455604751540879,-5.575729101686362,-2.503623035143151
2347.574,0.100782,-0.0188646753246749,0.0885549090909104,,-1.8864675324674912e-05,-18.86467532467491,-18.861324675325093,0.0971517272727314,0.093295,0.093295,-1.3327857142857142,-2.150492497772222,-0.9656176719017224,13.197556977233813,20.466098733460463,9.738813965768635,-49.01887882033825,-0.0490188788203382,-3.463174440993208,-5.587943038407933,-2.509107357061994
2347.624,0.100327480000003,-0.0186960133333335,0.0908847599999874,,-1.8696013333333585e-05,-18.696013333333585,-18.992,0.09846,0.0934739090909094,0.0934739090909094,-1.3353415584415629,-2.154616434293836,-0.9674694086490936,13.332513608351604,20.66715929740484,9.840265036910171,-48.58061939774733,-0.0485806193977473,-3.469815669257303,-5.598658873222824,-2.5139189988032027
2347.674,0.098261480000003,-0.0185233466666669,0.0994927599999874,,-1.8523346666666915e-05,-18.52334666666692,-18.992,0.09846,0.0940330000000007,0.0940330000000007,-1.3433285714285816,-2.1675037359238645,-0.9732560859846224,13.523436159591224,20.95132576718512,9.983853067450529,-48.13195403436447,-0.0481319540343644,-3.49056950758258,-5.632145857019318,-2.528955379244464
2347.724,0.0972804545454527,-0.0191594675324706,0.1002932857142783,,-1.915946753247068e-05,-19.15946753247068,-18.871376623376072,0.09846,0.098131434210547,0.098131434210547,-1.4018776315792436,-2.261974522379654,-1.0156755136155793,13.636049785597963,21.118788516550765,10.068583021150957,-49.78488105798184,-0.0497848810579818,-3.642706198788499,-5.87762328791267,-2.639180058274598
2347.774,0.0968016315789473,-0.0199491842105263,0.09846,,-1.994918421052633e-05,-19.94918421052633,-18.876697368421247,0.09846,0.1024919342105225,0.1024919342105225,-1.4641704887217502,-2.3624860453603387,-1.0608073626782704,13.675302252132996,21.177133027385302,10.098122685886144,-51.83691882050703,-0.051836918820507,-3.8045709519892696,-6.138797258852598,-2.756452823486102
2347.824,0.0966884736842101,-0.0200057631578949,0.09846,,-2.000576315789494e-05,-20.00576315789494,-19.66946052631864,0.09846,0.1047570657894774,0.1047570657894774,-1.4965295112782495,-2.4146983661386185,-1.0842518246732495,13.919720415895489,21.540130773402577,10.282134228633131,-51.983936275995205,-0.0519839362759952,-3.8886541910666415,-6.274468261989952,-2.817372040051506
2347.874,0.0965006315789478,-0.0194266578947388,0.099207276315787,,-1.9426657894738795e-05,-19.426657894738792,-19.97634210526304,0.09846,0.105346,0.105346,-1.504942857142857,-2.428273569540838,-1.090347384791884,14.37962509396296,22.221744996177936,10.628718664703934,-50.479161333924445,-0.0504791613339244,-3.910515833226544,-6.309742722805318,-2.833211036358356
2347.924,0.0962903636363635,-0.0187800909090916,0.0997897272727249,,-1.8780090909091693e-05,-18.78009090909169,-20.032818181818225,0.09846,0.105346,0.105346,-1.504942857142857,-2.428273569540838,-1.090347384791884,14.837962553928888,22.899206320103826,10.974568035849614,-48.79909061056505,-0.048799090610565,-3.910515833226544,-6.309742722805318,-2.833211036358356
2347.974,0.0961786753246751,-0.0197307402597417,0.0969949220779178,,-1.973074025974172e-05,-19.73074025974172,-20.088662337662424,0.09846,0.105346,0.105346,-1.504942857142857,-2.428273569540838,-1.090347384791884,14.17371740630534,21.916801787739647,10.473491139432818,-51.269303562451626,-0.0512693035624516,-3.910515833226544,-6.309742722805318,-2.833211036358356
2348.024,0.0959325714285725,-0.020111,0.0931941428571576,,-2.0111e-05,-20.111,-20.111,0.0974536363636419,0.105346,0.105346,-1.504942857142857,-2.428273569540838,-1.090347384791884,13.924378567142242,21.54704375940813,10.285642369824195,-52.25738874320176,-0.0522573887432017,-3.910515833226544,-6.309742722805318,-2.833211036358356
2348.074,0.0955830131578929,-0.0201211842105268,0.0894666973684457,,-2.0121184210526847e-05,-20.12118421052684,-20.11439473684228,0.095673118421042,0.105346,0.105346,-1.504942857142857,-2.428273569540838,-1.090347384791884,13.917821276401297,21.537312277967768,10.280703964182557,-52.283851885190906,-0.0522838518851909,-3.910515833226544,-6.309742722805318,-2.833211036358356
2348.124,0.0950165657894751,-0.0202909210526311,0.0973949868420844,,-2.029092105263113e-05,-20.290921052631127,-20.170973684210374,0.0922750921052721,0.105346,0.105346,-1.504942857142857,-2.428273569540838,-1.090347384791884,13.809435252236009,21.376405369326367,10.199089805948844,-52.72490425165141,-0.0527249042516514,-3.910515833226544,-6.309742722805318,-2.833211036358356
2348.174,0.0953066578947375,-0.020307894736842,0.0961489605263093,,-2.0307894736842027e-05,-20.307894736842023,-20.227552631578988,0.090712,0.1021264675324616,0.1021264675324616,-1.4589495361780225,-2.35406187097419,-1.057024726065088,13.40524623485626,20.775451226151084,9.894956336252523,-52.76900948829867,-0.0527690094882986,-3.791004578030373,-6.116907479342007,-2.746623838752904
2348.224,0.0962791688311634,-0.0201981168831171,0.0873137142857232,,-2.0198116883117102e-05,-20.198116883117105,-20.283,0.0907343636363681,0.0981086710526425,0.0981086710526425,-1.4015524436091793,-2.261449821159876,-1.015439911412451,12.977536113249403,20.13796482306337,9.573499826057526,-52.48375743830129,-0.0524837574383012,-3.6418612147416463,-5.876259879051053,-2.6385678581891905
2348.274,0.0949376103896162,-0.0202539610389607,0.0895494285714188,,-2.0253961038960794e-05,-20.2539610389608,-20.283,0.0918525454545405,0.103205381578929,0.103205381578929,-1.474362593984701,-2.3789313341037195,-1.0681916532287303,13.570882125017722,21.021894107841856,10.019547919474544,-52.62886557618403,-0.052628865576184,-3.8310546080400703,-6.181529487327416,-2.7756405188711217
2348.324,0.0946155844155837,-0.020283,0.0912487272727263,,-2.0283e-05,-20.283,-20.283,0.092434,0.1059945454545473,0.1059945454545473,-1.5142077922078183,-2.443222839431704,-1.097059930501112,13.893594139604662,21.501354243455964,10.262458889893288,-52.70432180788431,-0.0527043218078843,-3.934590285683916,-6.348587624009337,-2.850653237670256
2348.374,0.0953980519480493,-0.020283,0.0923669090909054,,-2.0283e-05,-20.283,-20.283,0.092434,0.107068,0.107068,-1.5295428571428569,-2.467966458561297,-1.1081703509853005,14.024434172212835,21.6954867658608,10.361007208137696,-52.70432180788431,-0.0527043218078843,-3.97443765526835,-6.412882632898445,-2.8795230881174074
2348.424,0.0956549740259747,-0.0196524675324653,0.0934850909090946,,-1.9652467532465312e-05,-19.65246753246532,-20.283,0.092434,0.107068,0.107068,-1.5295428571428569,-2.467966458561297,-1.1081703509853005,14.441904512455965,22.31390631451855,10.675686914886953,-51.06591594685452,-0.0510659159468545,-3.97443765526835,-6.412882632898445,-2.8795230881174074
2348.474,0.0955653636363594,-0.019585324675331,0.0937087272727188,,-1.9585324675331013e-05,-19.58532467533101,-20.327675324676168,0.092434,0.1073512236842149,0.1073512236842149,-1.5335889097744988,-2.4744948942555536,-1.1111017598987372,14.523369335211347,22.43440737536304,10.737136320378513,-50.891448720630216,-0.0508914487206302,-3.984951112841179,-6.42984643390087,-2.8871402018936867
2348.524,0.0950062727272732,-0.0204236363636356,0.0925905454545463,,-2.042363636363567e-05,-20.42363636363568,-20.43936363636353,0.092434,0.1079176710526293,0.1079176710526293,-1.5416810150375615,-2.4875517656437096,-1.1169645777254498,14.037411692802811,21.71473388117084,10.370783812077534,-53.069758092800015,-0.0530697580928,-4.005978027986263,-6.463774035904791,-2.902374429445827
2348.574,0.0933698157894698,-0.020492342105263,0.0914597105263133,,-2.049234210526304e-05,-20.492342105263035,-20.455,0.0914597105263133,0.107929,0.107929,-1.5418428571428568,-2.4878129030715272,-1.1170818340820086,13.99500693829616,21.65183744121164,10.3388395472042,-53.2482863931884,-0.0532482863931884,-4.006398566289253,-6.464452587945011,-2.9026791139969337
2348.624,0.0925159870129845,-0.020455,0.0903320389610417,,-2.0455e-05,-20.455,-20.455,0.090712,0.1066831052631619,0.1066831052631619,-1.5240443609023135,-2.459094458518399,-1.1041866309605104,13.86815855937193,21.463597114606653,10.243305091805466,-53.15125487256685,-0.0531512548725668,-3.960150098431539,-6.38982920168312,-2.869171598585334
2348.674,0.0935218311688353,-0.020455,0.0892145064935018,,-2.0455e-05,-20.455,-20.455,0.090712,0.103851526315784,0.103851526315784,-1.4835932330826291,-2.3938252663517674,-1.0748793511387302,13.524962310212512,20.95359598094545,9.98500115684001,-53.15125487256685,-0.0531512548725668,-3.855039944208766,-6.220230596541335,-2.79301815446756
2348.724,0.0934514210526304,-0.0205002631578949,0.089896789473688,,-2.0500263157894927e-05,-20.500263157894928,-20.455,0.090712,0.102568839999991,0.102568839999991,-1.4652691428570153,-2.3642587590458253,-1.0616033494876644,13.34153092940848,20.68058774755401,9.84704500534943,-53.268868836957495,-0.0532688688369574,-3.807425747685201,-6.14340356327271,-2.75852115385918
2348.774,0.093207,-0.0205253636363639,0.0908685454545422,,-2.052536363636396e-05,-20.525363636363963,-20.455,0.0908685454545422,0.1012078461538438,0.1012078461538438,-1.4458263736263404,-2.3328872272847034,-1.0475168527923508,13.161111191236554,20.411773772197765,9.711423129784537,-53.33409112630147,-0.0533340911263014,-3.756904721881823,-6.061886267727454,-2.72191812398315
2348.824,0.093207,-0.0204695194805194,0.0914276363636368,,-2.046951948051944e-05,-20.46951948051944,-20.455,0.0914276363636368,0.0995527179487187,0.0995527179487187,-1.422181684981696,-2.294735763776769,-1.0303860200131902,12.992884145731855,20.16086833635145,9.585028361986652,-53.18898298841657,-0.0531889829884165,-3.695465226768942,-5.962751671752306,-2.6774045449450425
2348.874,0.093207,-0.0200358289473707,0.0924113421052585,,-2.0035828947370727e-05,-20.035828947370728,-20.455,0.0924113421052585,0.099321,0.099321,-1.4188714285714286,-2.2893945588856304,-1.0279877034240952,13.226672045837145,20.50948836632304,9.7606974126914,-52.0620606680447,-0.0520620606680447,-3.6868636974530937,-5.948872828315713,-2.671172643879675
2348.924,0.0930048933333334,-0.0197455066666665,0.0934212799999999,,-1.9745506666666587e-05,-19.745506666666586,-20.455,0.093295,0.099321,0.099321,-1.4188714285714286,-2.2893945588856304,-1.0279877034240952,13.40810887224392,20.779712470240547,9.897109124829514,-51.30767330373814,-0.0513076733037381,-3.6868636974530937,-5.948872828315713,-2.671172643879675
2348.974,0.0920862266666612,-0.0204341733333374,0.0939952800000034,,-2.0434173333337424e-05,-20.434173333337423,-20.455,0.093295,0.099321,0.099321,-1.4188714285714286,-2.2893945588856304,-1.0279877034240952,12.98557197891806,20.14995681790936,9.579535832046956,-53.09713786117948,-0.0530971378611794,-3.6868636974530937,-5.948872828315713,-2.671172643879675
2349.024,0.0907022467532482,-0.0201440389610395,0.0977779740259692,,-2.01440389610396e-05,-20.144038961039595,-20.53541558441548,0.0936975454545449,0.0998320144927526,0.0998320144927526,-1.426171635610752,-2.301173677090437,-1.0332767824186806,13.223530008856036,20.504806206925327,9.75833571105783,-52.34323876710498,-0.0523432387671049,-3.705832906202524,-5.979480255051365,-2.6849160408819897
2349.074,0.0893782631578947,-0.0197368157894738,0.100883631578946,,-1.9736815789473875e-05,-19.73681578947388,-20.647486842105288,0.095073407894738,0.1001809999999999,0.1001809999999999,-1.4311571428571428,-2.30921795293766,-1.0368888363662194,13.521910174698467,20.94905577954598,9.98270510765277,-51.285090510839794,-0.0512850905108397,-3.718787487787561,-6.000382887944105,-2.6943017754202003
2349.124,0.0891519473684223,-0.0205302368421008,0.0952204736842417,,-2.053023684210089e-05,-20.53023684210089,-20.76130263157832,0.1001701184210245,0.1001809999999999,0.1001809999999999,-1.4311571428571428,-2.30921795293766,-1.0368888363662194,13.033390720437705,20.221305400331136,9.615456893279587,-53.34675389824818,-0.0533467538982481,-3.718787487787561,-6.000382887944105,-2.6943017754202003
2349.174,0.0890003157894739,-0.020837342105263,0.0985276710526145,,-2.083734210526304e-05,-20.83734210526304,-20.83734210526304,0.1033979868421003,0.1001809999999999,0.1001809999999999,-1.4311571428571428,-2.30921795293766,-1.0368888363662194,12.853647000733154,19.95301199946137,9.480459808009954,-54.144750970604,-0.0541447509706039,-3.718787487787561,-6.000382887944105,-2.6943017754202003
2349.224,0.0888559999999994,-0.020886,0.105346,,-2.0886000000000006e-05,-20.886000000000006,-20.886000000000006,0.105346,0.1006341578947466,0.1006341578947466,-1.4376308270678086,-2.3196634500485325,-1.041579090627746,12.879901465891066,19.992218322408537,9.500174062287943,-54.27118598232372,-0.0542711859823237,-3.7356090199041887,-6.0275249695481445,-2.706489157462319
2349.274,0.0885202857142859,-0.020886,0.105346,,-2.0886000000000006e-05,-20.886000000000006,-20.886000000000006,0.105346,0.1017670526315822,0.1017670526315822,-1.4538150375940313,-2.345777192825,-1.0533047262812418,13.015461722915006,20.194556562375084,9.601988207214976,-54.27118598232372,-0.0542711859823237,-3.777662850194609,-6.095380173556391,-2.7369576125667834
2349.324,0.0881823157894723,-0.0209199473684212,0.105346,,-2.091994736842127e-05,-20.91994736842128,-20.886000000000006,0.105346,0.101903,0.101903,-1.4557571428571423,-2.34891084195812,-1.0547118025596356,13.011944648476849,20.18930899592104,9.599346177368313,-54.35939645561689,-0.0543593964556168,-3.7827093098293663,-6.103522798037235,-2.740613827179252
2349.374,0.0879605789473662,-0.020922157894738,0.1048023157894866,,-2.092215789473804e-05,-20.92215789473803,-20.886000000000006,0.105346,0.101903,0.101903,-1.4557571428571423,-2.34891084195812,-1.0547118025596356,13.010659307727751,20.187391206954945,9.598380634611724,-54.3651403934152,-0.0543651403934151,-3.7827093098293663,-6.103522798037235,-2.740613827179252
2349.424,0.0890928157894753,-0.0202991315789464,0.0980062631578849,,-2.0299131578946472e-05,-20.299131578946472,-20.886000000000006,0.105346,0.101903,0.101903,-1.4557571428571423,-2.34891084195812,-1.0547118025596356,13.38326443746067,20.74272732543125,9.87842594624524,-52.74623887774893,-0.0527462388777489,-3.7827093098293663,-6.103522798037235,-2.740613827179252
2349.474,0.0893375263157873,-0.0204055789473716,0.0946991578947341,,-2.040557894737168e-05,-20.40557894737168,-20.91768421052659,0.105346,0.101903,0.101903,-1.4557571428571423,-2.34891084195812,-1.0547118025596356,13.318098553983722,20.6456911467168,9.829426962102197,-53.02283683471213,-0.0530228368347121,-3.7827093098293663,-6.103522798037235,-2.740613827179252
2349.524,0.0888403766233782,-0.0210289350649358,0.0944466493506416,,-2.102893506493584e-05,-21.02893506493584,-20.974233766233706,0.1051447792207845,0.101903,0.101903,-1.4557571428571423,-2.34891084195812,-1.0547118025596356,12.948873210304306,20.0951862828854,9.551971274382648,-54.642595323151454,-0.0546425953231514,-3.7827093098293663,-6.103522798037235,-2.740613827179252
2349.574,0.0872747922077927,-0.0203023116883119,0.1017128831168805,,-2.0302311688311947e-05,-20.302311688311946,-21.030077922077908,0.1001142597402615,0.101903,0.101903,-1.4557571428571423,-2.34891084195812,-1.0547118025596356,13.38130837026976,20.73981515848993,9.876955026157468,-52.754502226729954,-0.0527545022267299,-3.7827093098293663,-6.103522798037235,-2.740613827179252
2349.624,0.0863788421052648,-0.0203353815789414,0.1059124473684126,,-2.033538157894149e-05,-20.335381578941487,-21.058000000000003,0.10014735526312,0.1023561578947362,0.1023561578947362,-1.4622308270676612,-2.359356339068754,-1.0594020568210554,13.41643111944274,20.79210033261852,9.90336780083354,-52.840432619565874,-0.0528404326195658,-3.799530841945612,-6.130664879640655,-2.7528012092210936
2349.674,0.0861525263157904,-0.0211281447368388,0.1070453421052585,,-2.112814473683888e-05,-21.12814473683888,-21.058000000000003,0.1052440657894529,0.1029226052631592,0.1029226052631592,-1.4703229323308462,-2.3724132104571067,-1.0652648746478566,13.012589648604846,20.190271361025967,9.599830700159774,-54.900386501696666,-0.0549003865016966,-3.820557757091013,-6.164592481645087,-2.768035436773464
2349.724,0.0872438181818209,-0.0211987272727274,0.1010422727272574,,-2.119872727272741e-05,-21.19872727272741,-21.11272727272741,0.1064418181818209,0.1034890526315822,0.1034890526315822,-1.4784150375940313,-2.3854700818454595,-1.071127692474658,13.03881253963057,20.229393826565207,9.619530025214411,-55.08379155447415,-0.0550837915544741,-3.841584672236415,-6.19852008364952,-2.783269664325835
2349.774,0.0870828571428571,-0.0209102857142857,0.1005504285714285,,-2.0910285714285708e-05,-20.91028571428572,-21.144,0.107068,0.103625,0.103625,-1.4803571428571427,-2.38860373097858,-1.0725347687530518,13.222998127406536,20.504013606228632,9.75793592619823,-54.33429114926394,-0.0543342911492639,-3.846631131871173,-6.206662708130364,-2.786925878938304
2349.824,0.0852938961038842,-0.0201836623376575,0.1072582207792651,,-2.018366233765753e-05,-20.18366233765753,-21.144,0.107068,0.103625,0.103625,-1.4803571428571427,-2.38860373097858,-1.0725347687530518,13.666504908644717,21.16405790819128,10.091501912443125,-52.446198052831285,-0.0524461980528312,-3.846631131871173,-6.206662708130364,-2.786925878938304
2349.874,0.0848088815789488,-0.0208754078947332,0.1130258421052394,,-2.087540789473328e-05,-20.87540789473328,-20.634197368423425,0.1075778026315765,0.103625,0.103625,-1.4803571428571427,-2.38860373097858,-1.0725347687530518,13.24362767606454,20.534753587714388,9.773442415059456,-54.243662947042914,-0.0542436629470429,-3.846631131871173,-6.206662708130364,-2.786925878938304
2349.924,0.0852778051947992,-0.0211258831168855,0.1133509220779498,,-2.112588311688552e-05,-21.12588311688552,-20.283,0.107929,0.103625,0.103625,-1.4803571428571427,-2.38860373097858,-1.0725347687530518,13.096889406181994,20.31601834590359,9.66316405320882,-54.89450979973793,-0.0548945097997379,-3.846631131871173,-6.206662708130364,-2.786925878938304
2349.974,0.0870667662337721,-0.0203992597402573,0.1049665064934787,,-2.0399259740257337e-05,-20.39925974025734,-20.283,0.107929,0.1038288026315883,0.1038288026315883,-1.48326860902269,-2.393301475019062,-1.0746441574945893,13.556647434403914,21.000724336455747,10.008838286801614,-53.00641670330529,-0.0530064167033052,-3.854196425453078,-6.218869551974009,-2.7924070160014565
2350.024,0.0853552368421098,-0.0195220263157912,0.106003526315784,,-1.9522026315791208e-05,-19.52202631579121,-20.330526315789367,0.1055504736842159,0.1049610394736802,0.1049610394736802,-1.499443421052575,-2.4194000530202424,-1.0863629838357889,14.265828601170924,22.053261372827507,10.542919856967684,-50.726971221685446,-0.0507269712216854,-3.896225834239013,-6.286685351101474,-2.8228577774616594
2350.074,0.0842154400000034,-0.0192181066666689,0.106643453333324,,-1.921810666666892e-05,-19.21810666666892,-20.369,0.1032576399999973,0.1075886973684137,0.1075886973684137,-1.5369813909773389,-2.479968771486786,-1.1135596492397943,14.810646784137434,22.858882379271325,10.953943783431846,-49.937251801921086,-0.049937251801921,-3.9937662990089886,-6.444070019520932,-2.893526899660252
2350.124,0.0857074399999989,-0.0201934399999992,0.1026261200000029,,-2.019343999999929e-05,-20.19343999999929,-20.369,0.1021096400000008,0.110752079999987,0.110752079999987,-1.582172571428386,-2.552886190606582,-1.146301148484493,14.53160103982006,22.44658033314332,10.743346327478196,-52.47160480048147,-0.0524716048004814,-4.111193233750899,-6.633542145078794,-2.978603984542429
2350.174,0.0844374487179509,-0.0210023974358965,0.1005457948717968,,-2.1002397435896537e-05,-21.002397435896533,-21.002397435896533,0.1005457948717968,0.1124740799999974,0.1124740799999974,-1.6067725714285357,-2.5925790796272827,-1.1641241146780177,14.213459148725605,21.975686883363075,10.503444232528611,-54.57363867270991,-0.0545736386727099,-4.175115055793094,-6.736682055172549,-3.024916036301763
2350.224,0.0829311447368428,-0.021574,0.0991737236842114,,-2.1574e-05,-21.574,-21.574,0.099321,0.113094,0.113094,-1.6156285714285712,-2.6068685196747063,-1.1705403825076734,13.934061655641624,21.561413458359727,10.29293503251365,-56.058918241053895,-0.0560589182410539,-4.198126911728236,-6.773812422806227,-3.041588374935089
2350.274,0.0824778552631612,-0.021574,0.0986072763157936,,-2.1574e-05,-21.574,-21.574,0.099321,0.113094,0.113094,-1.6156285714285712,-2.6068685196747063,-1.1705403825076734,13.934061655641624,21.561413458359727,10.29293503251365,-56.058918241053895,-0.0560589182410539,-4.198126911728236,-6.773812422806227,-3.041588374935089
2350.324,0.08236,-0.021574,0.0972024868421046,,-2.1574e-05,-21.574,-21.574,0.099321,0.113094,0.113094,-1.6156285714285712,-2.6068685196747063,-1.1705403825076734,13.934061655641624,21.561413458359727,10.29293503251365,-56.058918241053895,-0.0560589182410539,-4.198126911728236,-6.773812422806227,-3.041588374935089
2350.374,0.0823325797101451,-0.0216014202898548,0.09656314492753,,-2.1601420289854825e-05,-21.601420289854826,-21.601420289854826,0.0994581014492741,0.1103754473684449,0.1103754473684449,-1.5767921052634986,-2.544204635876452,-1.1424029425267042,13.605812893453288,21.073835477044693,10.045830297346027,-56.13016843977076,-0.0561301684397707,-4.097212371934074,-6.610983576115153,-2.9684746988710438
2350.424,0.082207942028986,-0.0217260579710139,0.0996819855072328,,-2.172605797101395e-05,-21.72605797101395,-21.72605797101395,0.1000812898550697,0.106207,0.106207,-1.5172428571428571,-2.448120014051068,-1.0992588678885924,13.05531317053624,20.25400835191612,9.631926475737329,-56.45403297939502,-0.056454032979395,-3.9424767442474473,-6.361312677851883,-2.8563670622378816
2350.474,0.0816171315789452,-0.0217940789473686,0.1011326315789508,,-2.1794078947368603e-05,-21.794078947368604,-21.794078947368604,0.1001809999999999,0.106207,0.106207,-1.5172428571428571,-2.448120014051068,-1.0992588678885924,13.017218584741292,20.197177805092164,9.60330797334406,-56.63078195279551,-0.0566307819527955,-3.9424767442474473,-6.361312677851883,-2.8563670622378816
2350.524,0.081082578947368,-0.021833,0.1060712105263344,,-2.183300000000001e-05,-21.833,-21.833,0.1001809999999999,0.106207,0.106207,-1.5172428571428571,-2.448120014051068,-1.0992588678885924,12.995521001005187,20.164803045612253,9.58700906196253,-56.73191628612818,-0.0567319162861281,-3.9424767442474473,-6.361312677851883,-2.8563670622378816
2350.574,0.0808562631578936,-0.021833,0.1190968684211149,,-2.183300000000001e-05,-21.833,-21.833,0.1001809999999999,0.106207,0.106207,-1.5172428571428571,-2.448120014051068,-1.0992588678885924,12.995521001005187,20.164803045612253,9.58700906196253,-56.73191628612818,-0.0567319162861281,-3.9424767442474473,-6.361312677851883,-2.8563670622378816
2350.624,0.0806294210526318,-0.021833,0.1090162105263309,,-2.183300000000001e-05,-21.833,-21.833,0.1010873157894726,0.106207,0.106207,-1.5172428571428571,-2.448120014051068,-1.0992588678885924,12.995521001005187,20.164803045612253,9.58700906196253,-56.73191628612818,-0.0567319162861281,-3.9424767442474473,-6.361312677851883,-2.8563670622378816
2350.674,0.0808465789473716,-0.0217536052631572,0.0979162105263185,,-2.175360526315722e-05,-21.75360526315721,-21.833,0.101903,0.1083535974025937,0.1083535974025937,-1.547908534322767,-2.497600067751857,-1.1214764828347612,13.28590535169582,20.5977396477574,9.80522382641329,-56.52561318696067,-0.0565256131869606,-4.022159913332231,-6.48988402692834,-2.914098380481068
2350.724,0.082205789473692,-0.0214700526315773,0.0990491052631644,,-2.147005263157732e-05,-21.47005263157732,-21.833,0.101903,0.1128256753247012,0.1128256753247012,-1.6117953617814458,-2.6006835129626933,-1.167763180639665,13.965912627491528,21.60867451120816,10.316924480050382,-55.78881640422346,-0.0557888164042234,-4.188166515593582,-6.757741004173192,-3.0343719601553736
2350.774,0.082102,-0.0216605,0.100612,,-2.16605e-05,-21.6605,-21.876,0.101903,0.113094,0.113094,-1.6156285714285712,-2.6068685196747063,-1.1705403825076734,13.882279146814422,21.484558719757302,10.253938172738724,-56.2836839974204,-0.0562836839974204,-4.198126911728236,-6.773812422806227,-3.041588374935089
2350.824,0.0812913157894683,-0.0219325789473686,0.101903,,-2.1932578947368608e-05,-21.932578947368608,-21.919,0.101903,0.1116668289473562,0.1116668289473562,-1.5952404135336602,-2.573971572981441,-1.1557689414951924,13.560461248564124,21.006396398742737,10.011707611636034,-56.99066700778699,-0.0569906670077869,-4.145149342593328,-6.68833141580437,-3.0032055528334283
2350.874,0.0797051315789511,-0.0219891578947367,0.101903,,-2.1989157894736703e-05,-21.989157894736707,-21.919,0.101903,0.1082688026315862,0.1082688026315862,-1.5466971804512322,-2.495645509427169,-1.1205988438469308,13.143326856068189,20.385260753229165,9.698058326819156,-57.13768446327384,-0.0571376844632738,-4.0190122732263,-6.484805208660005,-2.9118178811641147
2350.924,0.0788531578947362,-0.0220457368421053,0.1059804736842159,,-2.204573684210532e-05,-22.04573684210532,-21.919,0.101903,0.107929,0.107929,-1.5418428571428568,-2.4878129030715272,-1.1170818340820086,13.073345182524186,20.28090454835723,9.645474065126896,-57.28470191876202,-0.057284701918762,-4.006398566289253,-6.464452587945011,-2.9026791139969337
2350.974,0.0787172368421121,-0.0219550789473654,0.1091517894736549,,-2.1955078947365493e-05,-21.955078947365493,-21.93031578947393,0.1020162894736866,0.107929,0.107929,-1.5418428571428568,-2.4878129030715272,-1.1170818340820086,13.123785915200376,20.356125766903048,9.683374215910131,-57.049132088914696,-0.0570491320889147,-4.006398566289253,-6.464452587945011,-2.9026791139969337
2351.024,0.0803034210526293,-0.0212754736842115,0.102355736842115,,-2.1275473684211503e-05,-21.275473684211505,-21.98689473684202,0.1025827368421044,0.107929,0.107929,-1.5418428571428568,-2.4878129030715272,-1.1170818340820086,13.514672983989188,20.938289776826448,9.977260819288023,-55.28321311777632,-0.0552832131177763,-4.006398566289253,-6.464452587945011,-2.9026791139969337
2351.074,0.0805797105263151,-0.0211349473684212,0.1017217368421096,,-2.1134947368421268e-05,-21.13494736842128,-22.043473684210635,0.1031491842105274,0.1074418552631566,0.1074418552631566,-1.5348836466165237,-2.4765839936775533,-1.1120398107509637,13.541200599143194,20.977749860417443,9.997217167384012,-54.91806278647008,-0.05491806278647,-3.988315419264223,-6.435274850221224,-2.889577678301906
2351.124,0.0801688051948077,-0.0213283896103875,0.1035355454545473,,-2.132838961038757e-05,-21.328389610387585,-22.09993506493488,0.103625,0.1072580909090895,0.1072580909090895,-1.5322584415584215,-2.4723481411154715,-1.1101378212793644,13.405205644885369,20.775390804508483,9.89492581150984,-55.420712402987895,-0.0554207124029879,-3.981493960298888,-6.424268207389162,-2.884635457467396
2351.174,0.079386337662335,-0.0219433246753267,0.1029764545454526,,-2.194332467532671e-05,-21.94332467532672,-22.155779220779404,0.103625,0.1078171818181841,0.1078171818181841,-1.5402454545454871,-2.485235442745577,-1.1159244986149277,13.117643067279811,20.34696626189601,9.67875831686654,-57.01858922365073,-0.0570185892236507,-4.002247798624286,-6.457755191185856,-2.899671837908746
2351.224,0.0789486842105245,-0.022177,0.1038171842105397,,-2.2177e-05,-22.177000000000003,-22.177000000000003,0.103625,0.107929,0.107929,-1.5418428571428568,-2.4878129030715272,-1.1170818340820086,13.000995591810968,20.172972021707228,9.591121401896896,-57.62578241549329,-0.0576257824154932,-4.006398566289253,-6.464452587945011,-2.9026791139969337
2351.274,0.07857506578947,-0.0222052894736848,0.1056858026315862,,-2.220528947368481e-05,-22.20528947368482,-22.177000000000003,0.103625,0.107929,0.107929,-1.5418428571428568,-2.4878129030715272,-1.1170818340820086,12.985507771321856,20.149861002587578,9.579487603046584,-57.69929114323871,-0.0576992911432387,-4.006398566289253,-6.464452587945011,-2.9026791139969337
2351.324,0.0768757236842011,-0.0224881842105278,0.1090838289473871,,-2.248818421052788e-05,-22.48818421052788,-22.177000000000003,0.103625,0.107929,0.107929,-1.5418428571428568,-2.4878129030715272,-1.1170818340820086,12.832635209281188,19.92163028972257,9.464683278476222,-58.43437842067958,-0.0584343784206795,-4.006398566289253,-6.464452587945011,-2.9026791139969337
2351.374,0.0768847105263111,-0.0221800131578974,0.1065692894737094,,-2.2180013157897468e-05,-22.180013157897463,-22.177000000000003,0.1042816973684168,0.107929,0.107929,-1.5418428571428568,-2.4878129030715272,-1.1170818340820086,12.999344201105384,20.17050790712282,9.5898809226351,-57.633611949757736,-0.0576336119497577,-4.006398566289253,-6.464452587945011,-2.9026791139969337
2351.424,0.0780424210526329,-0.0215253815789436,0.1003169473684075,,-2.152538157894364e-05,-21.525381578943644,-22.149802631581665,0.105549881578927,0.107929,0.107929,-1.5418428571428568,-2.4878129030715272,-1.1170818340820086,13.36825643167358,20.720382745700825,9.867140458218683,-55.93258579964259,-0.0559325857996425,-4.006398566289253,-6.464452587945011,-2.9026791139969337
2351.474,0.0778161052631584,-0.0221484078947352,0.1025827368420993,,-2.21484078947352e-05,-22.1484078947352,-21.69651315789593,0.1089479078947278,0.107929,0.107929,-1.5418428571428568,-2.4878129030715272,-1.1170818340820086,13.016686680875477,20.196384205916907,9.602908402984212,-57.55148731530885,-0.0575514873153088,-4.006398566289253,-6.464452587945011,-2.9026791139969337
2351.524,0.0767821200000119,-0.0220631200000047,0.1073437999999524,,-2.206312000000476e-05,-22.06312000000476,-21.488000000000003,0.111440879999988,0.107929,0.107929,-1.5418428571428568,-2.4878129030715272,-1.1170818340820086,13.063717714565136,20.266544761399263,9.638240789079983,-57.329871151517,-0.057329871151517,-4.006398566289253,-6.464452587945011,-2.9026791139969337
2351.574,0.0751108947368424,-0.0213884210526318,0.1139323421052635,,-2.1388421052631823e-05,-21.38842105263182,-21.488000000000003,0.113094,0.107929,0.107929,-1.5418428571428568,-2.4878129030715272,-1.1170818340820086,13.448103896314972,20.839240457159782,9.927188383259637,-55.57670098705493,-0.0555767009870549,-4.006398566289253,-6.464452587945011,-2.9026791139969337
2351.624,0.0746582631578949,-0.0210489473684212,0.1133658947368423,,-2.104894736842122e-05,-21.048947368421217,-21.488000000000003,0.113094,0.107929,0.107929,-1.5418428571428568,-2.4878129030715272,-1.1170818340820086,13.650189672409818,21.13980747031457,10.07922369745733,-54.69459625412865,-0.0546945962541286,-4.006398566289253,-6.464452587945011,-2.9026791139969337
2351.674,0.074205289473683,-0.021091947368422,0.1133885526315804,,-2.1091947368422106e-05,-21.0919473684221,-21.488000000000003,0.113094,0.107929,0.107929,-1.5418428571428568,-2.4878129030715272,-1.1170818340820086,13.624256845867016,21.101256962982177,10.05970881389138,-54.80632952030158,-0.0548063295203015,-4.006398566289253,-6.464452587945011,-2.9026791139969337
2351.724,0.073752,-0.021488,0.113955,,-2.1488e-05,-21.488000000000003,-21.488000000000003,0.113094,0.1085997792207958,0.1085997792207958,-1.551425417439941,-2.5032746714619343,-1.1240245027088904,13.46757038711193,20.86820901133382,9.94182986644326,-55.83545170871263,-0.0558354517087126,-4.0312983514118175,-6.504629189876036,-2.920719277755583
2351.774,0.0751112105263079,-0.0222807631578901,0.10715894736846,,-2.2280763157890184e-05,-22.28076315789018,-22.28076315789018,0.1085630789473944,0.1153075714285714,0.1153075714285714,-1.6472510204081632,-2.6578923553617817,-1.1934511889758157,13.7683888694963,21.315442237448803,10.168188560782662,-57.895405590824666,-0.0578954055908246,-4.280296202630658,-6.906395209175316,-3.101120915337156
2351.824,0.0757107792207794,-0.022693,0.1038930519480514,,-2.2693e-05,-22.693,-22.693,0.106207,0.1182589999999999,0.1182589999999999,-1.6894142857142855,-2.725924136277884,-1.223998930933338,13.857645645075571,21.44798986505841,10.235388933770151,-58.96658160954093,-0.0589665816095409,-4.389855257167219,-7.08317225766744,-3.1804976358732437
2351.874,0.0754874025974033,-0.022693,0.1044514935064916,,-2.2693e-05,-22.693,-22.693,0.106207,0.1182589999999999,0.1182589999999999,-1.6894142857142855,-2.725924136277884,-1.223998930933338,13.857645645075571,21.44798986505841,10.235388933770151,-58.96658160954093,-0.0589665816095409,-4.389855257167219,-7.08317225766744,-3.1804976358732437
2351.924,0.0738766184210522,-0.0227461842105263,0.1055499210526318,,-2.274618421052633e-05,-22.746184210526327,-22.746184210526327,0.106207,0.1182589999999999,0.1182589999999999,-1.6894142857142855,-2.725924136277884,-1.223998930933338,13.827484405378486,21.403207768782003,10.212679007998622,-59.104778017699374,-0.0591047780176993,-4.389855257167219,-7.08317225766744,-3.1804976358732437
2351.974,0.0727502727272718,-0.022826181818182,0.1090242727272893,,-2.2826181818182097e-05,-22.826181818182093,-22.80272727272741,0.106207,0.1182589999999999,0.1182589999999999,-1.6894142857142855,-2.725924136277884,-1.223998930933338,13.782363508964636,21.33619938126539,10.178708789773705,-59.312647645355554,-0.0593126476453555,-4.389855257167219,-7.08317225766744,-3.1804976358732437
2352.024,0.0724152077922097,-0.0229385194805188,0.1157320649350253,,-2.2938519480518816e-05,-22.938519480518817,-22.859220779220447,0.106207,0.1182589999999999,0.1182589999999999,-1.6894142857142855,-2.725924136277884,-1.223998930933338,13.71949674503843,21.242807184752984,10.131385396922925,-59.60455122504989,-0.0596045512250498,-4.389855257167219,-7.08317225766744,-3.1804976358732437
2352.074,0.0720795714285714,-0.0229028571428571,0.1145695714285714,,-2.290285714285714e-05,-22.90285714285714,-22.866,0.1101424285714285,0.1182589999999999,0.1182589999999999,-1.6894142857142855,-2.725924136277884,-1.223998930933338,13.739391992490091,21.272366458541832,10.146360778957805,-59.51188449327735,-0.0595118844932773,-4.389855257167219,-7.08317225766744,-3.1804976358732437
2352.124,0.0722431842105222,-0.022866,0.1107833421052875,,-2.2866e-05,-22.866,-22.88523684210506,0.113094,0.1182589999999999,0.1182589999999999,-1.6894142857142855,-2.725924136277884,-1.223998930933338,13.760014521091945,21.303002632879373,10.16188447697798,-59.41611312227395,-0.0594161131222739,-4.389855257167219,-7.08317225766744,-3.1804976358732437
2352.174,0.0733760789473681,-0.022866,0.1039872894736858,,-2.2866e-05,-22.866,-22.941815789473672,0.113094,0.1182589999999999,0.1182589999999999,-1.6894142857142855,-2.725924136277884,-1.223998930933338,13.760014521091945,21.303002632879373,10.16188447697798,-59.41611312227395,-0.0594161131222739,-4.389855257167219,-7.08317225766744,-3.1804976358732437
2352.224,0.0723726578947322,-0.0229587894736845,0.1092651973684457,,-2.295878947368456e-05,-22.95878947368456,-22.90560526315772,0.110307618421042,0.1182589999999999,0.1182589999999999,-1.6894142857142855,-2.725924136277884,-1.223998930933338,13.70821421475858,21.226042677934068,10.122893278093652,-59.657221749274655,-0.0596572217492746,-4.389855257167219,-7.08317225766744,-3.1804976358732437
2352.274,0.0716137763157871,-0.023038,0.1132859868421186,,-2.3038e-05,-23.038,-22.866,0.107929,0.118013,0.118013,-1.6859,-2.720253723560676,-1.2214527929057073,13.63781604034962,21.121414151398792,10.06991215616291,-59.8630461869565,-0.0598630461869565,-4.380723568304105,-7.068437984796994,-3.173881628479094
2352.324,0.0725196973684217,-0.023038,0.1081892763157858,,-2.3038e-05,-23.038,-22.866,0.107929,0.1174539090909054,0.1174539090909054,-1.677912987012934,-2.707366421930572,-1.2156661155701445,13.577592605173836,21.031873289823263,10.024596774585945,-59.8630461869565,-0.0598630461869565,-4.359969729978705,-7.034951001000303,-3.1588452480377445
2352.374,0.0726307368421058,-0.0225961710526344,0.1075098289473655,,-2.259617105263443e-05,-22.59617105263443,-22.95426315789417,0.107929,0.117398,0.117398,-1.6771142857142856,-2.7060776917676543,-1.2150874478366298,13.818601498204758,21.390017299283347,10.205990983740673,-58.71497662002883,-0.0587149766200288,-4.357894346146316,-7.031602302620875,-3.157341609993717
2352.424,0.0720169078947402,-0.0221475789473686,0.109106868421045,,-2.214757894736861e-05,-22.147578947368608,-23.038,0.1077817236842114,0.117398,0.117398,-1.6771142857142856,-2.7060776917676543,-1.2150874478366298,14.078790180479212,21.776092999582843,10.401958640183334,-57.549333338640174,-0.0575493333386401,-4.357894346146316,-7.031602302620875,-3.157341609993717
2352.474,0.0699780921052597,-0.0220344210526313,0.1136371315789549,,-2.203442105263139e-05,-22.03442105263139,-23.038,0.1072152763157885,0.117398,0.117398,-1.6771142857142856,-2.7060776917676543,-1.2150874478366298,14.145977995799369,21.875692319099088,10.452586107892731,-57.25529842766384,-0.0572552984276638,-4.357894346146316,-7.031602302620875,-3.157341609993717
