Repository: DunklesArchipel/ORR_on_Ru0001

This project contains the evaluated data files for the article "Impact of the potential dependent surface adlayer composition on the ORR activity and H2O2 formation on Ru(0001) in acid electrolytes".

The subfolders contain the final figures found in the submitted manuscript (and supporting information).

Among the final PNG, also the SVG files are included which are based on the raw PNG obtained from the data evaluation. The CSV contain the data for the individual traces in the figures, where ***r*** and ***b*** refer to the red and blue curves, respectively.

File: data/SI/figure_S5/figure_S5_ORR_HClO4_5mVs_b.csv (part 28 of 53)
t,E,current1_mA,coll_current,potential2,current1,current1_muA,cur1muA_filt,coll_cur_filt,coll_cur_norm,coll_cur_norm_filt,cur_H2O2,cur_H2O2_min,cur_H2O2_max,yield,yield_min,yield_max,j,current1_mA_geo,cur_H2O2_uAcm,cur_H2O2_min_uAcm,cur_H2O2_max_uAcm
3229.2259999999887,0.4120620731709187,-0.1453085609756681,4.158340999999767,,-0.0001453085609756,-145.30856097566814,-145.30856097566814,4.159643000000234,4.159643000000234,4.159643000000234,-59.42347142857476,-77.03042592593025,-48.36794186046783,58.04999904581933,69.29097501017397,49.94714500952192,-377.5767469852681,-0.3775767469852681,-154.40880348632956,-200.15956007487168,-125.68158423305896
3229.2759999999885,0.4112224390245805,-0.1450463658537179,4.159390999999762,,-0.0001450463658537,-145.046365853718,-145.046365853718,4.158593000000238,4.158593000000238,4.158593000000238,-59.40847142857482,-77.01098148148587,-48.35573255814229,58.11402871974993,69.36134508103883,50.00538562427192,-376.89544658179136,-0.3768954465817913,-154.36982676557253,-200.10903469611253,-125.64985899523344
3229.3259999999887,0.4110291951218804,-0.1446957317074114,4.153680024392721,,-0.0001446957317074,-144.69573170741148,-144.69573170741148,4.152546024392485,4.152546024392485,4.152546024392485,-59.32208606274978,-76.89900045171268,-48.28541888828471,58.153828632340144,69.40507989738,50.04159083852157,-375.9843419678896,-0.3759843419678896,-154.14535888015448,-199.81805780760763,-125.46715257686992
3229.3759999999884,0.4113438292682189,-0.144275609756196,4.142656853661118,,-0.0001442756097561,-144.275609756196,-144.275609756196,4.142572853660873,4.142572853660873,4.142572853660873,-59.17961219515532,-76.71431210483097,-48.16945178675434,58.17458173603025,69.4278829177323,50.06047066165298,-374.8926769027898,-0.3748926769027898,-153.7751479366593,-199.3381547327065,-125.16581808797852
3229.425999999989,0.4126432528732435,-0.1439691724138615,4.136313689656543,,-0.0001439691724138,-143.96917241386157,-143.96917241386157,4.136313689656543,4.136313689656543,4.136313689656543,-59.090195566522034,-76.59840166030634,-48.0966708099598,58.199920697310944,69.45572301987545,50.08352344452104,-374.09641538800673,-0.3740964153880067,-153.54280347230664,-199.0369674641012,-124.97670050071471
3229.4759999999887,0.413779,-0.1436699397591069,4.1302325180738215,,-0.0001436699397591,-143.66993975910694,-143.66993975910694,4.130605855422748,4.130605855422748,4.130605855422748,-59.00865507746782,-76.49270102634718,-48.03030064445056,58.228798285332594,69.4874486910687,50.10979698652399,-373.3188748796196,-0.3733188748796196,-153.33092474748855,-198.76230985785557,-124.80424107353724
3229.5259999999885,0.413779,-0.1433584939759764,4.1234909518088045,,-0.0001433584939759,-143.35849397597642,-143.35849397597642,4.12593838554326,4.12593838554326,4.12593838554326,-58.94197693633228,-76.40626639894926,-47.97602773887511,58.27171500938512,69.53459350680039,50.148846438045766,-372.5095991916139,-0.3725095991916139,-153.15766506164528,-198.53771396879944,-124.6632157478508
3229.5759999999887,0.4132265802471563,-0.1426841851854158,4.121360160493341,,-0.0001426841851854,-142.6841851854158,-142.9050246914916,4.122592839506659,4.122592839506659,4.122592839506659,-58.89418342152369,-76.3443118427159,-47.9371260407751,58.433039049306224,69.71176160051023,50.29566288513564,-370.7574428293602,-0.3707574428293602,-153.03347609626533,-198.37672827293653,-124.56213170626248
3229.6259999999884,0.4121642345681455,-0.141674925926158,4.123485469135314,,-0.0001416749259261,-141.674925926158,-142.32045679025788,4.120467530864686,4.120467530864686,4.120467530864686,-58.86382186949551,-76.30495427527195,-47.91241314958937,58.70568408004323,70.0110067082892,50.54389537103692,-368.134935074713,-0.368134935074713,-152.95458318058814,-198.27445967854015,-124.4979165423392
3229.675999999989,0.4133646265056948,-0.1419470120480987,4.112496795183546,,-0.000141947012048,-141.94701204809877,-142.12212048196295,4.11185409638766,4.11185409638766,4.11185409638766,-58.74077280553799,-76.1454462294011,-47.81225693474023,58.5394600357746,69.82859180991392,50.39253912710231,-368.8419367278326,-0.3688419367278326,-152.63484658023435,-197.8599863077112,-124.237665821121
3229.7259999999887,0.4141941686749546,-0.1422246987952155,4.103286963855189,,-0.0001422246987952,-142.22469879521557,-141.94183132535926,4.10451103614481,4.10451103614481,4.10451103614481,-58.63587194492585,-76.0094636323113,-47.72687251331175,58.384651331877976,69.65862978263377,50.25162169971394,-369.5634913145224,-0.3695634913145224,-152.36226714348308,-197.506642593404,-124.0157988377188
3229.7759999999885,0.4130532048195403,-0.1420692771084696,4.104324313252772,,-0.0001420692771084,-142.06927710846958,-141.68279518078265,4.103473686747227,4.103473686747227,4.103473686747227,-58.62105266781753,-75.99025345828198,-47.71481031101427,58.419409378781125,69.69679633885127,50.28325710526952,-369.15963613559495,-0.3691596361355949,-152.32376002177142,-197.4567259541481,-123.98445583167442
3229.8259999999887,0.4126945421686273,-0.1417933132530948,4.102353698796127,,-0.000141793313253,-141.79331325309488,-141.51355421689124,4.101233361446493,4.101233361446493,4.101233361446493,-58.58904802066418,-75.94876595271282,-47.68876001681968,58.47725084007848,69.76030194046855,50.33590692127135,-368.4425583935936,-0.3684425583935936,-152.24059760876952,-197.34892282618267,-123.91676549551006
3229.8759999999884,0.4129023734939271,-0.141430060241049,4.09820490361543,,-0.000141430060241,-141.43006024104903,-141.40933734942203,4.09812191566338,4.09812191566338,4.09812191566338,-58.544598795191135,-75.89114658635887,-47.652580414690455,58.55201761797375,69.84237543520553,50.40397177597169,-367.4986643126121,-0.3674986643126121,-152.12509860549375,-197.1992018960104,-123.82275467889023
3229.925999999989,0.413295761904668,-0.1400812380955667,4.093159095239269,,-0.0001400812380955,-140.08123809556676,-140.55273809544934,4.093159095239269,4.093159095239269,4.093159095239269,-58.47370136056098,-75.7992425044309,-47.59487320045661,58.899266390178326,70.22334052042287,50.72022525593015,-363.9938200382396,-0.3639938200382395,-151.94087530469497,-196.96039391349348,-123.67280548056569
3229.9759999999887,0.4136318674698562,-0.1390034337349281,4.087522542170302,,-0.0001390034337349,-139.00343373492817,-139.77725301211802,4.087522542170302,4.087522542170302,4.087522542170302,-58.393179173861455,-75.69486189204262,-47.52933188570118,59.16330408449612,70.51277391000743,50.9608397511957,-361.1932013985394,-0.3611932013985394,-151.73164258564523,-196.68916631472527,-123.50249977901356
3230.0259999999885,0.4137354819276869,-0.1390552409638434,4.080262301206495,,-0.0001390552409638,-139.0552409638435,-139.4658072289875,4.080262301206495,4.080262301206495,4.080262301206495,-58.28946144580706,-75.56041298530545,-47.444910479145285,59.07375342137038,70.41463341085897,50.879219252161,-361.32781979151525,-0.3613278197915152,-151.46213745738208,-196.3398078151249,-123.2831351397296
3230.0759999999887,0.4145708414631053,-0.1393510853657465,4.069297768295776,,-0.0001393510853657,-139.35108536574657,-139.24375609759662,4.069297768295776,4.069297768295776,4.069297768295776,-58.13282526136823,-75.3573660795514,-47.317415910416,58.87347994757251,70.19506272090129,50.69673307165337,-362.0965561008857,-0.3620965561008857,-151.0551264692924,-195.81220097871235,-122.95184712616822
3230.1259999999884,0.4159360853655388,-0.1398236463413544,4.055650817076318,,-0.0001398236463413,-139.82364634135445,-139.0864390244265,4.055650817076318,4.055650817076318,4.055650817076318,-57.93786881537597,-75.10464476067254,-47.15873043111997,58.59367407198404,69.88809558348945,50.44189858438271,-363.3244812466869,-0.3633244812466869,-150.5485422722753,-195.15551776035684,-122.53951115185195
3230.175999999989,0.4161142380952145,-0.139562726190547,4.050015059524989,,-0.0001395627261904,-139.56272619054698,-139.077,4.050978559524753,4.050978559524753,4.050978559524753,-57.87112227892504,-75.0181214726806,-47.10440185493899,58.62330368125635,69.92061247741668,50.46887724491145,-362.6464937894903,-0.3626464937894903,-150.3751048647581,-194.93069149135303,-122.39834116898916
3230.2259999999887,0.415889731707581,-0.1390757926831547,4.0464959999997605,,-0.000139075792683,-139.0757926831547,-138.9679268293642,4.04767200000024,4.04767200000024,4.04767200000024,-57.82388571428914,-74.95688888889333,-47.06595348837488,58.73436278303217,70.04247046604536,50.57001393443856,-361.3812223664935,-0.3613812223664935,-150.25236310546856,-194.7715818033852,-122.2984350858465
3230.2759999999885,0.4147348536588052,-0.1380788414636465,4.047545999999756,,-0.0001380788414635,-138.0788414636465,-138.54841463424393,4.046622000000244,4.046622000000244,4.046622000000244,-57.8088857142892,-74.93744444444896,-47.05374418604935,59.02246817308588,70.35841801953137,50.83248205162919,-358.79069641373883,-0.3587906964137388,-150.21338638471153,-194.72105642462603,-122.266709848021
3230.3259999999887,0.4144910731706601,-0.1379604756096605,4.040785512197749,,-0.0001379604756095,-137.9604756096605,-138.22606097566955,4.03971451219751,4.03971451219751,4.03971451219751,-57.71020731710728,-74.80952800365759,-46.973424560436165,58.98707609530452,70.31961905646644,50.800231344530566,-358.4831288912055,-0.3584831288912055,-149.95697569592969,-194.38867219842737,-122.05800347343116
3230.3759999999884,0.4148057073170003,-0.1383805975608783,4.029237951222186,,-0.0001383805975608,-138.38059756087836,-137.9632560976218,4.029216951221942,4.029216951221942,4.029216951221942,-57.56024216031345,-74.61512872633224,-46.85135989792956,58.75267477899664,70.06255949541324,50.58669199492578,-359.57479395631134,-0.3595747939563113,-149.56729902661883,-193.88353577524663,-121.7408247891084
3230.425999999989,0.416270506172498,-0.1381282716049993,4.022237135804054,,-0.0001381282716049,-138.1282716049993,-137.80192592596245,4.022237135804054,4.022237135804054,4.022237135804054,-57.46053051148648,-74.48587288526025,-46.77019925353551,58.75646242494498,70.06671457709406,50.5901417533293,-358.91913806817195,-0.3589191380681719,-149.30820348711427,-193.547671187,-121.52993307090696
3230.4759999999887,0.4173740243901489,-0.1376368536587384,4.015548439025816,,-0.0001376368536587,-137.63685365873843,-137.4354878050443,4.01611543902546,4.01611543902546,4.01611543902546,-57.3730777003637,-74.3725081301011,-46.699016732854176,58.84118547246061,70.15964531243277,50.66731356588324,-357.6422140637395,-0.3576422140637395,-149.0809619005433,-193.2530987599635,-121.3449689888143
3230.5259999999885,0.4177935365852692,-0.1367447804880102,4.009249658538036,,-0.000136744780488,-136.7447804880103,-136.70073170748626,4.011391658537674,4.011391658537674,4.011391658537674,-57.30559512196677,-74.28503071366062,-46.64408905276365,59.06259644366328,70.40240456138213,50.86905128928011,-355.3242082723756,-0.3553242082723755,-148.9056119262664,-193.02579323775277,-121.20224226556569
3230.5759999999887,0.4174574878050198,-0.1361925121952165,4.008619999999645,,-0.0001361925121951,-136.19251219521655,-136.45724390245084,4.008935000000355,4.008935000000355,4.008935000000355,-57.27050000000507,-74.2395370370436,-46.61552325581808,59.20563248773774,70.55915418578013,50.9994247690541,-353.88916780362376,-0.3538891678036238,-148.8144190750237,-192.9075802824381,-121.12801552618208
3230.6259999999884,0.4169545432096569,-0.1358357777776923,4.009261296298613,,-0.0001358357777775,-135.8357777776924,-136.38771604944372,4.006848370372198,4.006848370372198,4.006848370372198,-57.24069100531712,-74.2008957476333,-46.59126012060696,59.29328557344553,70.65518083315706,51.07933632796357,-352.9622119518691,-0.3529622119518691,-148.73696195089002,-192.80717289930183,-121.0649690297942
3230.675999999989,0.4179113333331157,-0.1362079999999153,3.999165000002296,,-0.0001362079999998,-136.20799999991536,-136.12166666672715,3.998878000001812,3.998878000001812,3.998878000001812,-57.12682857145445,-74.05329629632985,-46.498581395369904,59.09626216195806,70.43930347693977,50.89973337607398,-353.92941205954963,-0.3539294120595496,-148.44109633159667,-192.4236433928105,-120.824148176881
3230.7259999999887,0.4179390370372765,-0.1362866172840105,3.993957481481362,,-0.0001362866172839,-136.28661728401056,-135.92916049385107,3.9943295185186383,3.9943295185186383,3.9943295185186383,-57.06185026455197,-73.96906515775255,-46.445692075798114,59.0248797810823,70.36106163574495,50.834679689123085,-354.1336949881408,-0.3541336949881408,-148.27225357670244,-192.20477315498465,-120.68671802754848
3230.7759999999885,0.4168760740743211,-0.1360205679012964,3.9944889629628393,,-0.0001360205679012,-136.02056790129637,-135.82298765434564,3.993798037037161,3.993798037037161,3.993798037037161,-57.05425767195944,-73.95922290809557,-46.43951205857164,59.10066991132628,70.4441342883627,50.90375063826124,-353.4423794882957,-0.3534423794882957,-148.25252461928227,-192.1791985805511,-120.6706595738344
3230.8259999999887,0.4168805783132052,-0.1357168915663365,3.983683855424667,,-0.0001357168915662,-135.7168915663365,-135.631927710891,3.983258542171536,3.983258542171536,3.983258542171536,-56.90369345959336,-73.76404707725065,-46.31695979269227,59.08370951311689,70.42554568915075,50.88829297067441,-352.6532923077424,-0.3526532923077424,-147.8612913351876,-191.67204432339133,-120.35221387747828
3230.8759999999884,0.4173155121947752,-0.1353107560977592,3.972013719513557,,-0.0001353107560977,-135.3107560977592,-135.36750000012384,3.972013719513557,3.972013719513557,3.972013719513557,-56.74305313590796,-73.55580962062142,-46.18620604085531,59.09078644399089,70.43330211097388,50.89474280630832,-351.59797039118695,-0.3515979703911869,-147.4438757992788,-191.1309501101762,-120.0124570459246
3230.925999999989,0.4187850243899047,-0.1344705121953158,3.966239939025723,,-0.0001344705121952,-134.47051219531585,-134.84250000012116,3.966239939025723,3.966239939025723,3.966239939025723,-56.66057055751032,-73.4488877597356,-46.11906905843863,59.28974998879141,70.65130793529988,51.07611273945496,-349.41464026095537,-0.3494146402609553,-147.2295491042429,-190.85311920920373,-119.83800508484887
3230.9759999999887,0.4187807317076014,-0.1342542317072458,3.963584,,-0.0001342542317071,-134.25423170724588,-134.43076829275407,3.963584,3.963584,3.963584,-56.62262857142856,-73.3997037037037,-46.08818604651162,59.32896055473801,70.69425730694178,51.11186444161039,-348.8526466483731,-0.348852646648373,-147.1309588244774,-190.72531699469292,-119.7577571827142
3231.0259999999885,0.4175209756100453,-0.1345694756096837,3.963584,,-0.0001345694756096,-134.56947560968368,-134.11552439031627,3.963584,3.963584,3.963584,-56.62262857142856,-73.3997037037037,-46.08818604651162,59.231136990668965,70.58709751707792,51.02267528982058,-349.6717915520883,-0.3496717915520883,-147.1309588244774,-190.72531699469292,-119.7577571827142
3231.0759999999887,0.4185287804875219,-0.1343172804878756,3.9517736951248974,,-0.0001343172804878,-134.31728048787565,-134.08399999999995,3.9536631463439393,3.9536631463439393,3.9536631463439393,-56.4809020906277,-73.21598419155443,-45.97282728306906,59.204863827661256,70.55831199364476,50.99872405809053,-349.0164756294857,-0.3490164756294857,-146.76268992673903,-190.2479313865136,-119.45800342874108
3231.1259999999884,0.4191607317075827,-0.1340158292683529,3.942608841462932,,-0.0001340158292682,-134.01582926835297,-134.01582926835297,3.944960158537069,3.944960158537069,3.944960158537069,-56.356573693386686,-73.05481775068644,-45.87162975043103,59.20666316820409,70.56028346110236,51.00036433961868,-348.2331702958021,-0.3482331702958021,-146.43962904530883,-189.8291487624373,-119.19504689734444
3231.175999999989,0.4180058536588028,-0.1337536341464018,3.944708231706833,,-0.0001337536341463,-133.75363414640188,-133.75363414640188,3.942860768293167,3.942860768293167,3.942860768293167,-56.326582404188095,-73.01594015357716,-45.847218235967055,59.2661176700593,70.62542001237226,51.054566420830405,-347.551869892323,-0.347551869892323,-146.36169823835937,-189.7281273460214,-119.13161484517624
3231.2259999999887,0.4176986543209396,-0.1334565185185904,3.936940432101887,,-0.0001334565185185,-133.45651851859049,-133.45651851859049,3.934815123459431,3.934815123459431,3.934815123459431,-56.21164462084901,-72.86694673073019,-45.75366422627245,59.27367428504441,70.63369805531133,51.06145591225784,-346.7798303684694,-0.3467798303684694,-146.06303837931543,-189.3409756768904,-118.8885196110707
3231.2759999999885,0.4179109999999517,-0.1331380000000724,3.923125000003141,,-0.000133138,-133.13800000007242,-133.13800000007242,3.923125000002658,3.923125000002658,3.923125000002658,-56.044642857180826,-72.65046296301217,-45.61773255817044,59.24924402231658,70.60693482709435,51.03918280585166,-345.95217654498435,-0.3459521765449843,-145.62909297208515,-188.7784538527029,-118.53530823309256
3231.3259999999887,0.4196116172835674,-0.1323935555557233,3.916216975310199,,-0.0001323935555557,-132.3935555557233,-132.3935555557233,3.917279938272922,3.917279938272922,3.917279938272922,-55.96114197532746,-72.54222107912818,-45.54976672410374,59.42102077502168,70.79507762900937,51.19581464537778,-344.0177763298748,-0.3440177763298748,-145.4121202684199,-188.4971929405443,-118.3587025440627
3231.3759999999884,0.4201813827163458,-0.1317098641976667,3.912337925925679,,-0.0001317098641976,-131.70986419766672,-131.8916543210123,3.913252074074321,3.913252074074321,3.913252074074321,-55.903601058204586,-72.46763100137632,-45.502931093887454,59.59444433475183,70.98493487808834,51.35400185864128,-342.2412398534027,-0.3422412398534027,-145.26260318449914,-188.30337449842483,-118.2370025920342
3231.425999999989,0.4189060740743679,-0.1311252962964309,3.913400888888644,,-0.0001311252962964,-131.125296296431,-131.78548148150594,3.912189111111356,3.912189111111356,3.912189111111356,-55.88841587301937,-72.44794650206214,-45.49057105943437,59.76932410429852,71.1762955741435,51.51357207082068,-340.7222705300636,-0.3407222705300636,-145.22314526965843,-188.2522253495572,-118.20488568460571
3231.4759999999887,0.4186,-0.1313485802468063,3.905174962965464,,-0.0001313485802468,-131.34858024680636,-131.5179259259973,3.9042608148170777,3.9042608148170777,3.9042608148170777,-55.775154497386815,-72.30112620031625,-45.39838156764044,59.613126655080976,71.00538219443901,51.37104604411898,-341.3024622756199,-0.3413024622756199,-144.92884146895136,-187.87072042271475,-117.96533607937904
3231.5259999999885,0.4186300999999512,-0.1317148500000731,3.894372862501952,,-0.00013171485,-131.71485000007314,-131.22133750003673,3.894372862501952,3.894372862501952,3.894372862501952,-55.63389803574217,-72.11801597225836,-45.28340537792968,59.3907337188148,70.76191136128925,51.168194038094974,-342.2541952019457,-0.3422541952019457,-144.56179389157313,-187.3949180075948,-117.66657642337351
3231.5759999999887,0.418845099999951,-0.1313923500000735,3.885764737501962,,-0.00013139235,-131.39235000007352,-131.05946250003691,3.885764737501962,3.885764737501962,3.885764737501962,-55.5109248214566,-71.95860625003633,-45.1833109011856,59.40069790051863,70.77282308083315,51.17728079913806,-341.4161957056669,-0.3414161957056669,-144.24225438265154,-186.98070012565935,-117.40648612541403
3231.6259999999884,0.4200379764701105,-0.1307516470590385,3.877156552943207,,-0.000130751647059,-130.75164705903856,-130.57491764723792,3.877156552943207,3.877156552943207,3.877156552943207,-55.38795075633152,-71.79919542487418,-45.08321573189775,59.512270797179056,70.89498571755061,51.279041046030414,-339.7513623975979,-0.3397513623975979,-143.9227126628677,-186.56647937779144,-117.14639402791558
3231.675999999989,0.4220638588230581,-0.1298398823531532,3.868548317649061,,-0.0001298398823531,-129.83988235315329,-129.8155058825296,3.868548317649061,3.868548317649061,3.868548317649061,-55.26497596641516,-71.6397836601678,-44.9831199726635,59.712075056403634,71.1136613214668,51.46132874303198,-337.3821891750939,-0.3373821891750939,-143.60316905975134,-186.15225618856653,-116.88630039747204
3231.7259999999887,0.4226555555554837,-0.1294264444445163,3.865385222222702,,-0.0001294264444444,-129.4264444445163,-129.69400000000002,3.865385222222702,3.865385222222702,3.865385222222702,-55.219788888895735,-71.58120781893892,-44.94633979328723,59.811443636856055,71.22237090269516,51.55201253423925,-336.30789224740164,-0.3363078922474016,-143.4857527862641,-186.00004990812016,-116.79072901207545
3231.7759999999885,0.4226037804881172,-0.1292472195121231,3.860493670735072,,-0.000129247219512,-129.24721951212308,-129.62478048787693,3.860493670735072,3.860493670735072,3.860493670735072,-55.14990958192959,-71.49062353213095,-44.88946128761711,59.81645143054273,71.22784866864427,51.556583117879306,-335.84218557122705,-0.335842185571227,-143.30417503730905,-185.7646713446599,-116.64293316990272
3231.8259999999887,0.4212391463417764,-0.1295618536584644,3.8457967195155662,,-0.0001295618536584,-129.56185365846443,-129.3101463415356,3.8457967195155662,3.8457967195155662,3.8457967195155662,-54.939953135936655,-71.21845776880677,-44.71856650599495,59.554921537607264,70.9416747713376,51.3179466331288,-336.65974605540214,-0.3366597460554021,-142.758614119533,-185.0574627475428,-116.19887195775942
3231.8759999999884,0.420666,-0.1288519518075685,3.839022686747231,,-0.0001288519518075,-128.85195180756855,-129.0574578313739,3.839022686747231,3.839022686747231,3.839022686747231,-54.84318123924614,-71.0930127175413,-44.63979868310733,59.71108796363088,71.11258129095135,51.46042801096349,-334.8151029749097,-0.3348151029749097,-142.5071573732363,-184.73150029863967,-115.99419786193654
3231.925999999989,0.420666,-0.127400144578641,3.83798593975927,,-0.0001274001445785,-127.4001445786411,-128.84962650607102,3.83798593975927,3.83798593975927,3.83798593975927,-54.828370567989566,-71.07381369924573,-44.62774348557291,60.17540177383519,71.62029146386455,51.88431246556304,-331.04265731123047,-0.3310426573112304,-142.46867261338335,-184.6816126469784,-115.96287305740506
3231.9759999999887,0.4208589756097087,-0.128152951219299,3.830659121952996,,-0.0001281529512192,-128.1529512192991,-128.54353658543684,3.830659121952996,3.830659121952996,3.830659121952996,-54.72370174218565,-70.93813188801843,-44.542547929686,59.84766328122911,71.26198801156768,51.585071005537856,-332.9987862590366,-0.3329987862590366,-142.19669610702715,-184.3290505091093,-115.7414968313012
3232.0259999999885,0.4213004578310839,-0.128745963855494,3.820779204822777,,-0.0001287459638554,-128.74596385549404,-128.22979518079538,3.821069662653861,3.821069662653861,3.821069662653861,-54.586709466483725,-70.76054930840483,-44.43104258899838,59.54935198115601,70.93557817861668,51.31286595283612,-334.5396987874673,-0.3345396987874672,-141.84072879529867,-183.8676114013131,-115.45175599617332
3232.0759999999887,0.4223378072286826,-0.1284351204819975,3.805740650605788,,-0.0001284351204819,-128.43512048199753,-127.91834939766032,3.8070684578344713,3.8070684578344713,3.8070684578344713,-54.38669225477815,-70.50126773767538,-44.26823788179617,59.49694015241316,70.87820219177327,51.26505738069858,-333.7319884296007,-0.3337319884296006,-141.32099446147987,-183.19388170932575,-115.0287164221348
3232.1259999999884,0.4222114268294621,-0.1281215487805606,3.800676999999757,,-0.0001281215487805,-128.1215487805606,-127.8,3.8010970000002415,3.8010970000002415,3.8010970000002415,-54.301385714289175,-70.39068518518967,-44.19880232558421,59.53350752158,70.91823388309086,51.29841256922568,-332.91718865331626,-0.3329171886533162,-141.09932984765314,-182.90653869140215,-114.84829173646185
3232.175999999989,0.4213717926831211,-0.1278063048781217,3.801726999999757,,-0.0001278063048781,-127.80630487812172,-127.8,3.800047000000242,3.800047000000242,3.800047000000242,-54.286385714289175,-70.37124074074522,-44.18659302325863,59.6250025607032,71.0183795252793,51.38188095254369,-332.0980437495982,-0.3320980437495982,-141.06035312689593,-182.8560133126429,-114.81656649863622
3232.2259999999887,0.4231256543205831,-0.1269149753088441,3.78977082716323,,-0.0001269149753087,-126.91497530884416,-127.2797530865386,3.789090530866696,3.789090530866696,3.789090530866696,-54.12986472666708,-70.16834316419806,-44.05919221938018,59.79719136546473,71.20678067311512,51.53900481732939,-329.78197016797384,-0.3297819701679738,-140.6536414717501,-182.3287945004168,-114.48552212816868
3232.2759999999885,0.4237844444447587,-0.1264709999999153,3.7813750000003625,,-0.0001264709999998,-126.47099999991534,-126.82511111118367,3.7813750000003625,3.7813750000003625,3.7813750000003625,-54.01964285714803,-70.02546296296967,-43.96947674419026,59.85866303321664,71.2740187859731,51.59511118970263,-328.6283233920265,-0.3286283233920265,-140.36723566977807,-181.95752772008268,-114.25240112656356
3232.3259999999887,0.4224023456793238,-0.1268432222221383,3.7797805555559134,,-0.0001268432222221,-126.84322222213834,-126.5059753087139,3.7797805555559134,3.7797805555559134,3.7797805555559134,-53.9968650793702,-69.99593621399842,-43.95093669251063,59.71780470260784,71.11993037371998,51.46655713732488,-329.5955234997072,-0.3295955234997072,-140.30804879751702,-181.8808039967813,-114.20422576542084
3232.3759999999884,0.4222005925925431,-0.126703839506247,3.771108604940865,,-0.0001267038395062,-126.70383950624702,-126.38371604939503,3.771894740743088,3.771894740743088,3.771894740743088,-53.8842105820441,-69.84990260635347,-43.85924117143124,59.67638562540503,71.07460977907843,51.42876289191128,-329.2333447533288,-0.3292333447533288,-140.0153219385622,-181.50134325369172,-113.96595971743434
3232.425999999989,0.4224007407407162,-0.1263911481482093,3.7614164814812368,,-0.0001263911481482,-126.39114814820933,-126.3115185185674,3.7628825185187633,3.7628825185187633,3.7628825185187633,-53.75546455026805,-69.6830096021993,-43.75444788975306,59.67968394747663,71.07821897763993,51.43177244504253,-328.42083250363385,-0.3284208325036338,-139.6807820632867,-181.06768045240864,-113.69365981895427
3232.4759999999887,0.4225069135802226,-0.1261257160494433,3.762478827160251,,-0.0001261257160494,-126.12571604944334,-126.09917283955464,3.761820172839749,3.761820172839749,3.761820172839749,-53.74028818342498,-69.66333653406942,-43.742095033020334,59.75591486854702,71.16162585684395,51.50133477823575,-327.73112098406057,-0.3277311209840605,-139.64134706244997,-181.0165610068796,-113.66156156245928
3232.5259999999885,0.4233569135798761,-0.1258599753087038,3.7566334567930895,,-0.0001258599753087,-125.85997530870388,-125.85997530870388,3.757037765434077,3.757037765434077,3.757037765434077,-53.671968077629664,-69.57477343396438,-43.68648564458229,59.79099547998914,71.20000294888652,51.53335009053228,-327.040607474353,-0.327040607474353,-139.46382081673752,-180.7864343920672,-113.51706345548406
3232.5759999999887,0.4249507407403821,-0.1255939259259857,3.74388037037324,,-0.0001255939259259,-125.59392592598576,-125.59392592598576,3.7485352962982095,3.7485352962982095,3.7485352962982095,-53.55050423283156,-69.41732030181869,-43.58761972439778,59.7847269773973,71.19314567194562,51.52762915935561,-326.3492919744977,-0.3263492919744977,-139.1482033260181,-180.3773006078013,-113.26016549792172
3232.6259999999884,0.424218536585611,-0.1252851219512929,3.7451214634138985,,-0.0001252851219512,-125.285121951293,-125.285121951293,3.7447435365861015,3.7447435365861015,3.7447435365861015,-53.4963362369443,-69.34710252937224,-43.54352949518722,59.84550834194283,71.25963104456136,51.58310407874199,-325.54688088847684,-0.3255468808884768,-139.00745060270646,-180.1948433738787,-113.14559932778432
3232.675999999989,0.4238191686743139,-0.1249836867470481,3.7449014578338513,,-0.000124983686747,-124.98368674704818,-124.98368674704818,3.740607686748672,3.740607686748672,3.740607686748672,-53.437252667838166,-69.270512717568,-43.49543821800781,59.900203241929226,71.31944936941841,51.63302958396672,-324.7636171696609,-0.3247636171696609,-138.85392501774723,-179.99582872670936,-113.0206366423524
3232.7259999999887,0.4254782048189057,-0.1247240481928292,3.734011698797618,,-0.0001247240481928,-124.7240481928292,-124.7240481928292,3.733348048194397,3.733348048194397,3.733348048194397,-53.33354354563423,-69.13607496656289,-43.41102381621391,59.9059473116678,71.32573098565412,51.63827308305914,-324.0889598746212,-0.3240889598746212,-138.58444225133942,-179.64649921469925,-112.8012902045786
3232.7759999999885,0.4255135903617058,-0.1244647590362036,3.729738831325183,,-0.0001244647590362,-124.46475903620365,-124.46475903620365,3.729998168674817,3.729998168674817,3.729998168674817,-53.28568812392595,-69.07404016064476,-43.37207172877694,59.95561639957239,71.38004415371981,51.68361620163122,-323.41521047107693,-0.3234152104710769,-138.46009242409664,-179.48530499419937,-112.70007522891588
3232.8259999999887,0.4243732289159196,-0.1242057228916245,3.73025750602398,,-0.0001242057228916,-124.20572289162466,-124.20572289162466,3.729479493976021,3.729479493976021,3.729479493976021,-53.27827848537172,-69.06443507363001,-43.36604062762815,60.03727442700881,71.46932128657558,51.75817180278788,-322.74211850619184,-0.3227421185061918,-138.44083886324066,-179.4603466745712,-112.68440372589356
3232.8759999999884,0.4240884634146824,-0.123267243902668,3.724504121952666,,-0.0001232672439026,-123.26724390266806,-123.60551219526656,3.724126121952545,3.724126121952545,3.724126121952545,-53.20180174217921,-68.96529855467675,-43.30379211572726,60.295902375140045,71.75194966791818,51.99438407880827,-320.3035296069212,-0.3203035296069211,-138.242118018985,-179.20274558016575,-112.52265420149942
3232.925999999989,0.4243190975606671,-0.122651951219429,3.717029512197495,,-0.0001226519512194,-122.6519512194291,-123.04904878057091,3.7173235121972574,3.7173235121972574,3.7173235121972574,-53.10462160281796,-68.8393242999492,-43.224692002293686,60.42974182994087,71.89813124722006,52.116670753357866,-318.7047235336844,-0.3187047235336843,-137.9896004753164,-178.87540802355826,-112.3171166659552
3232.9759999999887,0.425683731707008,-0.1230196341462581,3.706531341465792,,-0.0001230196341462,-123.01963414625818,-122.68136585374182,3.7078753414655545,3.7078753414655545,3.7078753414655545,-52.9696477352222,-68.66435817528804,-43.11482955192505,60.19644738467028,71.64328887735695,51.90353475393502,-319.66012851809813,-0.3196601285180981,-137.6388778921965,-178.4207676380325,-112.03164479597388
3233.0259999999885,0.4255705121953415,-0.1226146341465366,3.703423999999756,,-0.0001226146341464,-122.61463414653666,-122.31407317081704,3.703802000000244,3.703802000000244,3.703802000000244,-52.91145714286062,-68.58892592593044,-43.0674651162819,60.28899379480088,71.74440256231097,51.98807271021446,-318.60775705837733,-0.3186077570583773,-137.48767266091824,-178.2247608567459,-111.90857077051486
3233.0759999999887,0.4246260000002148,-0.1217750000001909,3.704473999999761,,-0.000121775,-121.77500000019091,-121.94700000008346,3.702752000000239,3.702752000000239,3.702752000000239,-52.89645714286055,-68.5694814814859,-43.05525581395626,60.56680124851732,72.04777459028841,52.24193289186279,-316.42601134768887,-0.3164260113476889,-137.44869594016086,-178.1742354779863,-111.87684553268907
3233.1259999999884,0.4264327901230331,-0.1215089506173463,3.69118943210188,,-0.0001215089506173,-121.50895061734631,-121.84082716051871,3.690530395064594,3.690530395064594,3.690530395064594,-52.72186278663705,-68.34315546415914,-42.91314412865806,60.51956224803079,71.99620470348506,52.198756128182566,-315.7346958475049,-0.3157346958475049,-136.9950215756071,-177.58613907949072,-111.50757570107557
3233.175999999989,0.4270344390247057,-0.1214837195121101,3.680559463416091,,-0.0001214837195121,-121.48371951211008,-121.6950609756584,3.680559463416091,3.680559463416091,3.680559463416091,-52.57942090594416,-68.15850858177946,-42.7972030629778,60.41419312516378,71.88115143641427,52.10246252837602,-315.6691341312924,-0.3156691341312924,-136.624893748414,-177.10634374794404,-111.20630886498812
3233.2259999999887,0.4256698048783572,-0.1218514024389412,3.674260682928254,,-0.0001218514024389,-121.85140243894124,-121.4846951219988,3.674260682928254,3.674260682928254,3.674260682928254,-52.48943832754648,-68.04186449867136,-42.72396142939829,60.21473579773644,71.66327231710198,51.92023936654031,-316.6245391157116,-0.3166245391157116,-136.39107869299937,-176.80325015759178,-111.01599428499946
3233.2759999999885,0.4255507037036296,-0.121710839506247,3.6686909506185192,,-0.0001217108395062,-121.71083950624704,-121.39071604939504,3.669084246914692,3.669084246914692,3.669084246914692,-52.41548924163845,-67.94600457249429,-42.66377031296153,60.20397905193297,71.65151872324167,51.9104140960533,-316.2592936372826,-0.3162592936372826,-136.19892583488686,-176.5541631192978,-110.85959079583816
3233.3259999999887,0.4258437407407163,-0.1213662222223443,3.664078777777656,,-0.0001213662222223,-121.36622222234432,-121.28659259270248,3.664812222222345,3.664812222222345,3.664812222222345,-52.354460317462056,-67.86689300411749,-42.61409560723656,60.27429728232336,71.72834725349084,51.9746469225946,-315.3638235277639,-0.3153638235277639,-136.04034534583784,-176.3485958186787,-110.73051365358894
3233.3759999999884,0.4259499135802223,-0.1208347407408636,3.664610259259137,,-0.0001208347407408,-120.83474074086362,-120.8081975309748,3.664280740740864,3.664280740740864,3.664280740740864,-52.34686772486948,-67.85705075446043,-42.60791559001004,60.45314879406168,71.92369123925774,52.13806058530337,-313.98279650834417,-0.3139827965083441,-136.02061638841758,-176.32302124424498,-110.71445519987476
3233.425999999989,0.4268533086415902,-0.1204362839506773,3.6584994567930105,,-0.0001204362839506,-120.43628395067736,-120.43628395067736,3.658169938274251,3.658169938274251,3.658169938274251,-52.25957054677501,-67.74388774581946,-42.53685974737501,60.522090352256775,71.99896475286359,52.20106673058348,-312.9474272386842,-0.3129474272386842,-135.7937792061856,-176.02897304505544,-110.52982028410456
3233.4759999999887,0.4285539259255443,-0.1201708518519114,3.645746370373233,,-0.0001201708518519,-120.1708518519114,-120.1708518519114,3.646479814817437,3.646479814817437,3.646479814817437,-52.092568783106245,-67.52740397810068,-42.400928079272525,60.48012815614192,71.9531502085523,52.162716182624926,-312.257715719111,-0.312257715719111,-135.3598337989538,-175.466451220866,-110.17660890612518
3233.5259999999885,0.4276494146344344,-0.1194462682928629,3.64467799999988,,-0.0001194462682928,-119.44626829286295,-119.58470731721722,3.6446150000001207,3.6446150000001207,3.6446150000001207,-52.06592857143029,-67.4928703703726,-42.37924418604791,60.71396614740673,72.20838916130741,52.37646837864429,-310.37492298269177,-0.3103749229826917,-135.29061059286005,-175.37671743518894,-110.12026443604888
3233.5759999999887,0.4271455121946969,-0.1187975121951692,3.642053585368688,,-0.0001187975121951,-118.79751219516928,-119.0682439024744,3.641696439026752,3.641696439026752,3.641696439026752,-52.02423484323931,-67.43882294493984,-42.34530743054363,60.9105523684193,72.42284154078132,52.55624486266189,-308.68916396540266,-0.3086891639654026,-135.18227160612494,-175.23627800793972,-110.03208153986914
3233.6259999999884,0.4290351463410203,-0.1185871463415127,3.629456024393198,,-0.0001185871463415,-118.58714634151274,-118.91092682930518,3.6311982682951447,3.6311982682951447,3.6311982682951447,-51.87426097564492,-67.244412375836,-42.22323567785052,60.86334941389817,72.37135913832084,52.51307179006191,-308.14253922308126,-0.3081425392230812,-134.79257230225136,-174.73111224365917,-109.71488443206506
3233.675999999989,0.4289820843376591,-0.1187209518071454,3.625350253011691,,-0.0001187209518071,-118.72095180714544,-118.78583132532502,3.6260657469883095,3.6260657469883095,3.6260657469883095,-51.80093924269013,-67.14936568496869,-42.16355519753848,60.75576446375573,72.25399578694713,52.41468676199001,-308.49022577439814,-0.3084902257743981,-134.60204958819716,-174.48413835507043,-109.55980780434656
3233.7259999999887,0.4276338915665638,-0.1190842048191964,3.62690567469845,,-0.0001190842048191,-119.0842048191966,-118.68221686749284,3.62451032530155,3.62451032530155,3.62451032530155,-51.77871893287928,-67.12056157965833,-42.14546889885523,60.60848988866751,72.09327975620616,52.28003992932039,-309.4341198553934,-0.3094341198553934,-134.54431126748813,-174.4092923837809,-109.51281149679264
3233.7759999999885,0.4287229036141742,-0.1188625060241553,3.61335031325632,,-0.0001188625060241,-118.8625060241554,-118.57803614460204,3.612230409641508,3.612230409641508,3.612230409641508,-51.60329156630725,-66.89315573410198,-42.002679181878,60.54386545068955,72.02273685865556,52.22096891640249,-308.85804705362483,-0.3088580470536248,-134.0884723688182,-173.81839010772728,-109.1417798350846
3233.8259999999887,0.4292995301207388,-0.1186033012048777,3.602750771084454,,-0.0001186033012048,-118.60330120487777,-118.45948192774584,3.602750771084454,3.602750771084454,3.602750771084454,-51.46786815834934,-66.71760687193432,-41.89245082656341,60.52509470129834,72.00224471626386,52.20381261973422,-308.1845167962979,-0.3081845167962979,-133.7365816784206,-173.36223550906374,-108.8553571801098
3233.8759999999884,0.4281585662653245,-0.1183436626506625,3.602232096385662,,-0.0001183436626506,-118.34366265066257,-118.30406024099986,3.602232096385662,3.602232096385662,3.602232096385662,-51.46045851979517,-66.70800178491966,-41.88641972541467,60.6115542603782,72.09662446256048,52.28284115476236,-307.509859501268,-0.307509859501268,-133.71732811756476,-173.3372771894358,-108.8396856770876
3233.925999999989,0.4278534819276633,-0.1175697228918156,3.598498385543475,,-0.0001175697228917,-117.5697228918157,-117.89130120494993,3.598498385543475,3.598498385543475,3.598498385543475,-51.40711979347821,-66.63885899154583,-41.84300448306366,60.84516549906181,72.35152489664209,52.49644137216786,-305.49881724370346,-0.3054988172437035,-133.5787302081514,-173.15761323278883,-108.7268734252395
3233.9759999999887,0.4280607108433265,-0.1164805662653067,3.59279416867599,,-0.0001164805662652,-116.4805662653068,-117.3208192772376,3.59279416867599,3.59279416867599,3.59279416867599,-51.32563098108557,-66.53322534585166,-41.77667637995337,61.172509505978944,72.70842788418038,52.79591086216185,-302.6687003308841,-0.3026687003308841,-133.3669857624538,-172.88312969206976,-108.55452329502054
3234.0259999999885,0.4283679879517346,-0.1169349277107225,3.581115975906392,,-0.0001169349277106,-116.9349277107226,-116.8000722892774,3.581115975906392,3.581115975906392,3.581115975906392,-51.1587996558056,-66.31696251678503,-41.640883440772,60.86937383957688,72.37793010970024,52.518581665637,-303.849334942938,-0.303849334942938,-132.9334832305211,-172.32118196549027,-108.20167239693578
3234.0759999999887,0.4291149759032113,-0.1170180602411771,3.5709001325315426,,-0.0001170180602411,-117.01806024117715,-116.31266265069712,3.5709001325315426,3.5709001325315426,3.5709001325315426,-51.01285903616489,-66.12778023206559,-41.52209456432026,60.71841927135569,72.21324826290743,52.3805399524947,-304.0653505046291,-0.3040653505046291,-132.55426411192985,-171.8296016265757,-107.89300567250103
3234.1259999999884,0.4308782289152578,-0.1160849277110575,3.564677240965284,,-0.000116084927711,-116.0849277110576,-115.89820481937224,3.564677240965284,3.564677240965284,3.564677240965284,-50.92396058521834,-66.0125414993571,-41.44973536006144,60.9835333971909,72.50242607499308,52.62300315626276,-301.6406541009006,-0.3016406541009006,-132.32326610537712,-171.53015976622956,-107.70498403926044
3234.175999999989,0.4318445662649436,-0.1155828313253596,3.561441144578664,,-0.0001155828313253,-115.5828313253596,-115.61598795185398,3.561441144578664,3.561441144578664,3.561441144578664,-50.877730636838045,-65.95261378849376,-41.41210633231004,61.12887045087847,72.66086658407711,52.75597665780778,-300.3359827263306,-0.3003359827263306,-132.20313998613454,-171.374440722767,-107.60720696545836
