Repository: DunklesArchipel/ORR_on_Ru0001

This project contains the evaluated data files for the article "Impact of the potential dependent surface adlayer composition on the ORR activity and H2O2 formation on Ru(0001) in acid electrolytes".

The subfolders contain the final figures found in the submitted manuscript (and supporting information).

Among the final PNG, also the SVG files are included which are based on the raw PNG obtained from the data evaluation. The CSV contain the data for the individual traces in the figures, where ***r*** and ***b*** refer to the red and blue curves, respectively.

File: data/SI/figure_S5/figure_S5_ORR_HClO4_5mVs_b.csv (part 29 of 53)
t,E,current1_mA,coll_current,potential2,current1,current1_muA,cur1muA_filt,coll_cur_filt,coll_cur_norm,coll_cur_norm_filt,cur_H2O2,cur_H2O2_min,cur_H2O2_max,yield,yield_min,yield_max,j,current1_mA_geo,cur_H2O2_uAcm,cur_H2O2_min_uAcm,cur_H2O2_max_uAcm
3234.2259999999887,0.4323626385541015,-0.115323192771142,3.559885120482274,,-0.0001153231927711,-115.32319277114206,-115.40815662655224,3.559885120482274,3.559885120482274,3.559885120482274,-50.85550172117534,-65.9237985274495,-41.39401302886365,61.20580243639648,72.74470936606579,52.8263796148695,-299.6613254312946,-0.2996613254312946,-132.1453793035665,-171.29956576388247,-107.56019245639132
3234.2759999999885,0.4322689506173082,-0.1150058518519249,3.554646691359244,,-0.0001150058518519,-115.00585185192492,-115.35197530865416,3.554646691359244,3.554646691359244,3.554646691359244,-50.78066701941776,-65.82679058072672,-41.33310106231679,61.26030917969355,72.80410184266694,52.87626697230047,-298.8367315384173,-0.2988367315384173,-131.95092521867628,-171.0474956538396,-107.40191587566676
3234.3259999999887,0.4317418888891788,-0.1149357777776932,3.546272444447585,,-0.0001149357777776,-114.93577777769327,-115.20333333340577,3.546272444447585,3.546272444447585,3.546272444447585,-50.66103492067979,-65.67171193421454,-41.23572609822774,61.18600242983725,72.7231324005105,52.80825896507946,-298.6546476968409,-0.2986546476968409,-131.64006742493578,-170.64453184713895,-107.148892090064
3234.3759999999884,0.4304665802472125,-0.1153073827159621,3.5324570123489183,,-0.0001153073827159,-115.30738271596226,-114.8848148148895,3.5324570123489183,3.5324570123489183,3.5324570123489183,-50.46367160498454,-65.41587059905403,-41.07508153894091,60.88357441134759,72.39341855475399,52.531569616384346,-299.62024382423465,-0.2996202438242346,-131.1272291020312,-169.97974142855895,-106.73146554816492
3234.425999999989,0.4322327195115427,-0.114705060975827,3.528088000000242,,-0.0001147050609758,-114.70506097582714,-114.68558536588986,3.528088000000242,3.528088000000242,3.528088000000242,-50.401257142860594,-65.33496296296744,-41.02427906977025,61.05309320341009,72.57826513639918,52.68664088316098,-298.05514207281885,-0.2980551420728188,-130.96504836460346,-169.7695071393008,-106.59945797118888
3234.4759999999887,0.4345076419759314,-0.1138975308641016,3.5258676913608986,,-0.0001138975308641,-113.8975308641017,-114.51739506178836,3.5258676913608986,3.5258676913608986,3.5258676913608986,-50.36953844801283,-65.29384613631294,-40.99846152745231,61.32639811368221,72.87610288988611,52.936762138834816,-295.95681702830205,-0.295956817028302,-130.88262898381254,-169.6626672012385,-106.53237242868462
3234.5259999999885,0.4317440617290374,-0.1143228395060739,3.513114604941236,,-0.000114322839506,-114.322839506074,-114.25134567907418,3.513114604941236,3.513114604941236,3.513114604941236,-50.187351499160506,-65.05767786928213,-40.85016982489809,61.0142766141018,72.53594629025187,52.65112792620761,-297.0619594398873,-0.2970619594398873,-130.40922566174433,-169.04899622818706,-106.14704414328028
3234.5759999999887,0.4304092222221737,-0.1144162962963568,3.5041875925936816,,-0.0001144162962963,-114.41629629635688,-114.03655555559182,3.504952629630356,3.504952629630356,3.504952629630356,-50.07075185186221,-64.9065301783399,-40.75526313523669,60.88108749661981,72.39070614080299,52.52929503902215,-297.30480205440193,-0.2973048020544019,-130.10624753553543,-168.65624680532372,-105.9004340405521
3234.6259999999884,0.4306221851851363,-0.1141502469136412,3.4994054938282564,,-0.0001141502469136,-114.1502469136412,-113.8772962963328,3.501764358025422,3.501764358025422,3.501764358025422,-50.02520511464888,-64.84748811158188,-40.71819020959793,60.94115106322804,72.45621080338701,52.58423338668518,-296.613486554553,-0.296613486554553,-129.9878967050177,-168.50282906206002,-105.80410196920047
3234.675999999989,0.4307433086419512,-0.1138847283951217,3.500106691357664,,-0.000113884728395,-113.8847283951218,-113.76369135804872,3.4999473086423363,3.4999473086423363,3.4999473086423363,-49.99924726631909,-64.81383904893215,-40.697061728399255,61.01785981761859,72.53985297808696,52.65440605375266,-295.9235504777399,-0.2959235504777399,-129.92044658463053,-168.41539372081735,-105.7492007084202
3234.7259999999887,0.430824,-0.1136235517241932,3.4983495862096663,,-0.000113623551724,-113.6235517241934,-113.6235517241934,3.4961237241403684,3.4961237241403684,3.4961237241403684,-49.94462463057669,-64.74303192852534,-40.65260144349265,61.06887750860489,72.59547231625018,52.70108258313449,-295.2448964663352,-0.2952448964663352,-129.77851250327362,-168.23140509683617,-105.63367296778084
3234.7759999999885,0.430824,-0.1133758505747693,3.4859811954051345,,-0.0001133758505746,-113.37585057476944,-113.37585057476944,3.4852392413818056,3.4852392413818056,3.4852392413818056,-49.78913201974007,-64.5414674329964,-40.526037690486106,61.02918803782041,72.5522036367244,52.6647699352954,-294.6012578975129,-0.2946012578975129,-129.37447303178118,-167.707650226383,-105.30480363051956
3234.8259999999887,0.4319261341458459,-0.1128059634148346,3.475860414635916,,-0.0001128059634147,-112.80596341483472,-112.83218292701804,3.4761229146357984,3.4761229146357984,3.4761229146357984,-49.6588987805114,-64.3726465673296,-40.42003389111393,61.13186335738499,72.66412867084766,52.7587153639557,-293.12043571778696,-0.2931204357177869,-129.03606872519975,-167.26897797711078,-105.02935826469746
3234.8759999999884,0.43413040243852,-0.1119138902441065,3.4679872439042407,,-0.000111913890244,-111.91389024410655,-111.99254878067993,3.4687747439041203,3.4687747439041203,3.4687747439041203,-49.553924912916,-64.23656933155777,-40.334590045396745,61.379321773477024,72.93375161926882,52.98521202799499,-290.8024299264229,-0.2908024299264229,-128.76329958359514,-166.9153883491048,-104.80733687036812
3234.925999999989,0.4331752195125309,-0.1114276951220472,3.46733649999988,,-0.000111427695122,-111.4276951220472,-111.82990243903636,3.46729450000012,3.46729450000012,3.46729450000012,-49.53277857143028,-64.20915740740962,-40.31737790697814,61.54651192908048,73.11581422997865,53.13830242022599,-289.5390771593549,-0.2895390771593549,-128.70835191378677,-166.84415988824213,-104.76261202284972
3234.9759999999887,0.4323754999996413,-0.1112039634145265,3.4649745365882345,,-0.0001112039634145,-111.20396341452654,-111.69657317082738,3.4642290365881148,3.4642290365881148,3.4642290365881148,-49.48898623697306,-64.15238956644656,-40.28173298358273,61.59447112558647,73.16802439818917,53.18222636376314,-288.9577219401173,-0.2889577219401173,-128.59455980769047,-166.6966516025617,-104.6699905411434
3235.0259999999885,0.4339504999996351,-0.1116765243901344,3.452376975612675,,-0.0001116765243901,-111.6765243901344,-111.27645121960954,3.4521564756125533,3.4521564756125533,3.4521564756125533,-49.31652108017933,-63.928823622454686,-40.14135436758782,61.26540551625633,72.80965454181002,52.88093167425584,-290.18564708591845,-0.2901856470859184,-128.14641805724406,-166.1157271112423,-104.30522400008238
3235.0759999999887,0.4347922891565556,-0.1113638313255021,3.443777554218168,,-0.0001113638313254,-111.36383132550216,-111.06995180724071,3.443777554218168,3.443777554218168,3.443777554218168,-49.19682220311668,-63.77365841144755,-40.04392504904846,61.28129292192708,72.82696412656516,52.89547379592403,-289.3731304017262,-0.2893731304017262,-127.835386743496,-165.71253837119852,-104.05205897726418
3235.1259999999884,0.4351031325300475,-0.1104825060243029,3.438073337350735,,-0.0001104825060242,-110.48250602430304,-111.0181445783254,3.438073337350735,3.438073337350735,3.438073337350735,-49.11533339072478,-63.668024765754346,-39.97759694593878,61.54887004829973,73.11838152535712,53.14046203177941,-287.0830523909867,-0.2870830523909867,-127.62364229780032,-165.43805483048192,-103.8797088470468
3235.175999999989,0.4350326746988192,-0.1107456385541327,3.430460397592165,,-0.000110745638554,-110.74563855413275,-110.6803614458672,3.430460397592165,3.430460397592165,3.430460397592165,-49.006577108459496,-63.5270443998549,-39.88907439060657,61.35323620420361,72.90533814370393,52.96133090549979,-287.7667886001406,-0.2877667886001406,-127.34104474817067,-165.07172467355457,-103.64968758572032
3235.2259999999887,0.4350339999999315,-0.110805848837392,3.4231424883734647,,-0.0001108058488373,-110.80584883739208,-110.35984883725509,3.4231424883734647,3.4231424883734647,3.4231424883734647,-48.902035548192345,-63.39152756247156,-39.80398242294726,61.23935050085272,72.78126556505494,52.85708388337992,-287.92324189329463,-0.2879232418932946,-127.06939893470036,-164.7195912116486,-103.42858052824448
3235.2759999999885,0.4353339999999306,-0.1100052674420455,3.417136674419994,,-0.0001100052674419,-110.00526744204562,-110.15926744190683,3.417136674419994,3.417136674419994,3.417136674419994,-48.81623820599991,-63.28030878555544,-39.73414737697667,61.47308326641675,73.03586387644894,53.07106004788393,-285.8429727273061,-0.2858429727273061,-126.84645899814409,-164.43059499759417,-103.24711778918704
3235.3259999999887,0.435472,-0.1097785853657944,3.410972658538008,,-0.0001097785853657,-109.77858536579448,-109.92541463420552,3.410972658538008,3.410972658538008,3.410972658538008,-48.728180836257245,-63.166160343296426,-39.66247277369776,61.484038825374135,73.0477934837613,53.08109199370866,-285.2539511281926,-0.2852539511281926,-126.61764649740584,-164.1339862003409,-103.06087505602802
3235.3759999999884,0.435472,-0.1100407804877446,3.4046738780502275,,-0.0001100407804877,-110.04078048774464,-109.66321951225537,3.4046738780502275,3.4046738780502275,3.4046738780502275,-48.63819825786039,-63.04951626018939,-39.58923114011892,61.30389625942502,72.85158954000343,52.91616395590356,-285.9352515316694,-0.2859352515316694,-126.38383144199338,-163.83089260999142,-102.87056047604112
3235.425999999989,0.4347343214287591,-0.1098366428572014,3.40035507142951,,-0.0001098366428571,-109.83664285720148,-109.637,3.40035507142951,3.40035507142951,3.40035507142951,-48.57650102042157,-62.96953835980573,-39.539012458482674,61.32887692443977,72.87880319596856,52.93903129652902,-285.4048105035549,-0.2854048105035549,-126.22351437565048,-163.62307419065803,-102.74006984064576
3235.4759999999887,0.434095,-0.1095692976191175,3.395354261906628,,-0.000109569297619,-109.56929761911766,-109.56929761911766,3.395354261906628,3.395354261906628,3.395354261906628,-48.50506088438039,-62.87693077604865,-39.48086351054218,61.36992911890516,72.9235209852941,52.97661298896213,-284.7101277908509,-0.2847101277908508,-126.03788089342828,-163.3824381951848,-102.58897282023231
3235.5259999999885,0.434095,-0.1092615595238806,3.387155452382846,,-0.0001092615595238,-109.26155952388063,-109.26155952388063,3.387155452382846,3.387155452382846,3.387155452382846,-48.38793503404066,-62.7251009700527,-39.3855285160796,61.386730315538905,72.94182094112499,52.99199471097845,-283.91048633722386,-0.2839104863372239,-125.73353545595218,-162.98791633178985,-102.34124978972852
3235.5759999999887,0.4342096666666184,-0.1086323333335386,3.3828103333335746,,-0.0001086323333335,-108.63233333353868,-108.74700000015706,3.3828103333335746,3.3828103333335746,3.3828103333335746,-48.32586190476535,-62.6446358024736,-39.33500387597179,61.5780040429159,73.15009848490142,53.16714434115474,-282.2754747696189,-0.2822754747696189,-125.57224165419956,-162.7788317739624,-102.20996413713918
3235.6259999999884,0.4344220123456292,-0.1077292469137918,3.38174798765457,,-0.0001077292469136,-107.72924691379195,-108.0562592594212,3.38174798765457,3.38174798765457,3.38174798765457,-48.31068553792242,-62.62496273434388,-39.32265101923918,61.92092598203588,73.52323475151549,53.4813240386018,-279.9288516228131,-0.2799288516228131,-125.53280665336318,-162.72771232843377,-102.17786588064446
3235.675999999989,0.4359476904758147,-0.1075157142857494,3.3712916428597257,,-0.0001075157142856,-107.51571428574948,-107.81261904766596,3.373177642859256,3.373177642859256,3.373177642859256,-48.188252040846514,-62.46625264554177,-39.22299584720065,61.89726977123951,73.49750538042824,53.45964375952783,-279.3739981817623,-0.2793739981817623,-125.21466957157288,-162.31531240759443,-101.9189170931407
3235.7259999999887,0.4368413170734992,-0.1074870975608935,3.3632279999995305,,-0.0001074870975608,-107.48709756089352,-107.64441463415804,3.3656640000004696,3.3656640000004696,3.3656640000004696,-48.080914285720986,-62.3271111111198,-39.1356279069822,61.81336859035951,73.40623802746816,53.38275875325562,-279.2996391088492,-0.2792996391088492,-124.93575799102403,-161.95376035873488,-101.69189603920564
3235.7759999999885,0.4353718048783832,-0.1078541707316237,3.365327999999522,,-0.0001078541707315,-107.85417073162378,-107.59197560976804,3.363564000000478,3.363564000000478,3.363564000000478,-48.05091428572111,-62.28822222223107,-39.11120930233114,61.641240605302,73.21893284893972,53.22506469659029,-280.25345967371675,-0.2802534596737167,-124.85780454950998,-161.85270960121662,-101.62844556355464
3235.8259999999887,0.4349682857142165,-0.1078474285714862,3.361556214287447,,-0.0001078474285714,-107.84742857148628,-107.50957142859453,3.359342214286985,3.359342214286985,3.359342214286985,-47.99060306124264,-62.21004100531453,-39.06211877077889,61.59036091311064,73.16355013411444,53.17846181878596,-280.2359405208514,-0.2802359405208514,-124.70108896584182,-161.6495597705357,-101.50088636754566
3235.8759999999884,0.4352754285713566,-0.1075914761905361,3.353869904763706,,-0.0001075914761905,-107.59147619053616,-107.40719047621448,3.353705904763226,3.353705904763226,3.353705904763226,-47.91008435376037,-62.10566490302269,-38.99658028794448,61.6200688739874,73.1958882781438,53.2056720373658,-279.5708615555559,-0.2795708615555559,-124.49186528735736,-161.37834389101877,-101.33058802459318
3235.925999999989,0.4366203095234807,-0.1072878809524514,3.340527238098408,,-0.0001072878809524,-107.28788095245146,-107.21007142861848,3.341941190479008,3.341941190479008,3.341941190479008,-47.74201700684296,-61.88779982368533,-38.85978128463962,61.59072235134722,73.16394358782442,53.17879285896279,-278.7819851010197,-0.2787819851010197,-124.05515101741048,-160.81223280034695,-100.97512292114808
3235.9759999999887,0.4374841707319185,-0.1069910731707903,3.3303908536581845,,-0.0001069910731707,-106.99107317079032,-106.99107317079032,3.332217146341815,3.332217146341815,3.332217146341815,-47.60310209059735,-61.70772493225583,-38.74671100397459,61.58459982093125,73.15727868382672,53.17318528393509,-278.01074549939506,-0.2780107454993951,-123.6941878241095,-160.34431754977155,-100.6813156707868
3236.0259999999885,0.4365390487807028,-0.1067288780488401,3.33196524390208,,-0.0001067288780488,-106.72887804884016,-106.72887804884016,3.3306427560979195,3.3306427560979195,3.3306427560979195,-47.58061080139885,-61.67856955736888,-38.72840414067348,61.66906669955592,73.2492184093821,53.250553781439336,-277.3294450959183,-0.2773294450959183,-123.63574537753888,-160.26855882273557,-100.63374623753164
3236.0759999999887,0.4372063571424643,-0.1061015000001962,3.32398678571752,,-0.0001061015000001,-106.10150000019632,-106.31650000011552,3.3223269285743164,3.3223269285743164,3.3223269285743164,-47.461813265347374,-61.52457275137623,-38.631708471794376,61.81400004475781,73.40692499854448,53.38333735518691,-275.69923582850583,-0.2756992358285058,-123.3270561515841,-159.86840612242386,-100.38248756524288
3236.1259999999884,0.4389486190472108,-0.1052306666668706,3.3096397619081235,,-0.0001052306666667,-105.2306666668707,-105.80400000012008,3.309516809526812,3.309516809526812,3.309516809526812,-47.27881156466873,-61.28734832457057,-38.48275359914896,62.00114525720189,73.61047190926536,53.55485037920013,-273.43642065123294,-0.2734364206512329,-122.85153573922116,-159.25199077306448,-99.9954360668079
3236.175999999989,0.4377360487808251,-0.1054987073169888,3.3022141219527863,,-0.0001054987073169,-105.4987073169889,-105.42529268301112,3.3022141219527863,3.3022141219527863,3.3022141219527863,-47.17448745646837,-61.15211336949604,-38.39783862735798,61.79799607451433,73.38951361606509,53.36867313300021,-274.13291035598195,-0.274132910355982,-122.58045496364988,-158.9005897676943,-99.77478892390108
3236.2259999999887,0.4370554939755999,-0.1056032650603694,3.2957038192783927,,-0.0001056032650603,-105.60326506036944,-105.1318192771319,3.2957038192783927,3.2957038192783927,3.2957038192783927,-47.08148313254846,-61.03155220885912,-38.32213743346968,61.67149461852048,73.25186081640027,53.25277785498651,-274.4045982204317,-0.2744045982204317,-122.338788059474,-158.5873178548737,-99.578083304223
3236.2759999999885,0.4384036867466756,-0.1050327831326622,3.28999960241096,,-0.0001050327831326,-105.03278313266227,-105.02760240966268,3.28999960241096,3.28999960241096,3.28999960241096,-46.99999432015656,-60.92591856316592,-38.25580933036,61.82876496450553,73.42298769585693,53.39686666296547,-272.922230567547,-0.272922230567547,-122.12704361377833,-158.31283431415713,-99.40573317400565
3236.3259999999887,0.4381443614460681,-0.1048802409638317,3.2875104216868656,,-0.0001048802409638,-104.8802409638317,-104.9237590361683,3.2875104216868656,3.2875104216868656,3.2875104216868656,-46.96443459552665,-60.87982262383084,-38.226865368451925,61.85852012593956,73.45535626153332,53.42413294234613,-272.5258576663332,-0.2725258576663332,-122.03464351663813,-158.19305641045685,-99.33052379261244
3236.3759999999884,0.4368997831328232,-0.1049838554216623,3.2869917469880736,,-0.0001049838554216,-104.98385542166234,-104.82014457833766,3.2869917469880736,3.2869917469880736,3.2869917469880736,-46.95702495697248,-60.87021753681617,-38.220834267303175,61.809599681081416,73.40213773593007,53.37930531509436,-272.7950944522848,-0.2727950944522847,-122.0153899557823,-158.1680980908289,-99.31485228959022
3236.425999999989,0.4370489397589889,-0.1039927228918022,3.2800017469896043,,-0.0001039927228918,-103.99272289180222,-104.41812048202203,3.2800017469896043,3.2800017469896043,3.2800017469896043,-46.8571678141372,-60.74077309240008,-38.139555197553534,62.12423170458723,73.74428950166276,53.66769000012221,-270.21968806230245,-0.2702196880623024,-121.75591635765548,-157.83174342659044,-99.10365284925444
3236.4759999999887,0.4373200365852724,-0.1034244999998834,3.2714557317098816,,-0.0001034244999998,-103.42449999988342,-103.97050000011656,3.27177054878282,3.27177054878282,3.27177054878282,-46.73957926832598,-60.58834349597813,-38.04384359049789,62.25134465725854,73.88243774641579,53.78424971264675,-268.743190396558,-0.268743190396558,-121.45036863003354,-157.43566303893238,-98.85495121049242
3236.5259999999885,0.4377401585364879,-0.1039494999998784,3.259908170734381,,-0.0001039494999998,-103.9494999998784,-103.44550000012158,3.261272378051212,3.261272378051212,3.261272378051212,-46.58960540073159,-60.393932926874285,-37.92177183780478,61.89701377160277,73.49722693670596,53.45940914830395,-270.1073756230469,-0.2701073756230469,-121.06066932615995,-156.9304972746518,-98.53775410268834
3236.5759999999887,0.4380197710842896,-0.1030326385545985,3.25666625301181,,-0.0001030326385545,-103.0326385545986,-103.23280722892756,3.25701874698819,3.25701874698819,3.25701874698819,-46.52883924268842,-60.31516198126277,-37.87231101149058,62.22035236339774,73.84875925283265,53.75582778052406,-267.72495878799947,-0.2677249587879994,-120.90277162125751,-156.7258150645931,-98.40923271497708
3236.6259999999884,0.4382269999999509,-0.1013730000003924,3.2577029999997547,,-0.0001013730000003,-101.37300000039244,-103.18100000001223,3.255982000000245,3.255982000000245,3.255982000000245,-46.51402857143207,-60.29596296296749,-37.860255813956336,62.90481189679396,74.59188437626429,54.38392658782403,-263.4124742223211,-0.2634124742223211,-120.86428686140516,-156.6759274129326,-98.37790791044608
3236.675999999989,0.4398019999996356,-0.1024754390241351,3.2430060487838883,,-0.0001024754390241,-102.47543902413516,-102.97063414639014,3.243384439027305,3.243384439027305,3.243384439027305,-46.33406341467578,-60.062674796801936,-37.71377254682913,62.272990172422496,73.90595766722261,53.80410107768996,-266.2771047543384,-0.2662771047543383,-120.39665675067748,-156.0697402323597,-97.99727875055144
3236.7259999999887,0.4403508888891788,-0.1031043333333817,3.233982666666425,,-0.0001031043333333,-103.10433333338176,-102.72133333340577,3.234939333333575,3.234939333333575,3.234939333333575,-46.2134190476225,-59.90628395062176,-37.61557364341366,61.89943032319797,73.49985534531248,53.46162380510447,-267.9112539461581,-0.2679112539461581,-120.08316863030647,-155.6633667429899,-97.74211400141226
3236.7759999999885,0.4390755802472125,-0.1028913703704203,3.2350456296293806,,-0.0001028913703704,-102.8913703704203,-102.40281481488948,3.2338763703706195,3.2338763703706195,3.2338763703706195,-46.19823386243742,-59.88659945130776,-37.60321360896069,61.97378294771251,73.58071797663364,53.5297696806296,-267.3578807502265,-0.2673578807502265,-120.04371071546612,-155.61221759412277,-97.70999709398406
3236.8259999999887,0.4389797037036309,-0.102600296296369,3.2239186913615425,,-0.0001026002962963,-102.600296296369,-102.32,3.222983283953893,3.222983283953893,3.222983283953893,-46.04261834219846,-59.68487562877578,-37.47654981341735,61.95063983258583,73.55555029550804,53.50855741575564,-266.6015398899626,-0.2666015398899626,-119.6393518702768,-155.08804872072918,-97.38086780138808
3236.8759999999884,0.4394640740736822,-0.1022115555557637,3.2095928148162844,,-0.0001022115555557,-102.21155555576377,-102.26259259270282,3.2095928148162844,3.2095928148162844,3.2095928148162844,-45.85132592594692,-59.436903978079336,-37.32084668391028,61.934936652723,73.53847249702432,53.494164917772245,-265.59141727039486,-0.2655914172703948,-119.14228846419638,-154.4437072684027,-96.97628130806685
3236.925999999989,0.4411646913576363,-0.1013078518520582,3.2032162716063945,,-0.000101307851852,-101.30785185205823,-101.78419753097346,3.2032162716063945,3.2032162716063945,3.2032162716063945,-45.76023245151992,-59.31881984456285,-37.24670083263249,62.22999730799727,73.85924045864503,53.76467263027436,-263.2431901432897,-0.2632431901432897,-118.9055868031601,-154.1368717818742,-96.78361716536288
3236.9759999999887,0.4413242592595719,-0.1010686543208913,3.195776765434024,,-0.0001010686543208,-101.06865432089138,-101.33234567910864,3.195776765434024,3.195776765434024,3.195776765434024,-45.65395379191462,-59.18105121174117,-37.16019494690725,62.23165520178608,73.86104207185554,53.76619301071469,-262.6216477847496,-0.2626216477847496,-118.6294272273011,-153.7788871465014,-96.55883611524509
3237.0259999999885,0.4399427777781002,-0.1014939629628636,3.187274296298281,,-0.0001014939629628,-101.49396296286368,-100.90703703713632,3.187274296298281,3.187274296298281,3.187274296298281,-45.53248994711829,-59.02359807959779,-37.0613290267242,61.93782009417842,73.5416084025652,53.49680765641094,-263.7267901963348,-0.2637267901963347,-118.31380973658628,-153.36975336224148,-96.30193815768654
3237.0759999999887,0.4396874470588469,-0.1006541294119979,3.184026047059407,,-0.0001006541294119,-100.65412941199791,-100.54437647066982,3.184026047059407,3.184026047059407,3.184026047059407,-45.48608638656295,-58.96344531591493,-37.02355868673729,62.24992366134289,73.88089365024514,53.78294652970339,-261.54452634336,-0.26154452634336,-118.19323249512593,-153.21344953071878,-96.20379389138158
3237.1259999999884,0.4396414096385053,-0.099777265060302,3.1806432650619496,,-9.977726506030208e-05,-99.77726506030208,-100.20737349403689,3.1806432650619496,3.1806432650619496,3.1806432650619496,-45.43776092945642,-58.900801204850914,-36.98422401234825,62.57997148678124,74.23937358352597,54.08572875760592,-259.26603987816065,-0.2592660398781606,-118.06766130531892,-153.05067206245045,-96.10158478339912
3237.175999999989,0.4398492409638082,-0.0995176265060831,3.173383626507674,,-9.95176265060831e-05,-99.5176265060831,-99.94833734945648,3.173383626507674,3.173383626507674,3.173383626507674,-45.33405180725248,-58.766363453845806,-36.89980961055435,62.59375429422119,74.25433673831834,54.09837724703295,-258.5913825831209,-0.2585913825831208,-117.7981785389111,-152.7013425504403,-95.88223834562532
3237.2259999999887,0.4401106385541478,-0.0996627108432583,3.163966301207352,,-9.966271084322702e-05,-99.66271084325837,-99.824,3.163966301207352,3.163966301207352,3.163966301207352,-45.199518588676455,-58.59196854087688,-36.79030582799246,62.403455705358965,74.04769169403862,53.9237705775746,-258.96837669620913,-0.2589683766962091,-117.44860095937744,-152.24818642882258,-95.5976984553072
3237.2759999999885,0.4404214819276397,-0.1001813855420501,3.1525572650628475,,-0.0001001813855419,-100.18138554205018,-99.824,3.1525572650628475,3.1525572650628475,3.1525572650628475,-45.036532358040674,-58.38069009375643,-36.65764261700985,62.02613700745325,73.63764615171682,53.57775937198187,-260.316125956118,-0.2603161259561179,-117.02508970612682,-151.69919035979402,-95.25297999335903
3237.3259999999887,0.4417716941173045,-0.1000364705882922,3.145299176472072,,-0.0001000364705882,-100.03647058829227,-99.60596470593948,3.145299176472072,3.145299176472072,3.145299176472072,-44.93284537817245,-58.2462810457791,-36.57324623804734,61.989456290966594,73.59776153050048,53.544135933668336,-259.9395719770404,-0.2599395719770404,-116.75566447542808,-151.34993543111048,-95.03368038697634
3237.3759999999884,0.4431151219511225,-0.0997063414635844,3.138930097562188,,-9.970634146358444e-05,-99.70634146358444,-99.31739024401156,3.138930097562188,3.138930097562188,3.138930097562188,-44.84185853660268,-58.12833514004051,-36.49918718095567,62.044160406763446,73.65724236381841,53.59428144243507,-259.0817485965366,-0.2590817485965366,-116.5192398943318,-151.04345912228194,-94.84124177445612
3237.425999999989,0.4435346341462466,-0.0989709756099221,3.1336807073182587,,-9.897097560992216e-05,-98.97097560992216,-98.8448292683994,3.1336807073182587,3.1336807073182587,3.1336807073182587,-44.76686724740369,-58.03112420959737,-36.43814775951464,62.28960496066339,73.92401028560329,53.81933927760601,-257.1709386276984,-0.2571709386276983,-116.3243789251097,-150.79086156958664,-94.68263400881024
3237.4759999999887,0.4437908536585129,-0.0984543902439727,3.127612634147867,,-9.84543902439728e-05,-98.4543902439728,-98.481658536644,3.127612634147867,3.127612634147867,3.127612634147867,-44.68018048782667,-57.91875248421976,-36.367588769161244,62.431011962227934,74.07762160909435,53.94905049660842,-255.8286183906408,-0.2558286183906408,-116.09912788368436,-150.4988694788501,-94.49929013788262
3237.5259999999885,0.44389634146339,-0.0981397560976343,3.120788853660128,,-9.813975609763432e-05,-98.13975609763432,-98.21946341469528,3.120788853660128,3.120788853660128,3.120788853660128,-44.58269790943039,-57.79238617889124,-36.28824248442009,62.47467957245684,74.12504610679161,53.98911367749013,-255.0110579064732,-0.2550110579064731,-115.8458244678948,-150.1705131991229,-94.29311293898417
3237.5759999999887,0.4428004146344344,-0.0975015609757658,3.119508536585485,,-9.75015609757658e-05,-97.5015609757658,-98.14185365854858,3.119508536585485,3.119508536585485,3.119508536585485,-44.56440766550693,-57.76867660343491,-36.27335507657541,62.73762547318481,74.41049553874494,54.23042846445589,-253.3527410362281,-0.2533527410362281,-115.79829821922908,-150.10890509900068,-94.25442878309345
3237.6259999999884,0.4421956829264873,-0.0971593414632436,3.1158345853690297,,-9.715934146324366e-05,-97.15934146324366,-98.0768292683171,3.116464439026956,3.116464439026956,3.116464439026956,-44.52092055752793,-57.71230442642509,-36.237958593336685,62.847033062376426,74.52920655022882,54.33087263080495,-252.4635014110788,-0.2524635014110788,-115.68529922828004,-149.9624249255482,-94.16245286022792
3237.675999999989,0.4436651951216167,-0.0978940975608083,3.1021870243933503,,-9.78940975608084e-05,-97.8940975608084,-97.97195121953608,3.105441268295192,3.105441268295192,3.105441268295192,-44.36344668993131,-57.50817163509614,-36.10978218947897,62.37060666777344,74.0120101626054,53.89363689584,-254.3727269603741,-0.2543727269603741,-115.27611156402206,-149.43199647188044,-93.82939313350631
3237.7259999999887,0.4434971463417436,-0.0980936097561325,3.0983026341457576,,-9.809360975613256e-05,-98.09360975613257,-97.83524390247418,3.0994573658542426,3.0994573658542426,3.0994573658542426,-44.27796236934632,-57.39735862693041,-36.040201928537705,62.20056673999783,73.82725726619435,53.73768399762344,-254.8911490353612,-0.2548911490353611,-115.0539849978514,-149.1440546268444,-93.6485924401116
3237.7759999999885,0.4422373902441877,-0.0979362926829623,3.1009270243896494,,-9.793629268296248e-05,-97.93629268296246,-97.67731707320652,3.0968329756103508,3.0968329756103508,3.0968329756103508,-44.24047108014786,-57.34875880759908,-36.009685762911054,62.233053994476485,73.86256211672097,53.76747578496696,-254.4823687932751,-0.2544823687932751,-114.95656583052369,-149.01777052104924,-93.56929776903092
3237.8259999999887,0.4435977317069839,-0.0977783902439382,3.0889383414662706,,-9.777839024393824e-05,-97.77839024393823,-97.671,3.0896731707333736,3.0896731707333736,3.0896731707333736,-44.13818815333391,-57.2161698283958,-35.92643221782992,62.2030049650384,73.82990706473016,53.739919856821615,-254.07206750842656,-0.2540720675084265,-114.69078895874658,-148.67324494652334,-93.3529677571193
3237.8759999999884,0.444298397590581,-0.0975549518073142,3.081201686746378,,-9.755495180731423e-05,-97.55495180731424,-97.55495180731424,3.083846313253622,3.083846313253622,3.083846313253622,-44.054947332194594,-57.10826506025225,-35.858678061088625,62.22015212198308,73.84854164665715,53.75564415188924,-253.49147433837865,-0.2534914743383786,-114.4744920093368,-148.39286001210326,-93.17691210062296
3237.925999999989,0.443365265060458,-0.0971923012049036,3.083794457830722,,-9.719230120490364e-05,-97.19230120490364,-97.19230120490364,3.081253542169278,3.081253542169278,3.081253542169278,-44.0179077452754,-57.06025078091256,-35.82852956010788,62.34380371295328,73.98289369780974,53.86905096601136,-252.54914558753947,-0.2525491455875395,-114.37824656691603,-148.26809740155784,-93.09857278702466
3237.9759999999887,0.4431847710842904,-0.0969322289157095,3.081938192772024,,-9.693222891570956e-05,-96.93222891570956,-96.93222891570956,3.079345421687099,3.079345421687099,3.079345421687099,-43.99064888124427,-57.02491521642775,-35.806342112640685,62.43223182630062,74.07894649888385,53.95016962325621,-251.8733612546993,-0.2518733612546993,-114.30741582481603,-148.17627977290965,-93.0409198574084
3238.0259999999885,0.4433919999999529,-0.0967250000000471,3.077790000000943,,-9.672500000004712e-05,-96.72500000004712,-96.72500000004712,3.0777900000003533,3.0777900000003533,3.0777900000003533,-43.96842857143361,-56.99611111111765,-35.78825581395759,62.50246229388746,74.15521615622517,54.01460494516851,-251.33488768279312,-0.2513348876827931,-114.24967750410748,-148.1014338016208,-92.99392354985493
3238.0759999999887,0.4436017560975131,-0.0956750000002392,3.070441219513869,,-9.56750000002392e-05,-95.6750000002392,-95.9371951221307,3.070441219513869,3.070441219513869,3.070441219513869,-43.86344599305527,-56.86002258359016,-35.70280487806824,62.86933422658745,74.55339976409854,54.35134939442627,-248.6065172302883,-0.2486065172302883,-113.97688572798592,-147.7478148325743,-92.77188373208156
3238.1259999999884,0.4438117317072675,-0.0949274878049274,3.064037439025502,,-9.49274878049274e-05,-94.92748780492742,-95.33860975615929,3.064037439025502,3.064037439025502,3.064037439025502,-43.77196341465002,-56.741434056027806,-35.62834231425002,63.11771680387386,74.82275651441152,54.579473443241575,-246.6641456236705,-0.2466641456236704,-113.73917300047592,-147.43966870432064,-92.57839662829436
3238.175999999989,0.4440220975609271,-0.0947177317073653,3.059313658537673,,-9.471773170736536e-05,-94.71773170736536,-95.07641463420671,3.059313658537673,3.059313658537673,3.059313658537673,-43.70448083625247,-56.653956639586525,-35.573414634158986,63.146629479688265,74.85409888503412,54.60603522654184,-246.11910530088403,-0.246119105300884,-113.56382302619744,-147.21236318210777,-92.43566990504443
3238.2259999999887,0.4446165555553864,-0.0950029999998913,3.048426111114132,,-9.500299999989136e-05,-95.00299999989136,-94.88833333336954,3.048426111114132,3.048426111114132,3.048426111114132,-43.5489444444876,-56.45233539100244,-35.44681524551316,62.86298560316506,74.54651266699001,54.34552004359681,-246.860360139462,-0.2468603601394619,-113.15966979223737,-146.68846084178915,-92.10670797042572
3238.2759999999885,0.4452335000001228,-0.0953385487807089,3.036365000000246,,-9.533854878070896e-05,-95.33854878070896,-94.73975609757326,3.036365000000246,3.036365000000246,3.036365000000246,-43.376642857146365,-56.22898148148603,-35.30656976744472,62.540580227708666,74.19660580893037,54.04958127759101,-247.7322662148184,-0.2477322662148183,-112.71195306851592,-146.10808731103916,-91.74228738135017
3238.3259999999887,0.4447085000001202,-0.0943940365855821,3.0353150000002405,,-9.439403658558218e-05,-94.3940365855822,-94.68731707318275,3.0353150000002405,3.0353150000002405,3.0353150000002405,-43.361642857146286,-56.209537037041486,-35.29436046511907,62.954417607404366,74.6456882595483,54.42948061316672,-245.27800034273676,-0.2452780003427367,-112.6729763477585,-146.05756193227955,-91.71056214352436
3238.3759999999884,0.4445715185184438,-0.0941284814813568,3.029859506175331,,-9.412848148135688e-05,-94.12848148135689,-94.56103703708696,3.029859506175331,3.029859506175331,3.029859506175331,-43.28370723107616,-56.10850937361724,-35.23092449041082,62.99835209183282,74.69333491613868,54.4698303548176,-244.58796919986747,-0.2445879691998674,-112.47046467213364,-145.7950467972103,-91.54572705871342
3238.425999999989,0.444890037036963,-0.0946599629628394,3.0192323456814827,,-9.465996296283944e-05,-94.65996296283944,-94.34807407412356,3.0192323456814827,3.0192323456814827,3.0192323456814827,-43.1318906525926,-55.91171010521264,-35.10735285676142,62.60441313602016,74.26590801039038,54.10815910774751,-245.968996219292,-0.245968996219292,-112.07597717974252,-145.28367412188848,-91.22463258816252
3238.4759999999887,0.4460122592589714,-0.0945215185185785,3.011282814816494,,-9.452151851857858e-05,-94.52151851857856,-94.09103703709694,3.011282814816494,3.011282814816494,3.011282814816494,-43.01832592594991,-55.7644965706758,-35.01491645135458,62.5539836833242,74.21115868639868,54.06188067393075,-245.60925552300253,-0.2456092555230025,-111.78088513719452,-144.90114740006698,-90.98444139073976
3238.5259999999885,0.4471472839504716,-0.0941153209878605,3.0039602345694787,,-9.411532098786058e-05,-94.11532098786056,-93.84896296299934,3.0040771604952834,3.0040771604952834,3.0040771604952834,-42.91538800707547,-55.63105852769043,-34.931129773200965,62.63616137118783,74.30037201255101,54.13729640325929,-244.55377234119857,-0.2445537723411985,-111.51340630257478,-144.55441557741176,-90.76672606023529
3238.5759999999887,0.4477849382714605,-0.0932122345681056,2.997052209878107,,-9.321223456810566e-05,-93.21223456810566,-93.68970370373977,2.9977006172853944,2.9977006172853944,2.9977006172853944,-42.82429453264849,-55.512974394173966,-34.85698392192319,62.95999290151117,74.65173494327169,54.43460080868232,-242.2071491943716,-0.2422071491943715,-111.27670464153854,-144.2475800908833,-90.57406191753138
3238.6259999999884,0.4477882926830239,-0.0931345365852564,2.9901947317088977,,-9.313453658525642e-05,-93.1345365852564,-93.4683170732316,2.994835000000122,2.994835000000122,2.994835000000122,-42.78335714285888,-55.45990740740966,-34.82366279069909,62.95470886039624,74.64600414016408,54.42974809044205,-242.00525502231068,-0.2420052550223106,-111.170330960848,-144.10968828258075,-90.48747868906231
3238.675999999989,0.4473687804878999,-0.0936070975608685,2.9833709512210578,,-9.360709756086858e-05,-93.60709756086858,-93.20551219518148,2.994310000000119,2.994310000000119,2.994310000000119,-42.77585714285884,-55.45018518518739,-34.81755813953627,62.72903712312628,74.4011753919546,54.222544650242746,-243.23318016812303,-0.243233180168123,-111.1508426004693,-144.08442559320096,-90.47161607014944
3238.7259999999887,0.4466794418606231,-0.0933854418605216,2.989824697672838,,-9.338544186052162e-05,-93.3854418605216,-93.00300000004508,2.9880428604665834,2.9880428604665834,2.9880428604665834,-42.68632657809405,-55.33412704567746,-34.744684424030034,62.74090072894229,74.41404981556663,54.233435073448646,-242.65721934567867,-0.2426572193456786,-110.91820207899784,-143.78285454684905,-90.28225750616105
3238.7759999999885,0.4461967349397107,-0.0931328313253616,2.992287493978686,,-9.313283132536163e-05,-93.13283132536164,-92.83856626507232,2.9819779518083176,2.9819779518083176,2.9819779518083176,-42.599685025833104,-55.22181392237624,-34.67416223032927,62.77005123166,74.44568227730403,54.26019541758531,-242.0008239930616,-0.2420008239930615,-110.69306850643486,-143.4910147305637,-90.09900924942372
3238.8259999999887,0.4464039638553738,-0.0928737951807826,2.98036038554492,,-9.287379518078265e-05,-92.87379518078264,-92.78675903615652,2.977311084338426,2.977311084338426,2.977311084338426,-42.53301549054893,-55.13539045071158,-34.61989632951658,62.82256450716929,74.50266037945087,54.30840682296804,-241.32773202817643,-0.2413277320281764,-110.51983118244928,-143.26644782910094,-89.95800212524944
3238.8759999999884,0.4474780116275068,-0.0922423255816072,2.966352232561787,,-9.22423255816072e-05,-92.2423255816072,-92.35866279086238,2.966352232561787,2.966352232561787,2.966352232561787,-42.37646046516838,-54.93244875114419,-34.49246782048589,62.95772188949016,74.64927192882382,54.43251516740348,-239.6868910792617,-0.2396868910792617,-110.11303108195636,-142.73911436549898,-89.62688576438309
3238.925999999989,0.4491797558135638,-0.091341162790904,2.950837116282622,,-9.1341162790904e-05,-91.341162790904,-91.65808139550924,2.950837116282622,2.950837116282622,2.950837116282622,-42.1548159468946,-54.64513178301152,-34.312059491658395,63.15518466618606,74.86337254124041,54.61389508101786,-237.3452663825939,-0.2373452663825939,-109.5370993155483,-141.99253614978485,-89.15810409405094
3238.9759999999887,0.4495071084337115,-0.0910367831325769,2.944651493976957,,-9.103678313257692e-05,-91.03678313257691,-91.3812650602879,2.944651493976957,2.944651493976957,2.944651493976957,-42.06644991395653,-54.5305832217955,-34.240133650894855,63.208757520187255,74.92143958838281,54.66311676567742,-236.55435165280812,-0.2365543516528081,-109.30748476953174,-141.6948876642078,-88.97120853333979
3239.0259999999885,0.4492996385545541,-0.0909540120480963,2.939569686748554,,-9.095401204809636e-05,-90.95401204809636,-91.17355421691562,2.9396734216881923,2.9396734216881923,2.9396734216881923,-41.9953345955456,-54.43839669792949,-34.18224908939758,63.1749394122411,74.88478548150816,54.63204474654986,-236.33927528970355,-0.2363392752897035,-109.1226953090476,-141.45534577098763,-88.82079850736432
3239.0759999999887,0.4478478313256346,-0.0913690722890613,2.9328281204834763,,-9.136907228906128e-05,-91.3690722890613,-90.9663253012524,2.933450530121912,2.933450530121912,2.933450530121912,-41.90643614459873,-54.323157965220574,-34.1098898851385,62.88692744392465,74.57248457300491,54.367503992875655,-237.4177877636706,-0.2374177877636706,-108.891697302494,-141.15590391064038,-88.63277687412302
3239.1259999999884,0.4488806707309678,-0.0910779512197218,2.9294435000001235,,-9.10779512197218e-05,-91.0779512197218,-90.871,2.9303045000001235,2.9303045000001235,2.9303045000001235,-41.86149285714462,-54.26489814815043,-34.07330813953632,62.97828781793315,74.67157604816515,54.45140274893403,-236.6613247885917,-0.2366613247885917,-108.77491450482673,-141.00451880255315,-88.5377211085799
3239.175999999989,0.4520300609748863,-0.0901852682928879,2.9289185000001208,,-9.018526829288798e-05,-90.18526829288798,-90.871,2.9297795000001208,2.9297795000001208,2.9297795000001208,-41.853992857144576,-54.25517592592816,-34.067203488373494,63.39628454840722,75.12463177382057,54.8354539752684,-234.3417345776637,-0.2343417345776637,-108.755426144448,-140.97925611317334,-88.52185848966698
