Repository: DunklesArchipel/ORR_on_Ru0001

This project contains the evaluated data files for the article "Impact of the potential dependent surface adlayer composition on the ORR activity and H2O2 formation on Ru(0001) in acid electrolytes".

The subfolders contain the final figures found in the submitted manuscript (and supporting information).

Among the final PNG, also the SVG files are included which are based on the raw PNG obtained from the data evaluation. The CSV contain the data for the individual traces in the figures, where ***r*** and ***b*** refer to the red and blue curves, respectively.

File: data/SI/figure_S5/figure_S5_ORR_HClO4_5mVs_r.csv (part 30 of 35)
t,E,current1_mA,coll_current,potential2,current1,current1_muA,cur1muA_filt,coll_cur_filt,coll_cur_norm,coll_cur_norm_filt,cur_H2O2,cur_H2O2_min,cur_H2O2_max,yield,yield_min,yield_max,j,current1_mA_geo,cur_H2O2_uAcm,cur_H2O2_min_uAcm,cur_H2O2_max_uAcm
3065.075999999989,0.0489726172842953,-0.9448697037037498,0.5008281604911842,,-0.0009448697037037,-944.8697037037496,-944.8697037037496,0.5007750123431509,0.5007750123431509,0.5007750123431509,-7.1539287477592985,-9.273611339687978,-5.82296525980408,1.5028888997928698,1.9438613033233472,1.2249942489095416,-2455.194839546552,-2.455194839546552,-18.589112207887435,-24.096997306520745,-15.13067272735024
3065.1259999999893,0.0473787901237982,-0.9446567407407864,0.5130497654294804,,-0.0009446567407407,-944.6567407407864,-944.6567407407864,0.5124651357999647,0.5124651357999647,0.5124651357999647,-7.320930511428066,-9.490095107406752,-5.958896927906565,1.5380466858635968,1.989231583830698,1.253692174162056,-2454.641466350616,-2.4546414663506155,-19.023057615119253,-24.659519130710144,-15.483884105329624
3065.175999999989,0.0464477777778249,-0.9444695555555908,0.5191498888890065,,-0.0009444695555554,-944.4695555555908,-944.4695555555908,0.5187991111109935,0.5187991111109935,0.5187991111109935,-7.411415873014192,-9.607390946499878,-6.032547803616203,1.5572148399796175,2.0139656411829723,1.2693391802703724,-2454.1550753710653,-2.454155075371065,-19.258179126529694,-24.964306275131083,-15.675262079733471
3065.225999999989,0.0462348148148615,-0.9443102962963312,0.518618407407524,,-0.0009443102962962,-944.3102962963312,-944.3102962963312,0.519330592592476,0.519330592592476,0.519330592592476,-7.4190084656068,-9.617233196156963,-6.038727820842745,1.5590585323969957,2.0163446171374373,1.270844219880673,-2453.741248459321,-2.453741248459321,-19.277908083950045,-24.989880849564877,-15.691320533447712
3065.275999999989,0.0460201000000482,-0.944288,0.5287231749973464,,-0.0009442879999999,-944.288,-944.288,0.5291213874974671,0.5291213874974671,0.5291213874974671,-7.558876964249529,-9.798544212916056,-6.152574273226361,1.5882548227415014,2.054015806500965,1.2946783712240086,-2453.6833126915867,-2.4536833126915867,-19.6413491115718,-25.46100810759307,-15.987144625697976
3065.325999999989,0.0457490375000945,-0.9442460750000354,0.5388809624988182,,-0.0009442460749999,-944.2460750000354,-944.2460750000354,0.5383213124992909,0.5383213124992909,0.5383213124992909,-7.690304464275584,-9.968913194431313,-6.259550145340592,1.6157181572581978,2.08944804216378,1.3170990217723793,-2453.5743727571626,-2.4535743727571626,-19.982856642793948,-25.90370305547364,-16.265115872041587
3065.3759999999893,0.0453184125000926,-0.9440848250000348,0.5442615874988427,,-0.0009440848249999,-944.0848250000348,-944.0848250000348,0.5415494374993056,0.5415494374993056,0.5415494374993056,-7.736420535704365,-10.028693287024176,-6.297086482550065,1.6256036670729843,2.1022012779001207,1.3251696831491002,-2453.155373009021,-2.4531553730090208,-20.10268685869386,-26.059038520529075,-16.3626520942857
3065.425999999989,0.0457404249998108,-0.9438876875000474,0.5446703500004728,,-0.0009438876874999,-943.8876875000474,-943.8876875000474,0.5440676499995272,0.5440676499995272,0.5440676499995272,-7.772394999993245,-10.075326851843094,-6.326368023250315,1.6334393220686363,2.112309743724841,1.3315669214693495,-2452.6431214565023,-2.4526431214565023,-20.19616463529236,-26.180213416119724,-16.438738656633316
3065.475999999989,0.0464671111114084,-0.9436435555557042,0.5433802962936656,,-0.0009436435555557,-943.6435555557042,-943.6690740741312,0.5466967407385677,0.5466967407385677,0.5466967407385677,-7.809953439122395,-10.124013717380882,-6.3569388457972975,1.641688924427491,2.12295197352892,1.3383022184219298,-2452.008757281664,-2.452008757281664,-20.293758288226567,-26.30672370696037,-16.51817535088209
3065.525999999989,0.0450856296299367,-0.9429528148149684,0.5556019012318508,,-0.0009429528148149,-942.9528148149684,-943.4036419753676,0.5567924197508419,0.5567924197508419,0.5567924197508419,-7.954177425012027,-10.310970736126702,-6.474330462219092,1.6729664393938182,2.163298531301236,1.3638393413175258,-2450.213903350512,-2.450213903350512,-20.66851682319393,-26.79252180784398,-16.823211367715988
3065.575999999989,0.0441715802469838,-0.9427531358023754,0.5654855308626757,,-0.0009427531358023,-942.7531358023756,-943.1615679012812,0.565251679010941,0.565251679010941,0.565251679010941,-8.075023985870585,-10.467623685387794,-6.572693941987685,1.6985243658894014,2.196264313633461,1.3847077022559466,-2449.695047809518,-2.4496950478095183,-20.98253033366405,-27.199576358453395,-17.07880375995911
3065.6259999999893,0.0438524444445141,-0.9431784444443516,0.5723935555540476,,-0.0009431784444442,-943.1784444443516,-942.9492222222684,0.5716282222208304,0.5716282222208304,0.5716282222208304,-8.166117460297576,-10.585707818904266,-6.646839793265469,1.7167528542862571,2.2197747302170407,1.399592094160895,-2450.800190221113,-2.450800190221113,-21.21923199470031,-27.506411844981884,-17.27146790266304
3065.675999999989,0.0448407530861382,-0.9427756543211168,0.5732011851853025,,-0.000942775654321,-942.7756543211168,-942.7363703704174,0.5732118148146975,0.5732118148146975,0.5732118148146975,-8.188740211638535,-10.615033607679582,-6.665253660636017,1.722197015727802,2.226796158611602,1.404037598254428,-2449.753561010641,-2.449753561010641,-21.27801603881872,-27.58261338365389,-17.31931538043384
3065.725999999989,0.0454736250004139,-0.9423833749999196,0.5752508749973553,,-0.0009423833749999,-942.3833749999194,-942.5337500000344,0.5760042499974701,0.5760042499974701,0.5760042499974701,-8.228632142821,-10.66674537032352,-6.697723837179884,1.7312283204908896,2.238443738127787,1.4114123324943562,-2448.734243573232,-2.448734243573232,-21.381673149629677,-27.71698371248291,-17.403687447372988
3065.775999999989,0.0435367500004227,-0.9427602499999178,0.5876252499972989,,-0.0009427602499999,-942.7602499999176,-942.3725000000352,0.5878404999974164,0.5878404999974164,0.5878404999974164,-8.397721428534519,-10.88593518513734,-6.835354651132748,1.76578900262441,2.283013418236434,1.4396348545957198,-2449.713533682252,-2.449713533682252,-21.82104287444901,-28.286537059470938,-17.761313967574775
3065.825999999989,0.04256850000007,-0.9424268750001752,0.5974173749982475,,-0.0009424268750001,-942.4268750001752,-942.0500000000934,0.5974173749982475,0.5974173749982475,0.5974173749982475,-8.534533928546393,-11.063284722189769,-6.946713662770319,1.794927501455759,2.3205870788244214,1.4634309919141009,-2448.8472760640925,-2.4488472760640927,-22.176543048386147,-28.74737061827833,-18.05067457426779
3065.8759999999893,0.0422460000000703,-0.941620000000176,0.6054879999982384,,-0.0009416200000001,-941.620000000176,-941.620000000094,0.6054879999982384,0.6054879999982384,0.6054879999982384,-8.649828571403406,-11.212740740708115,-7.0405581395144,1.820499464747944,2.353559079422385,1.484315560313972,-2446.750653293364,-2.446750653293364,-22.47613018834873,-29.135724318229823,-18.294524571911754
3065.925999999989,0.0435372499997122,-0.941565625000012,0.6071017499996404,,-0.0009415656249999,-941.565625000012,-941.565625000012,0.6071017499996404,0.6071017499996404,0.6071017499996404,-8.672882142852005,-11.24262499999334,-7.059322674414423,1.8254116366909297,2.359892454750108,1.4883274347191684,-2446.6093626801926,-2.4466093626801926,-22.53603369613594,-29.21337701350956,-18.343283241040883
3065.975999999989,0.0435802500003993,-0.9414470000000468,0.6140957499967118,,-0.0009414469999999,-941.447000000047,-941.447000000047,0.6140957499967118,0.6140957499967118,0.6140957499967118,-8.772796428524453,-11.372143518457625,-7.140648255775718,1.8464773016721523,2.387051854660132,1.505532623981621,-2446.3011217802955,-2.446301121780296,-22.795655776956607,-29.549924155314123,-18.554603539383287
3066.025999999989,0.0417508750004076,-0.941232000000048,0.6291601249966432,,-0.0009412319999999,-941.2320000000478,-941.2320000000478,0.6291601249966432,0.6291601249966432,0.6291601249966432,-8.98800178566633,-11.65111342586376,-7.315815406937711,1.891772803934984,2.445444412163918,1.542529599058488,-2445.7424554494446,-2.4457424554494445,-23.35485571767476,-30.27481296735616,-19.009766281828288
3066.075999999989,0.0424052469132992,-0.9410615925926276,0.6347236172832482,,-0.0009410615925925,-941.0615925926276,-941.0615925926276,0.6347236172832482,0.6347236172832482,0.6347236172832482,-9.067480246903544,-11.754141060800892,-7.380507177712188,1.9086838843494616,2.46724327603857,1.5563432242198734,-2445.299660653846,-2.4452996606538457,-23.56137637033174,-30.542524924504107,-19.17786448747932
3066.1259999999893,0.0431023625004219,-0.9408534875000938,0.6398559749969529,,-0.0009408534875,-940.8534875000938,-940.8534875000938,0.6398559749969529,0.6398559749969529,0.6398559749969529,-9.140799642813612,-11.849184722165791,-7.440185755778521,1.924390444558234,2.487488503527877,1.5691733406241932,-2444.758910381857,-2.4447589103818568,-23.75189301169662,-30.789490941088204,-19.3329361723112
3066.175999999989,0.0411654875004307,-0.9404228625000958,0.6538447249968893,,-0.0009404228625,-940.4228625000958,-940.4228625000958,0.6538447249968893,0.6538447249968893,0.6538447249968893,-9.340638928526989,-12.10823564809054,-7.602845639498712,1.966939962312073,2.5423286802142493,1.6039323774074723,-2443.639953690124,-2.443639953690124,-24.271165014067844,-31.462621314532388,-19.755599430055224
3066.225999999989,0.0402284814815274,-0.9401188395062188,0.6634183950603508,,-0.0009401188395062,-940.1188395062188,-940.1188395062188,0.6634183950603508,0.6634183950603508,0.6634183950603508,-9.477405643719298,-12.28552583445094,-7.714167384422684,1.9960916425533768,2.5798970020588845,1.6277482063489113,-2442.849965734383,-2.4428499657343834,-24.62654621852984,-31.923300653649797,-20.04486320112894
3066.275999999989,0.0400155185185648,-0.9399064938272068,0.6697949382702181,,-0.0009399064938272,-939.9064938272066,-939.9064938272066,0.6697949382702181,0.6697949382702181,0.6697949382702181,-9.568499118145972,-12.403609967967,-7.788313235700209,2.015534730085659,2.6049518782874985,1.643633198716732,-2442.2981965187264,-2.4422981965187263,-24.86324787956528,-32.23013614017721,-20.2375273438322
3066.325999999989,0.0411433999997416,-0.9396400000000588,0.6721157999995303,,-0.00093964,-939.6400000000586,-939.6400000000586,0.6721157999995303,0.6721157999995303,0.6721157999995303,-9.601654285707577,-12.44658888888019,-7.815299999994537,2.0230157921024032,2.614591789052516,1.6497453758492036,-2441.6057261531087,-2.441605726153109,-24.949399860079065,-32.34181463343582,-20.30765104890156
3066.3759999999893,0.0412424250003976,-0.9393516750000702,0.6800782999960238,,-0.000939351675,-939.3516750000704,-939.468,0.6800782999960238,0.6800782999960238,0.6800782999960238,-9.71540428565748,-12.594042592518957,-7.9078872092560895,2.047358821669242,2.6459581381107524,1.669634707262759,-2440.8565286189846,-2.4408565286189847,-25.244973325690975,-32.724965422192014,-20.548234102306616
3066.425999999989,0.0394130500004059,-0.9390285500000716,0.6983707999959405,,-0.0009390285499999,-939.0285500000716,-939.468,0.6983707999959405,0.6983707999959405,0.6983707999959405,-9.97672571422772,-12.932792592517416,-8.120590697627215,2.102564858075929,2.71708356503133,1.714743824113136,-2440.016905092676,-2.440016905092676,-25.924003482307956,-33.60518969928808,-21.100933066994845
3066.475999999989,0.0393779259258116,-0.939031691358002,0.7104341851830143,,-0.0009390316913579,-939.031691358002,-939.468,0.7104341851830143,0.7104341851830143,0.7104341851830143,-10.149059788328774,-13.156188614500262,-8.260862618407142,2.138488328186533,2.763359814006495,1.7440995569385351,-2440.0250677480662,-2.440025067748066,-26.371804621187096,-34.185672657094386,-21.46542236608252
3066.525999999989,0.039686271605169,-0.9392197037035536,0.7207536172814107,,-0.0009392197037034,-939.2197037035536,-939.468,0.7207536172814107,0.7207536172814107,0.7207536172814107,-10.296480246877294,-13.347289208915011,-8.380856014900123,2.1687845706934925,2.802383309147789,1.7688583926945338,-2440.513608060831,-2.4405136080608307,-26.75486902430336,-34.68223762409694,-21.777218973270173
3066.575999999989,0.0386239259261545,-0.9399104444442958,0.7324437407382245,,-0.0009399104444442,-939.9104444442958,-939.468,0.7324437407382245,0.7324437407382245,0.7324437407382245,-10.463482010546064,-13.563772976633786,-8.51678768300261,2.201971607023722,2.845126324091425,1.795981261292903,-2442.308461992,-2.4423084619919995,-27.18881443153518,-35.24475944828634,-22.130430351249565
3066.6259999999893,0.0378900750000912,-0.9399904500001024,0.7425315499981757,,-0.0009399904500001,-939.9904500001024,-939.7195499998976,0.7425315499981757,0.7425315499981757,0.7425315499981757,-10.607593571402507,-13.750584259225477,-8.63408779067646,2.231772649467818,2.883504801679029,1.8203382785741784,-2442.516352272513,-2.442516352272513,-27.563280835894226,-35.73017886134438,-22.43522858735577
3066.675999999989,0.0374594500000932,-0.9395067000001048,0.7511402999981365,,-0.0009395067000001,-939.5067000001048,-940.2032999998952,0.7511402999981365,0.7511402999981365,0.7511402999981365,-10.730575714259093,-13.910005555521044,-8.734189534862052,2.2585044785139843,2.917927801026869,1.842187914749267,-2441.2593530281,-2.4412593530281,-27.88284354524376,-36.144426817908574,-22.69533776938446
3066.725999999989,0.0373261000000232,-0.9400119499998716,0.7577687499985981,,-0.0009400119499998,-940.0119499998716,-940.3408999999766,0.7577687499985981,0.7577687499985981,0.7577687499985981,-10.82526785712283,-14.032754629603668,-8.81126453486742,2.276997082954097,2.9417394303453746,1.8573037421282053,-2442.5722189049984,-2.4425722189049983,-28.128896159263807,-36.46338391015679,-22.895613152889144
3066.775999999989,0.0373905999999029,-0.940414,0.7649135999980584,,-0.000940414,-940.414,-940.414,0.7649135999980584,0.7649135999980584,0.7649135999980584,-10.927337142829405,-14.16506666663071,-8.894344186023934,2.2972484672320785,2.967814225404044,1.8738577914113488,-2443.616924944028,-2.443616924944028,-28.394117895721934,-36.80718986482473,-23.111491310471344
3066.825999999989,0.0378205999999049,-0.940414,0.7735217249980975,,-0.000940414,-940.414,-940.414,0.7735217249980975,0.7735217249980975,0.7735217249980975,-11.050310357115675,-14.324476388853656,-8.994438662768575,2.32280081067216,3.0007120783554693,1.894745885224518,-2443.616924944028,-2.443616924944028,-28.713657404645343,-37.22140774676249,-23.371581608432265
3066.8759999999893,0.0371761111113387,-0.9405291111110768,0.7839662222198316,,-0.000940529111111,-940.5291111110768,-940.5291111110768,0.7839662222198316,0.7839662222198316,0.7839662222198316,-11.199517460283309,-14.517893004070954,-9.115886304881762,2.353510680265004,3.0402468028307776,1.9198513822926755,-2443.9160351861938,-2.4439160351861937,-29.10136431098904,-37.72399077350431,-23.687156997316656
3066.925999999989,0.0361774691358944,-0.9406836172839276,0.795709432095088,,-0.0009406836172838,-940.6836172839276,-940.673,0.795709432095088,0.795709432095088,0.795709432095088,-11.3672776013584,-14.73535985361274,-9.252435256919629,2.3879558671552026,3.084585968296392,1.948012233491216,-2444.317511449825,-2.444317511449825,-29.537280322513844,-38.28906708474017,-24.04197235553453
3066.975999999989,0.0357521604939182,-0.940789790123434,0.8127137530827767,,-0.0009407897901234,-940.789790123434,-940.673,0.8127137530827767,0.8127137530827767,0.8127137530827767,-11.610196472611095,-15.050254686718086,-9.45015991956717,2.4380925317117823,3.149115747647369,1.989004970616005,-2444.5933960576544,-2.4445933960576545,-30.1684923899452,-39.10730494992895,-24.55574961972283
3067.025999999989,0.0354278000000473,-0.940845,0.8274956999972763,,-0.000940845,-940.845,-940.673,0.8274956999972763,0.8274956999972763,0.8274956999972763,-11.821367142818232,-15.323994444394003,-9.622043023224142,2.4817433574929684,3.205289971423597,2.02469787750211,-2444.7368560537843,-2.444736856053784,-30.71720840626347,-39.81860348960079,-25.00237893533073
3067.075999999989,0.0352128000000463,-0.940845,0.8398700749973327,,-0.000940845,-940.845,-940.673,0.8398700749973327,0.8398700749973327,0.8398700749973327,-11.998143928533324,-15.55314953698764,-9.765931104620147,2.5183880484390047,3.25244241522576,2.0546641712339726,-2444.7368560537843,-2.444736856053784,-31.17655370047496,-40.41405109320827,-25.37626463992148
3067.1259999999893,0.0363232999997274,-0.9403714500001136,0.8446692999992053,,-0.0009403714500001,-940.3714500001136,-940.2940500000908,0.8446692999992053,0.8446692999992053,0.8446692999992053,-12.066704285702931,-15.642024074059355,-9.821736046502386,2.533855711555596,3.272343852518915,2.0673135086069827,-2443.506360979775,-2.4435063609797747,-31.35470422690253,-40.64498696079958,-25.52127088236252
3067.175999999989,0.03716252500007,-0.9399539000000232,0.8509964999971961,,-0.0009399539,-939.9539000000234,-939.9689500000115,0.8509964999971961,0.8509964999971961,0.8509964999971961,-12.1570928571028,-15.759194444392518,-9.895308139502278,2.553713369198982,3.2978923352627705,2.0835534850598583,-2442.4213789960627,-2.4424213789960625,-31.589574234042185,-40.9494480811658,-25.712444143987824
3067.225999999989,0.0368394000000705,-0.9398464000000236,0.8639089999971814,,-0.0009398464,-939.8464000000234,-939.9152000000116,0.8639089999971814,0.8639089999971814,0.8639089999971814,-12.341557142816876,-15.998314814762615,-10.045453488339318,2.592252306960334,3.347471522686111,2.1150730899414723,-2442.142045830636,-2.442142045830636,-32.0688950976391,-41.570789941384014,-26.10258903296205
3067.275999999989,0.0364436000000965,-0.939848549999988,0.8771869999969785,,-0.0009398485499999,-939.848549999988,-939.898,0.8771869999969785,0.8771869999969785,0.8771869999969785,-12.531242857099691,-16.24420370364775,-10.199848837174168,2.631564203920506,3.398039288703371,2.147227204352653,-2442.1476324938526,-2.4421476324938527,-32.56178357212117,-42.20971944534226,-26.50377732614514
3067.325999999989,0.0360135500000947,-0.939898,0.8908952999963291,,-0.000939898,-939.898,-939.898,0.8908952999963291,0.8908952999963291,0.8908952999963291,-12.72707571423327,-16.49806111104313,-10.35924767437592,2.6720009873120567,3.450047900004391,2.1803038492426667,-2442.27612574998,-2.4422761257499803,-33.07064507795983,-42.86935473068867,-26.9179669239208
3067.3759999999893,0.0355829250000927,-0.939898,0.9075740499964048,,-0.000939898,-939.898,-939.898,0.9075740499964048,0.9075740499964048,0.9075740499964048,-12.965343571377211,-16.806926851785274,-10.553186627865172,2.7213437601204147,3.513502727971012,2.220668831043737,-2442.27612574998,-2.4422761257499803,-33.68977172684753,-43.67192631258014,-27.421907219527064
3067.425999999989,0.0351523000000947,-0.9401562999998816,0.9196042999984606,,-0.0009401562999998,-940.1562999998816,-939.9237999999882,0.9196042999984606,0.9196042999984606,0.9196042999984606,-13.137204285692292,-17.02970925923075,-10.693073255796053,2.756171992494106,3.558286288035531,2.2491623923951938,-2442.9473048811114,-2.442947304881112,-34.136342864913644,-44.25081482488806,-27.785395355162272
3067.475999999989,0.0347216750000928,-0.940694424999884,0.9265986749984924,,-0.0009406944249998,-940.694424999884,-939.9775499999884,0.9265986749984924,0.9265986749984924,0.9265986749984924,-13.23712392854989,-17.159234722194302,-10.774403197656888,2.7752775224636097,3.582851001931352,2.2647937332992565,-2444.3455947382818,-2.444345594738282,-34.39597886610162,-44.58738001161321,-27.996726984036204
3067.525999999989,0.0345754000000236,-0.9403327500001066,0.9406946499966844,,-0.0009403327500001,-940.3327500001068,-940.4102499998934,0.9406946499966844,0.9406946499966844,0.9406946499966844,-13.438494999952631,-17.420271296234894,-10.938309883682376,2.817970256579039,3.6377376857879584,2.29972514564222,-2443.405801040204,-2.443405801040204,-34.91923113401113,-45.26566998853295,-28.42262999279976
3067.575999999989,0.0340461500003478,-0.9401798249998492,0.9547044749975646,,-0.0009401798249998,-940.1798249998492,-940.759,0.9547044749975646,0.9547044749975646,0.9547044749975646,-13.638635357108065,-17.6797124999549,-11.101214825553075,2.859796895103904,3.691504194049644,2.3339506120274587,-2443.0084333714144,-2.4430084333714146,-35.439285454884015,-45.93981447855336,-28.845930021417225
3067.6259999999893,0.0324324000003405,-0.9408791999998524,0.966002599997616,,-0.0009408791999998,-940.8791999998524,-940.759,0.966002599997616,0.966002599997616,0.966002599997616,-13.800037142823085,-17.88893703699289,-11.232588372065305,2.8910311664734967,3.731650301245968,2.359510408178579,-2444.825722976728,-2.444825722976727,-35.85867961031919,-46.48347356893229,-29.18729735723656
3067.675999999989,0.0325661975306564,-0.9409586049383176,0.9714246172833734,,-0.0009409586049383,-940.9586049383178,-940.7950987654206,0.9714246172833734,0.9714246172833734,0.9714246172833734,-13.877494532619618,-17.989344764506914,-11.295635084690389,2.90678044960993,3.751891803946557,2.372399010671239,-2445.032052584281,-2.445032052584281,-36.05994861383126,-46.74437783274423,-29.35112096474637
3067.725999999989,0.0333630000003658,-0.9407812962962164,0.9743364814799944,,-0.0009407812962962,-940.7812962962164,-940.8545555555212,0.9743364814799944,0.9743364814799944,0.9743364814799944,-13.91909259257135,-18.04326817555545,-11.32949397069761,2.9159080177546204,3.763622427736968,2.379868831760957,-2444.5713252888795,-2.44457132528888,-36.16803901161658,-46.88449501505852,-29.439101521083263
3067.775999999989,0.0316630000003779,-0.9411529012344853,0.9812445061713037,,-0.0009411529012344,-941.1529012344852,-941.0138148147794,0.9812445061713037,0.9812445061713037,0.9812445061713037,-14.01777865959005,-18.171194558727844,-11.409819839201203,2.9351358777353944,3.788332772711826,2.395604947953572,-2445.536921416273,-2.4455369214162728,-36.42446963007085,-47.216905076017774,-29.64782411749953
3067.825999999989,0.0312188780485277,-0.9412225609756788,0.9897321951196528,,-0.0009412225609756,-941.2225609756788,-941.1722195121606,0.9897321951196528,0.9897321951196528,0.9897321951196528,-14.13903135885218,-18.32837398369727,-11.508513896740148,2.9599329661771114,3.820198243978206,2.415899764428543,-2445.717928634974,-2.4457179286349744,-36.73953847008397,-47.62532764640513,-29.904275498905555
3067.8759999999893,0.0323731463412165,-0.9409079268293356,1.0002303658514136,,-0.0009409079268293,-940.9079268293356,-941.3295365853322,1.0002303658514136,1.0002303658514136,1.0002303658514136,-14.289005226448763,-18.52278455280395,-11.63058564943504,2.991844874479616,3.861203176646356,2.4420189833939663,-2444.9003681507943,-2.4449003681507944,-37.12923777396324,-48.13049341069309,-30.22147260671427
3067.925999999989,0.0320938765433503,-0.9413126543208588,1.0082811111094725,,-0.0009413126543208,-941.3126543208588,-941.361,1.0082811111094725,1.0082811111094725,1.0082811111094725,-14.40401587299246,-18.67187242795319,-11.724198966389212,3.014285786198716,3.890036121975712,2.460387324152197,-2445.9520315121185,-2.4459520315121184,-37.42808696425914,-48.51789050922482,-30.46472194765279
3067.975999999989,0.0315709999999999,-0.9417435125000586,1.015930574998125,,-0.0009417435125,-941.7435125000588,-941.4094874999412,1.015930574998125,1.015930574998125,1.015930574998125,-14.513293928544638,-18.813529166631938,-11.813146220908424,3.035438562314325,3.91721227382562,2.4777020039383366,-2447.0715941078943,-2.447071594107894,-37.71204031466894,-48.88597818568196,-30.69584676775378
3068.025999999989,0.0315709999999999,-0.94147413750006,1.0245393249980856,,-0.0009414741375,-941.47413750006,-941.67886249994,1.0245393249980856,1.0245393249980856,1.0245393249980856,-14.63627607140122,-18.97295046292751,-11.913247965094016,3.0616288377675502,3.950858032828701,2.4991410934772524,-2446.371637164299,-2.446371637164299,-38.03160302401847,-49.30022614224617,-30.95595594978247
3068.075999999989,0.0306350250003514,-0.9416107624999064,1.032835599998242,,-0.0009416107624999,-941.6107624999062,-941.8855249999648,1.032835599998242,1.032835599998242,1.032835599998242,-14.754794285689172,-19.12658518515263,-12.009716279049329,3.085597171709312,3.981647061236669,2.518762242695738,-2446.7266501287963,-2.4467266501287965,-38.33956644688136,-49.69943798669806,-31.206623852112735
3068.1259999999893,0.029021275000344,-0.9420413874999082,1.0409055999982788,,-0.0009420413874999,-942.041387499908,-942.0467749999656,1.0409055999982788,1.0409055999982788,1.0409055999982788,-14.87007999997541,-19.276029629597755,-12.10355348835208,3.1079322392961544,4.010336083820469,2.537047144182469,-2447.8456068205387,-2.4478456068205388,-38.63913038641662,-50.087761612021545,-31.45045496568795
3068.175999999989,0.029937762499789,-0.9421026749999885,1.049502962498125,,-0.0009421026749999,-942.1026749999884,-942.1026749999884,1.049502962498125,1.049502962498125,1.049502962498125,-14.992899464258926,-19.43524004626157,-12.203522819745638,3.132999433761146,4.042532227203279,2.557569645387728,-2448.0048592056414,-2.4480048592056414,-38.95827038394511,-50.50146160881773,-31.710220079955324
3068.225999999989,0.0299726913583433,-0.9421965185184844,1.0584746296275804,,-0.0009421965185184,-942.1965185184844,-942.1965185184844,1.0584746296275804,1.0584746296275804,1.0584746296275804,-15.121066137536864,-19.60138203014037,-12.30784453055326,3.159049072094521,4.075987693248121,2.5788974900517965,-2448.248706713328,-2.448248706713328,-39.29130482626066,-50.93317292293047,-31.98129462602612
3068.275999999989,0.0284850370373661,-0.9423557777777424,1.0680394444423278,,-0.0009423557777777,-942.3557777777426,-942.3557777777426,1.0680394444423278,1.0680394444423278,1.0680394444423278,-15.25770634917611,-19.778508230413475,-12.419063307468926,3.186610590197977,4.1113820634068565,2.601464297771657,-2448.662533625068,-2.448662533625068,-39.64635731781183,-51.39342615271904,-32.27029084007939
3068.325999999989,0.0278859259259957,-0.9425558518518052,1.076392950615536,,-0.0009425558518518,-942.5558518518052,-942.5558518518052,1.076392950615536,1.076392950615536,1.076392950615536,-15.377042151650514,-19.93320278917659,-12.516197100180651,3.2104633315984747,4.142011318063639,2.620995371797312,-2449.182415712768,-2.449182415712768,-39.9564452011039,-51.7953919273569,-32.522687954386896
3068.3759999999893,0.0277607283948317,-0.942739,1.084289444442834,,-0.000942739,-942.739,-942.739,1.084289444442834,1.084289444442834,1.084289444442834,-15.4898492063262,-20.07943415634878,-12.608016795846908,3.233016668023719,4.170970027997647,2.6394632681500654,-2449.6583166613937,-2.449658316661393,-40.24956847240632,-52.17536653830449,-32.76127666358654
3068.425999999989,0.0288230740738424,-0.942739,1.091728333331712,,-0.000942739,-942.739,-942.739,1.091728333331712,1.091728333331712,1.091728333331712,-15.596119047595884,-20.217191357994665,-12.694515503857115,3.254836171107969,4.198984655674454,2.657331001657931,-2449.6583166613937,-2.449658316661393,-40.52570513427834,-52.53332147036081,-32.9860390627847
3068.475999999989,0.0291094000000923,-0.9428507999999538,1.098936074998497,,-0.0009428507999999,-942.8507999999538,-942.739,1.098936074998497,1.098936074998497,1.098936074998497,-15.699086785692815,-20.350668055527724,-12.778326453470896,3.2755909738484976,4.2256306142497495,2.674327539784062,-2449.948823153317,-2.449948823153317,-40.79326145259864,-52.88015373485009,-33.20381746141749
3068.525999999989,0.0286794000000967,-0.9430657999999515,1.1059304499984255,,-0.0009430657999999,-943.0657999999517,-942.739,1.1059304499984255,1.1059304499984255,1.1059304499984255,-15.799006428548934,-20.48019351848936,-12.859656395330529,3.2953564095017214,4.251004862508911,2.6905144766880165,-2450.5074894841646,-2.4505074894841647,-41.05289745378277,-53.21671892157026,-33.4151490902883
3068.575999999989,0.028645,-0.9426868250000952,1.1144094749980975,,-0.000942686825,-942.6868250000952,-942.9367999999524,1.1144094749980975,1.1144094749980975,1.1144094749980975,-15.920135357115678,-20.637212499964765,-12.958249709280205,3.3215146593935168,4.284583732286133,2.7119377376001195,-2449.522742634607,-2.4495227426346067,-41.36764468207375,-53.62472458787337,-33.6713386947112
3068.6259999999893,0.0279823164561427,-0.9426380506327467,1.123052670884196,,-0.0009426380506327,-942.638050632747,-943.1700886075364,1.123052670884196,1.123052670884196,1.123052670884196,-16.043609584059944,-20.797271683040663,-13.058751987025536,3.347015020696581,4.317315589602992,2.732823203180896,-2449.396004974857,-2.449396004974857,-41.68848604636159,-54.04063006009834,-33.93248864238734
3068.675999999989,0.0259114303801974,-0.9434007088605936,1.1317703924031666,,-0.0009434007088605,-943.4007088605936,-943.44224050627,1.1317703924031666,1.1317703924031666,1.1317703924031666,-16.168148462902376,-20.958710970429006,-13.160120841897283,3.3698776986155705,4.346659666393147,2.751549181872801,-2451.377732760188,-2.451377732760188,-42.012093853298666,-54.46012166168346,-34.195890345708214
3068.725999999989,0.0263957530861236,-0.943559716049394,1.1395417777761845,,-0.0009435597160492,-943.5597160493942,-943.552283950606,1.1395417777761845,1.1395417777761845,1.1395417777761845,-16.27916825394549,-21.10262551437378,-13.250485788095164,3.392062672218383,4.375132023950541,2.769720841740296,-2451.79090467994,-2.45179090467994,-42.30057301289933,-54.83407612783246,-34.43069896398782
3068.775999999989,0.0274079259263022,-0.9435257407407172,1.1474908888863016,,-0.0009435257407406,-943.5257407407172,-943.6053703703586,1.1474908888863016,1.1474908888863016,1.1474908888863016,-16.39272698409002,-21.24983127567225,-13.342917312631412,3.4154415266004747,4.405134601669052,2.788871220795592,-2451.702621605343,-2.4517026216053432,-42.595649473858366,-55.21658265129789,-34.67087747872193
3068.825999999989,0.0257073086423482,-0.9436319135802236,1.159181629627066,,-0.0009436319135801,-943.6319135802236,-943.6584567901118,1.159181629627066,1.159181629627066,1.159181629627066,-16.559737566100942,-21.466326474575293,-13.478856158454256,3.449256728348159,4.448526706121943,2.8165718294308646,-2451.9785062131723,-2.4519785062131723,-43.02961779509416,-55.77913417882576,-35.02410750763479
3068.8759999999893,0.0246954375000698,-0.9440349999998487,1.166102937499535,,-0.0009440349999998,-944.0349999998488,-943.8196874999418,1.166102937499535,1.166102937499535,1.166102937499535,-16.6586133928505,-21.59449884258398,-13.559336482552732,3.468038750464977,4.472626171522475,2.8319583702554456,-2453.0259053344225,-2.4530259053344223,-43.28654149435114,-56.11218341860333,-35.233231448890464
3068.925999999989,0.0243723125000712,-0.9447349999998456,1.1682548124995251,,-0.0009447349999997,-944.7349999998456,-944.0890624999406,1.1682548124995251,1.1682548124995251,1.1682548124995251,-16.68935446427893,-21.634348379620835,-13.5843582848782,3.4717977315191244,4.477449210470121,2.8350378540182195,-2454.84481896975,-2.4548448189697503,-43.366420571474016,-56.21573037042927,-35.298249302362564
3068.975999999989,0.025502124999721,-0.944417437500093,1.1747649374984892,,-0.0009444174374999,-944.417437500093,-944.2127499999768,1.1747649374984892,1.1747649374984892,1.1747649374984892,-16.782356249978417,-21.75490624997202,-13.66005741277313,3.4919600189473448,4.503317941296755,2.851555847059212,-2454.019649311362,-2.454019649311362,-43.608080880216,-56.52899373361332,-35.49494955366418
3069.025999999989,0.0258249375004271,-0.9441482499999764,1.1838574374969149,,-0.0009441482499998,-944.1482499999764,-944.3524999999526,1.1838574374969149,1.1838574374969149,1.1838574374969149,-16.91224910709878,-21.923285879572493,-13.76578415694087,3.5194972892574428,4.538646480172441,2.8741168134270967,-2453.320179576471,-2.453320179576471,-43.94560072157167,-56.9665194538892,-35.76967500593043
3069.075999999989,0.0238880625004182,-0.9442557499999767,1.1978455624969786,,-0.0009442557499998,-944.2557499999768,-944.5674999999536,1.1978455624969786,1.1978455624969786,1.1978455624969786,-17.11207946424255,-22.182325231425526,-13.92843677322068,3.559944266863869,4.590532140636993,2.907256655972667,-2453.5995127418987,-2.453599512741899,-44.46484952351861,-57.639619752709294,-36.192319379608165
3069.1259999999893,0.0242744691355077,-0.9444366419752632,1.205389901233548,,-0.0009444366419751,-944.4366419752632,-944.632,1.205389901233548,1.205389901233548,1.205389901233548,-17.219855731907828,-22.322035208028662,-14.016161642250555,3.581290361571779,4.617912563881035,2.9247473823121983,-2454.069551142429,-2.454069551142429,-44.74490055612144,-58.00264886904631,-36.42026789451745
3069.175999999989,0.0254014567905214,-0.94464903703699,1.2105126666646766,,-0.0009446490370368,-944.64903703699,-944.64903703699,1.2105126666646766,1.2105126666646766,1.2105126666646766,-17.293038095209663,-22.416901234531046,-14.0757286821474,3.595442707469279,4.636064687501609,2.9363440239471075,-2454.6214486765043,-2.4546214486765043,-44.93506112537261,-58.249153310668206,-36.575049753210266
3069.225999999989,0.023594666667061,-0.9448619999999536,1.2195459999980285,,-0.0009448619999999,-944.8619999999536,-944.8619999999536,1.2195459999980285,1.2195459999980285,1.2195459999980285,-17.422085714257545,-22.58418518514867,-14.180767441837537,3.620985938123835,4.668825104897721,2.9572753005925225,-2455.174821872441,-2.4551748218724416,-45.27038465950666,-58.68383196602715,-36.847987513551935
3069.275999999989,0.0225210370370844,-0.9450746790122984,1.2278458888872317,,-0.0009450746790122,-945.0746790122984,-945.0502592592238,1.2278458888872317,1.2278458888872317,1.2278458888872317,-17.54065555553188,-22.737886831245028,-14.277277777758506,3.644374845411501,4.698820336441226,2.976442102756439,-2455.727457237447,-2.455727457237447,-45.57848223241167,-59.08321770868179,-37.098764607776936
3069.325999999989,0.0223080740741198,-0.9452870246913124,1.2352847777761773,,-0.0009452870246912,-945.2870246913124,-945.2095185184844,1.2352847777761773,1.2352847777761773,1.2352847777761773,-17.64692539680253,-22.87564403289217,-14.363776485769504,3.6652410884853976,4.72557861852627,2.993542331888075,-2456.2792264531085,-2.4562792264531086,-45.8546188942862,-59.44117264074137,-37.323527006977145
3069.3759999999893,0.022006444444512,-0.9452764074074188,1.2427241851836064,,-0.0009452764074073,-945.2764074074188,-945.2795925925814,1.2427241851836064,1.2427241851836064,1.2427241851836064,-17.75320264548009,-23.01341083673345,-14.45028122306519,3.6869484510460513,4.753413782345621,3.011332579212845,-2456.251637992474,-2.456251637992474,-46.130774803922776,-59.7991525236036,-37.5483050729604
3069.425999999989,0.0222957777772417,-0.9452933950616702,1.2496959876531557,,-0.0009452933950616,-945.29339506167,-945.3677160493362,1.2496959876531557,1.2496959876531557,1.2496959876531557,-17.852799823616508,-23.14251828987325,-14.531348693641345,3.7071837937838334,4.779359784331437,3.0279170834432723,-2456.2957795295456,-2.4562957795295457,-46.38957289728465,-60.13463153351714,-37.75895468383635
3069.475999999989,0.0247402222216911,-0.9455588271604362,1.25500956790008,,-0.0009455588271603,-945.5588271604362,-945.5800617283488,1.25500956790008,1.25500956790008,1.25500956790008,-17.92870811285828,-23.24091792407555,-14.593134510466044,3.7216274121850015,4.797878620838853,3.0397551831421303,-2456.985491049119,-2.456985491049119,-46.586816643480205,-60.39031787117804,-37.9195019191118
3069.525999999989,0.0239101250006714,-0.946181749999808,1.2581036249996402,,-0.0009461817499997,-946.181749999808,-946.084624999844,1.2581036249996402,1.2581036249996402,1.2581036249996402,-17.972908928566287,-23.29821527777112,-14.629111918600469,3.728221144218205,4.806332490037672,3.0451595622870387,-2458.604123686684,-2.458604123686684,-46.701670166886295,-60.53920206818596,-38.01298734514001
3069.575999999989,0.0208970000006577,-0.947042999999812,1.2597179999996475,,-0.0009470429999998,-947.042999999812,-946.7839999998472,1.2597179999996475,1.2597179999996475,1.2597179999996475,-17.995971428566392,-23.32811111110458,-14.647883720926131,3.729584392209592,4.808080299174962,3.0462769209694778,-2460.8420370701706,-2.4608420370701705,-46.76159687505076,-60.61688483802876,-38.06176489829713
3069.6259999999893,0.0218657499997928,-0.947043,1.2656361249987351,,-0.000947043,-947.043,-946.784,1.2656361249987351,1.2656361249987351,1.2656361249987351,-18.0805160714105,-23.43770601849509,-14.716699127892268,3.746777644587557,4.830123025248154,3.0603692671333858,-2460.842037070659,-2.460842037070659,-46.98128173742756,-60.90166151148016,-38.240578158371264
3069.675999999989,0.0218442500003288,-0.9469782500000352,1.2741367499972989,,-0.00094697825,-946.9782500000354,-946.784,1.2739214999974164,1.2739214999974164,1.2739214999974164,-18.198878571391663,-23.59113888884104,-14.813040697644375,3.771096109235016,4.861298771404394,3.0803025232010683,-2460.673787559482,-2.4606737875594824,-47.28884054475354,-61.30034885431013,-38.490916722473806
3069.725999999989,0.020337375000322,-0.9468163750000346,1.286511124997355,,-0.000946816375,-946.8163750000346,-946.784,1.2857577499974702,1.2857577499974702,1.2857577499974702,-18.36796785710672,-23.81032870365685,-14.95067151159849,3.8061056404487066,4.906176311202245,3.1090005767665185,-2460.253163781309,-2.460253163781309,-47.72821026957687,-61.869902201303326,-38.84854324267884
3069.775999999989,0.0208863703701362,-0.9464442469136738,1.288560814814932,,-0.0009464442469136,-946.444246913674,-946.7415308642092,1.288550185185068,1.288550185185068,1.288550185185068,-18.40785978835812,-23.862040466390145,-14.983141688198463,3.8156852559047945,4.918455291229811,3.1168535171412706,-2459.2862082807765,-2.4592862082807763,-47.83186738056696,-62.00427253036454,-38.93291530976378
3069.825999999989,0.021448062500375,-0.946163724999918,1.2891902624987108,,-0.0009461637249998,-946.163724999918,-946.630275000082,1.289954399998828,1.289954399998828,1.289954399998828,-18.427919999983256,-23.88804444442274,-14.999469767428232,3.820874894678388,4.925107132809241,3.121107809597083,-2458.5572866608604,-2.4585572866608603,-47.8839927983565,-62.07184251638805,-38.975342975406456
3069.8759999999893,0.0197261875003672,-0.9465399749999198,1.2951083874987377,,-0.0009465399749998,-946.5399749999198,-946.2540250000802,1.2953343999988525,1.2953343999988525,1.2953343999988525,-18.504777142840748,-23.98767407405282,-15.0620279069634,3.8350091229972953,4.943223224385338,3.1326947867062485,-2459.534952739858,-2.459534952739858,-48.083702091380005,-62.330724933270375,-39.13789705112327
3069.925999999989,0.0197519249997187,-0.946479775000082,1.3010265124987108,,-0.0009464797749999,-946.479775000082,-946.096,1.3010265124987108,1.3010265124987108,1.3010265124987108,-18.586093035695868,-24.093083564790938,-15.128215261612915,3.8517770965259808,4.964714055659028,3.146441255650523,-2459.3785261676403,-2.45937852616764,-48.29499721464243,-62.60462601898092,-39.30988145377872
3069.975999999989,0.0210431749997246,-0.9461035250000804,1.306944637498738,,-0.0009461035249999,-946.1035250000804,-946.096,1.306944637498738,1.306944637498738,1.306944637498738,-18.6706376785534,-24.202678472198848,-15.197030668589974,3.870468012268399,4.988668192698059,3.161764669535448,-2458.400860088643,-2.458400860088643,-48.5146820770541,-62.88940269247753,-39.48869471388124
3070.025999999989,0.0192762125003984,-0.9460433250000118,1.32024461249707,,-0.0009460433249999,-946.0433250000116,-946.096,1.32024461249707,1.32024461249707,1.32024461249707,-18.860637321386715,-24.44897430550129,-15.351681540663606,3.909329437514416,5.038468480996099,3.1936262277672016,-2458.2444335158257,-2.4582444335158256,-49.00838627856621,-63.5293896203636,-39.89054697092599
3070.075999999989,0.0180194500000694,-0.9458463625000928,1.3304241499989569,,-0.0009458463625,-945.8463625000928,-946.096,1.3304241499989569,1.3304241499989569,1.3304241499989569,-19.006059285699383,-24.63748425923994,-15.470048255801824,3.939682143414661,5.077361017704752,3.2185132975390567,-2457.732636691894,-2.4577326366918943,-49.38625769823143,-64.01922294215184,-40.1981167311186
