Repository: DunklesArchipel/ORR_on_Ru0001

This project contains the evaluated data files for the article "Impact of the potential dependent surface adlayer composition on the ORR activity and H2O2 formation on Ru(0001) in acid electrolytes".

The subfolders contain the final figures found in the submitted manuscript (and supporting information).

Among the final PNG, also the SVG files are included which are based on the raw PNG obtained from the data evaluation. The CSV contain the data for the individual traces in the figures, where ***r*** and ***b*** refer to the red and blue curves, respectively.

File: data/SI/figure_S5/figure_S5_ORR_HClO4_5mVs_b.csv (part 31 of 53)
t,E,current1_mA,coll_current,potential2,current1,current1_muA,cur1muA_filt,coll_cur_filt,coll_cur_norm,coll_cur_norm_filt,cur_H2O2,cur_H2O2_min,cur_H2O2_max,yield,yield_min,yield_max,j,current1_mA_geo,cur_H2O2_uAcm,cur_H2O2_min_uAcm,cur_H2O2_max_uAcm
3244.2259999999883,0.4668646024092706,-0.0721616987953647,2.368154951809928,,-7.216169879536472e-05,-72.16169879536471,-71.674,2.3655931204837684,2.3655931204837684,2.3655931204837684,-33.7941874354824,-43.80728000895867,-27.506896749811258,63.78916478855111,75.54999700889925,55.19671788159878,-187.50842555413496,-0.1875084255541349,-87.8124404592824,-113.83094133610682,-71.47524223429963
3244.2759999999885,0.4684200240960302,-0.0713839879519849,2.356746518074896,,-7.138398795198491e-05,-71.3839879519849,-71.674,2.357814204821054,2.357814204821054,2.357814204821054,-33.6830600688722,-43.6632260152047,-27.41644424210528,64.11726740849461,75.90488202114489,55.49863220890893,-185.4875843293176,-0.1854875843293176,-87.52368177015916,-113.45662451687296,-71.24020609199
3244.3259999999887,0.4688746296295816,-0.0711134074074432,2.355564123456551,,-7.11134074074433e-05,-71.1134074074433,-71.45634567907217,2.355542876543449,2.355542876543449,2.355542876543449,-33.65061252204927,-43.62116438043424,-27.39003344817964,64.24078141464318,76.03839662396004,55.612338432573885,-184.78449484085567,-0.1847844948408556,-87.43936850537426,-113.34732954400366,-71.17157901600231
3244.3759999999884,0.469045,-0.0710922962961727,2.354394864199877,,-7.109229629617277e-05,-71.09229629617278,-71.244,2.352886333335433,2.352886333335433,2.352886333335433,-33.61266190479189,-43.57196913584134,-27.359143410877124,64.20452762184897,75.99921208526071,55.578960535846775,-184.7296387149313,-0.1847296387149313,-87.34075579794731,-113.21949825659836,-71.09131285879432
3244.425999999989,0.469045,-0.0716237777776553,2.3442991851875115,,-7.162377777765533e-05,-71.62377777765533,-71.244,2.3438530000020816,2.3438530000020816,2.3438530000020816,-33.48361428574402,-43.40468518522373,-27.254104651186992,63.71314829226694,75.46773045073355,55.12679677540721,-186.11066573435585,-0.1861106657343558,-87.00543226381329,-112.78481960123943,-70.81837509845268
3244.4759999999883,0.4693532592591347,-0.0714152222223965,2.336976765433344,,-7.141522222239659e-05,-71.4152222223966,-71.15162962966693,2.336976765433344,2.336976765433344,2.336976765433344,-33.38538236333347,-43.27734750802488,-27.17414843527143,63.71219420976377,75.46669781616347,55.12591926289549,-185.568744958377,-0.185568744958377,-86.7501817165307,-112.45393926216948,-70.61061302508314
3244.5259999999885,0.4698847407406203,-0.0706707777779464,2.3316625679024385,,-7.067077777794644e-05,-70.67077777794645,-70.99237037040646,2.3316625679024385,2.3316625679024385,2.3316625679024385,-33.30946525574912,-43.17893644263775,-27.112355440726027,64.06883516314717,75.8525161670207,55.454053369500144,-183.63434474300493,-0.1836343447430049,-86.55291505633006,-112.19822322116862,-70.45004713887332
3244.5759999999887,0.469906,-0.0710946585364782,2.3289305853664484,,-7.109465853647823e-05,-71.09465853647822,-70.7840487805355,2.3289305853664484,2.3289305853664484,2.3289305853664484,-33.2704369338064,-43.128344173452746,-27.080588201935445,63.75778565407308,75.5160399398308,55.16785361200309,-184.73577687364772,-0.1847357768736477,-86.45150198926451,-112.06676183793547,-70.36750161916879
3244.6259999999884,0.4696035609758313,-0.0711473170733675,2.327146,,-7.11473170733676e-05,-71.1473170733676,-70.64099999999999,2.327146,2.327146,2.327146,-33.24494285714285,-43.09529629629629,-27.059837209302323,63.69235205612488,75.44522140236658,55.10766991866176,-184.87260734616908,-0.1848726073461691,-86.38525695545934,-111.9808886459658,-70.31358124281574
3244.675999999989,0.468658439024607,-0.0703076829270218,2.327146,,-7.030768292702185e-05,-70.30768292702186,-70.64099999999999,2.327146,2.327146,2.327146,-33.24494285714285,-43.09529629629629,-27.059837209302323,64.2087877644657,76.00381681583714,55.58288261098952,-182.69086163548064,-0.1826908616354806,-86.38525695545934,-111.9808886459658,-70.31358124281574
3244.7259999999883,0.4694983170727786,-0.0701816341462925,2.3203642439047667,,-7.018163414629251e-05,-70.18163414629251,-70.67707317071932,2.325361414634759,2.325361414634759,2.325361414634759,-33.21944878049656,-43.0622484191622,-27.03908621668324,64.25358002104656,76.05222894803578,55.62412233880227,-182.36333042692905,-0.182363330426929,-86.319011921699,-111.89501545405425,-70.25966086649916
3244.7759999999885,0.4710529036147894,-0.0703954578312541,2.3110804096368964,,-7.039545783125418e-05,-70.39545783125418,-70.71968674703541,2.322551590363104,2.322551590363104,2.322551590363104,-33.17930843375863,-43.01021463635377,-27.00641384143144,64.06832403341176,75.85196348734455,55.45358292946405,-182.91894016426411,-0.1829189401642641,-86.21470931597221,-111.75980837255658,-70.17476339672157
3244.8259999999887,0.4696004939762314,-0.0707069036143875,2.318340650600771,,-7.070690361438754e-05,-70.70690361438753,-70.51185542173366,2.3152913493992293,2.3152913493992293,2.3152913493992293,-33.07559070570327,-42.87576572961535,-26.92199243487476,63.74021153064599,75.4970207642495,55.15168874037102,-183.7282158522772,-0.1837282158522772,-85.94520418770657,-111.41044987295297,-69.95539875743559
3244.8759999999884,0.4687400853658292,-0.0708601463414876,2.3166586585403484,,-7.086014634148767e-05,-70.86014634148768,-70.383,2.3077981951237723,2.3077981951237723,2.3077981951237723,-32.96854564462532,-42.73700361340318,-26.83486273399735,63.50565535205786,75.24309127539544,54.935995170977726,-184.1264091177608,-0.1841264091177608,-85.66705315743508,-111.04988372260098,-69.72899675605179
3244.925999999989,0.4688455731707077,-0.0707552682927066,2.3003867073207536,,-7.075526829270665e-05,-70.75526829270665,-70.383,2.2999250243920244,2.2999250243920244,2.2999250243920244,-32.85607177702892,-42.59120415540785,-26.74331423711656,63.42176783914801,75.15223585789916,54.858878033301096,-183.8538889563676,-0.1838538889563676,-85.37479565544928,-110.671031405212,-69.49111274280753
3244.9759999999883,0.4706593780482149,-0.0701450243904284,2.296932999999754,,-7.014502439042845e-05,-70.14502439042845,-70.30539024392701,2.297101000000246,2.297101000000246,2.297101000000246,-32.81572857143208,-42.53890740741196,-26.710476744188902,63.74415032412967,75.50128350815535,55.15531163700159,-182.26820187817555,-0.1822682018781755,-85.26996593151605,-110.53514102233562,-69.40578622332701
3245.0259999999885,0.4726220609761012,-0.0694202682927197,2.297563060976347,,-6.942026829271977e-05,-69.42026829271975,-70.16374390254967,2.2959460609761018,2.2959460609761018,2.2959460609761018,-32.79922944251574,-42.51751964770558,-26.697047220652344,64.1741158374127,75.96633885660475,55.55096306645847,-180.38496080901092,-0.1803849608090109,-85.22709380214876,-110.47956603982246,-69.37089030407456
3245.0759999999887,0.4705226707321882,-0.0692629512195482,2.2944136707324287,,-6.926295121954824e-05,-69.26295121954823,-69.6911829269375,2.2938466707321883,2.2938466707321883,2.2938466707321883,-32.76923815331697,-42.47864205059607,-26.672635706188235,64.2331373162355,76.03013489865054,55.605300516554856,-179.9761805669212,-0.1799761805669212,-85.14916299519884,-110.3785446234059,-69.30745825190604
3245.1259999999884,0.4695340121950485,-0.0694677439022922,2.2866766219542773,,-6.946774390229224e-05,-69.46774390229224,-69.36363414637812,2.2866766219542773,2.2866766219542773,2.2866766219542773,-32.6668088850611,-42.34586336952365,-26.589263045979965,63.968183134015774,75.74366734557088,55.36142316051673,-180.50832371414992,-0.1805083237141499,-84.88300586278729,-110.03352611842796,-69.09081872552454
3245.175999999989,0.4698492560974891,-0.0700976219510759,2.2735540609786007,,-7.009762195107594e-05,-70.09762195107595,-69.20631707320659,2.2735540609786007,2.2735540609786007,2.2735540609786007,-32.47934372826572,-42.10285298108519,-26.436675127658145,63.3267781185827,75.04933113080224,54.77157016245986,-182.1450291020521,-0.182145029102052,-84.39588739157942,-109.40207624834368,-68.69432694663442
3245.2259999999883,0.471125876542861,-0.0696445925927545,2.270320876543459,,-6.964459259275453e-05,-69.64459259275453,-69.178,2.270320876543459,2.270320876543459,2.270320876543459,-32.43315537919227,-42.04297919524924,-26.39907995980766,63.54598533679565,75.28676382194394,54.97307476525355,-180.9678558491116,-0.1809678558491116,-84.27586936597463,-109.2464973262634,-68.59663785602586
3245.2759999999885,0.4724010617282961,-0.0690601481481851,2.269364703703827,,-6.906014814818516e-05,-69.06014814818516,-69.16738271606172,2.269364703703827,2.269364703703827,2.269364703703827,-32.419495767197525,-42.02527229081161,-26.38796167097473,63.89359386051856,75.66298461982242,55.29279044073372,-179.4492073215065,-0.1794492073215065,-84.24037557381656,-109.2004868549474,-68.56774756008325
3245.3259999999887,0.4728263703702723,-0.0689008888889256,2.2688332222223444,,-6.89008888889256e-05,-68.90088888892558,-69.11429629630852,2.2688332222223444,2.2688332222223444,2.2688332222223444,-32.41190317460492,-42.01543004115453,-26.381781653748188,63.983831684907656,75.76059221301851,55.37582333386156,-179.03538040976255,-0.1790353804097625,-84.22064661639624,-109.17491228051364,-68.55168910636901
3245.3759999999884,0.4722743414637115,-0.0691384999998762,2.263739060977589,,-6.913849999987627e-05,-69.13849999987626,-69.092,2.264652207318681,2.264652207318681,2.264652207318681,-32.352174390266875,-41.93800383923483,-26.33316520138001,63.75398446147077,75.51192626656666,55.16435718570353,-179.6528005377847,-0.1796528005377847,-84.0654444731755,-108.97372431707932,-68.42536178049167
3245.425999999989,0.4710145853661441,-0.0696634999998789,2.255340890245839,,-6.966349999987894e-05,-69.66349999987895,-69.092,2.2578284268308417,2.2578284268308417,2.2578284268308417,-32.254691811869165,-41.81163753390448,-26.25381891663769,63.295259145583,75.01517999245908,54.74260376165887,-181.01698576429368,-0.1810169857642936,-83.8121410573822,-108.64536803734734,-68.21918458159017
3245.4759999999883,0.471037585365829,-0.0689051707319044,2.256316926828899,,-6.890517073190442e-05,-68.90517073190443,-68.94412195125642,2.2559390731711013,2.2559390731711013,2.2559390731711013,-32.227701045301444,-41.776649503168535,-26.23184968803606,63.73338456421679,75.48963219874895,55.145409373232646,-179.04650655630343,-0.1790465065563034,-83.74200695261337,-108.55445345709138,-68.16209868235971
3245.5259999999885,0.4715776265056659,-0.0685192289155074,2.2546186987973296,,-6.851922891550747e-05,-68.51922891550747,-68.8961686746511,2.252970132531553,2.252970132531553,2.252970132531553,-32.185287607593615,-41.72166912095469,-26.19732712245992,63.92024651686894,75.69181649292308,55.317313505272814,-178.04365679588804,-0.178043656795888,-83.6317978380873,-108.41158979011315,-68.07239358914083
3245.5759999999887,0.473133048192417,-0.0691933253010513,2.2452843614479074,,-6.919332530105141e-05,-69.1933253010514,-69.10339759031429,2.246747240965272,2.246747240965272,2.246747240965272,-32.09638915664674,-41.60643038824577,-26.124967918200834,63.37541640528808,75.10202550431218,54.81627300671001,-179.79526123474025,-0.1797952612347402,-83.4007998315337,-108.1121479297659,-67.88437195589952
3245.6259999999884,0.4729627831327971,-0.0688719518074352,2.2429198554213228,,-6.887195180743521e-05,-68.8719518074352,-69.07853012051831,2.2435111445786773,2.2435111445786773,2.2435111445786773,-32.05015920826681,-41.54650267738291,-26.087338890449733,63.51464289778932,75.2528241247849,54.944258110451095,-178.9601889067773,-0.1789601889067772,-83.2806737122921,-107.95642888630458,-67.78659488209823
3245.675999999989,0.4718218192773724,-0.067990626506228,2.244475879517712,,-6.799062650622807e-05,-67.99062650622805,-68.92310843377092,2.241955120482288,2.241955120482288,2.241955120482288,-32.02793029260411,-41.51768741633866,-26.069245587003348,64.04397607340417,75.82563538636126,55.43117379782044,-176.67011089601695,-0.1766701108960169,-83.22291302972407,-107.88155392742009,-67.73958037303122
3245.7259999999883,0.4727725923074594,-0.0684271923075837,2.238017515386167,,-6.842719230758373e-05,-68.42719230758372,-68.92000000000002,2.2364081076936264,2.2364081076936264,2.2364081076936264,-31.94868725276609,-41.41496495728937,-26.00474543829798,63.658096731411085,75.40814198945753,55.07616609176716,-177.8045044514558,-0.1778045044514558,-83.01700410734286,-107.61463495396296,-67.5719800873721
3245.7759999999885,0.4737660538459272,-0.0688906538460481,2.231395592309202,,-6.889065384604819e-05,-68.89065384604817,-68.92000000000002,2.230779646155129,2.230779646155129,2.230779646155129,-31.86828065935899,-41.31073418805795,-25.93929821110616,63.25648601940864,74.97316490291888,54.70697316280927,-179.00878518255118,-0.1790087851825511,-82.80807175145846,-107.34379671485354,-67.4019188674662
3245.8259999999887,0.4739377283953228,-0.069117481481517,2.2248669135816708,,-6.911748148151706e-05,-69.11748148151705,-68.81890123462733,2.226078456790836,2.226078456790836,2.226078456790836,-31.801120811297647,-41.22367512575621,-25.884633218498088,63.02330806965973,74.72039698202494,54.49275166186162,-179.59818500973026,-0.1795981850097302,-82.63356037519293,-107.11757826413896,-67.25987472399424
3245.8759999999884,0.4727685925928619,-0.0689582222222589,2.2184903703718395,,-6.895822222225893e-05,-68.95822222225893,-68.55285185191315,2.22289018518592,2.22289018518592,2.22289018518592,-31.755574074084567,-41.16463305899851,-25.847560292859534,63.06102091643125,74.76128902372294,54.52739191037779,-179.1843580979901,-0.1791843580979901,-82.51520954467587,-106.96416052087612,-67.16354265264316
3245.925999999989,0.4726493827160009,-0.0683143456791943,2.219383086419025,,-6.831434567919436e-05,-68.31434567919435,-68.48899999999999,2.219701913580975,2.219701913580975,2.219701913580975,-31.710027336871068,-41.10559099224027,-25.81048736722064,63.40460106013954,75.13364061920788,54.84309832346354,-177.5112783499142,-0.1775112783499142,-82.39685871415773,-106.81074277761188,-67.06721058129119
3245.9759999999883,0.4730378170728252,-0.067702414634023,2.2208757560996584,,-6.770241463402309e-05,-67.70241463402309,-68.4155853659769,2.216151670733064,2.216151670733064,2.216151670733064,-31.65930958190092,-41.039845754316,-25.76920547364028,63.72536272237333,75.48095029063215,55.13803108143102,-175.9212073185608,-0.1759212073185607,-82.26507126263084,-106.6399071922992,-66.95994172539719
3246.0259999999885,0.4745079390240522,-0.0682268048779282,2.2119525853679054,,-6.822680487792822e-05,-68.2268048779282,-67.89119512207178,2.21037789024523,2.21037789024523,2.21037789024523,-31.57682700350328,-40.93292389343018,-25.7020684912236,63.27791165158623,74.99638255636684,54.72666192899253,-177.28380812552675,-0.1772838081255267,-82.05074456759493,-106.36207629132676,-66.78548976432145
3246.0759999999887,0.4754553456789162,-0.0681436296297859,2.205631123457632,,-6.814362962978599e-05,-68.14362962978598,-67.54906172843124,2.205631123457632,2.205631123457632,2.205631123457632,-31.50901604939474,-40.84502080477096,-25.64687352857712,63.23769095069306,74.9527967213369,54.6897024004082,-177.06768156414338,-0.1770676815641433,-81.87454132609041,-106.13366468196904,-66.6420685212364
3246.1259999999884,0.4758800370369379,-0.0674528888890501,2.2019113703712385,,-6.745288888905014e-05,-67.45288888905014,-67.38918518522252,2.2019113703712385,2.2019113703712385,2.2019113703712385,-31.45587671958912,-40.776136488356265,-25.603620585712072,63.60584226488734,75.35157291893822,55.02811298258724,-175.2728276329913,-0.1752728276329913,-81.7364615381532,-105.95467236427264,-66.52967799617119
3246.175999999989,0.4761161219511713,-0.0672315609756457,2.198231536586206,,-6.723156097564573e-05,-67.23156097564575,-67.37,2.198231536586206,2.198231536586206,2.198231536586206,-31.403307665517225,-40.70799141826307,-25.560831820769835,63.67587466408767,75.42738600528101,55.09251577734335,-174.69771854788883,-0.1746977185478888,-81.5998635820845,-105.77760093973916,-66.4184936133246
3246.2259999999883,0.4763524444443701,-0.0670865185185433,2.194418851852844,,-6.70865185185433e-05,-67.08651851854331,-67.37,2.195184037037285,2.195184037037285,2.195184037037285,-31.3597719576755,-40.6515562414312,-25.52539577950332,63.70940297694797,75.46367675865237,55.12335205027005,-174.32083325799422,-0.1743208332579942,-81.4867383069169,-105.63095706452192,-66.32641490097889
3246.2759999999885,0.4766709629628892,-0.0669803456790369,2.190168234568885,,-6.698034567903692e-05,-66.98034567903692,-67.37,2.1941216913582706,2.1941216913582706,2.1941216913582706,-31.34459559083244,-40.6318831733013,-25.513042922770587,63.75716107432379,75.5153640188142,55.16727910706476,-174.0449486501649,-0.1740449486501649,-81.44730330608019,-105.5798376189928,-66.29431664448387
3246.3259999999887,0.4759561204822364,-0.0672615783131342,2.1904820963848297,,-6.726157831313423e-05,-67.26157831313422,-67.27363855425247,2.1917889036151705,2.1917889036151705,2.1917889036151705,-31.31127005164529,-40.58868340028093,-25.485917483897328,63.5291980927132,75.26858582529009,54.95764012792467,-174.7757170399664,-0.1747757170399664,-81.36070862374815,-105.46758525300685,-66.22383260072523
3246.3759999999884,0.4746079277111608,-0.067780253011926,2.193593542167942,,-6.778025301192604e-05,-67.78025301192605,-67.11821686750649,2.1886774578320582,2.1886774578320582,2.1886774578320582,-31.266820826172257,-40.531064033927,-25.44973788176812,63.13527419756145,74.84178964746293,54.59560306251081,-176.12346629987528,-0.1761234662998752,-81.2452096204724,-105.3178643228346,-66.12982178410545
3246.425999999989,0.4753600487802942,-0.0677003170731949,2.184647756099739,,-6.770031707319491e-05,-67.7003170731949,-67.0113170731949,2.1845215853668214,2.1845215853668214,2.1845215853668214,-31.207451219526018,-40.45410343271891,-25.40141378333513,63.10414592950172,74.80804435636898,54.56700654143318,-175.91575691571603,-0.175915756915716,-81.09094078182471,-105.11788619866168,-66.00425412474105
3246.4759999999883,0.4765869999995196,-0.0673992857144539,2.1788788095233294,,-6.739928571445391e-05,-67.39928571445391,-66.98914285710687,2.1810101904766706,2.1810101904766706,2.1810101904766706,-31.157288435381005,-40.38907760141982,-25.36058361019384,63.22721483401561,74.94144332270758,54.68007618992007,-175.1335425684622,-0.1751335425684622,-80.96059539315647,-104.94891995409172,-65.89815904094131
3246.5259999999885,0.4786369999995312,-0.0666814285715927,2.1809282142852457,,-6.668142857159272e-05,-66.68142857159272,-67.14271428567918,2.178960785714754,2.178960785714754,2.178960785714754,-31.12801122449649,-40.35112566138433,-25.33675332226458,63.650321051611016,75.39972478569894,55.06901527676443,-173.26822807507142,-0.1732682280750714,-80.8845200816101,-104.85030380949456,-65.83623727572915
3246.5759999999887,0.4786358780490425,-0.0663894390244021,2.1756191707338512,,-6.638943902440215e-05,-66.38943902440215,-67.13087804880429,2.1735197804894724,2.1735197804894724,2.1735197804894724,-31.05028257842103,-40.25036630536059,-25.273485819645025,63.7322891889736,75.48844670316906,55.14440186726455,-172.50950840541358,-0.1725095084054136,-80.68254623274889,-104.58848585726707,-65.67183995688863
3246.6259999999884,0.4774810000002731,-0.0663370000000124,2.166171000002234,,-6.633700000001241e-05,-66.33700000001241,-67.0260000000248,2.1661710000017376,2.1661710000017376,2.1661710000017376,-30.94530000002482,-40.11427777780995,-25.18803488374113,63.61958958621039,75.366456120017,55.04075451210174,-172.373248324719,-0.1723732483247189,-80.4097544565809,-104.23486688816044,-65.44980013907747
3246.675999999989,0.4773761219512437,-0.0668619999998785,2.163021609756826,,-6.686199999987854e-05,-66.86199999987853,-66.97356097562188,2.164071609756584,2.164071609756584,2.164071609756584,-30.91530871080833,-40.07540018067746,-25.163623369262595,63.236162088043535,74.95113985006756,54.68829755887465,-173.73743355087308,-0.173737433550873,-80.33182364958493,-104.13384547168415,-65.38636808687146
3246.7259999999883,0.4774600243901452,-0.0671602439024637,2.1598722195129363,,-6.716024390246371e-05,-67.16024390246372,-66.94,2.162350000000247,2.162350000000247,2.162350000000247,-30.89071428571781,-40.043518518523086,-25.14360465116566,63.00951027206013,74.70543498515113,54.48007866444917,-174.51240483811307,-0.174512404838113,-80.26791631365579,-104.05100262881308,-65.33435048785937
3246.7759999999885,0.4778795365852692,-0.0670553658536826,2.156722829269018,,-6.705536585368269e-05,-67.05536585368269,-66.94,2.161300000000242,2.161300000000242,2.161300000000242,-30.87571428571773,-40.02407407407855,-25.13139534884002,63.056006819832,74.75585247939269,54.52278618104287,-174.23988467671987,-0.1742398846767198,-80.22893959289839,-104.00047725005348,-65.30262525003359
3246.8259999999887,0.4772505421689099,-0.0669886987951924,2.158828132529179,,-6.698869879519249e-05,-66.98869879519248,-66.94,2.1595126506028803,2.1595126506028803,2.1595126506028803,-30.850180722898287,-39.99097501116445,-25.11061221631256,63.06323391038831,74.76368844338,54.52942468413416,-174.06665378855476,-0.1740666537885547,-80.1625919563684,-103.91447105455164,-65.24862135983474
3246.8759999999884,0.4762885853658047,-0.0668864390245984,2.1625390365861006,,-6.688643902459846e-05,-66.88643902459846,-66.92741463419526,2.157500000000245,2.157500000000245,2.157500000000245,-30.821428571432065,-39.95370370370824,-25.08720930232843,63.08893916068682,74.79155808563466,54.55303722030066,-173.80093708701222,-0.1738009370870122,-80.08788098444388,-103.8176234983532,-65.18781010361712
3246.925999999989,0.4764983414633668,-0.0659937560977645,2.159389646342182,,-6.599375609776464e-05,-65.99375609776465,-66.71765853663322,2.15645000000024,2.15645000000024,2.15645000000024,-30.806428571432,-39.9342592592637,-25.075000000002785,63.649524382023394,75.39886237774972,55.068282634899205,-171.48134687608416,-0.1714813468760841,-80.04890426368652,-103.76709811959364,-65.15608486579134
3246.9759999999883,0.4766645925925677,-0.0657663703702089,2.1562239259266702,,-6.576637037020898e-05,-65.76637037020899,-66.48425925932136,2.1549483703708665,2.1549483703708665,2.1549483703708665,-30.784976719583803,-39.90645130316419,-25.05753919035891,63.7691293751785,75.52831593067904,55.17828798957117,-170.8904968756102,-0.1708904968756102,-79.9931627410724,-103.69484059027904,-65.1107138590124
3247.0259999999885,0.4767707654320742,-0.0664577283949017,2.1530356543217253,,-6.645772839490173e-05,-66.45772839490174,-66.21820987660479,2.1528230617288866,2.1528230617288866,2.1528230617288866,-30.75461516755552,-39.86709373572012,-25.0328262991731,63.27306603362816,74.99113177305429,54.722209047431406,-172.68695478705672,-0.1726869547870567,-79.91426982539495,-103.59257199588237,-65.04649869508891
3247.0759999999887,0.4782198048776437,-0.0659238048782394,2.14861848780595,,-6.592380487823946e-05,-65.92380487823947,-66.165,2.14861848780595,2.14861848780595,2.14861848780595,-30.694549825799285,-39.78923125566574,-24.98393590472035,63.53771997012948,75.27781380768458,54.96547530395445,-171.29958226608028,-0.1712995822660802,-79.75819315520705,-103.39025038637952,-64.91945954493598
3247.1259999999884,0.479685024691407,-0.0653115308640622,2.143204666668757,,-6.531153086406225e-05,-65.31153086406226,-66.165,2.14465,2.14465,2.14465,-30.63785714285714,-39.715740740740735,-24.937790697674416,63.862537905187445,75.62938679428572,55.26421753899894,-169.708620047582,-0.169708620047582,-79.61088016373957,-103.19928910114388,-64.79955362164849
3247.175999999989,0.4794726790123944,-0.065896098765298,2.1341713333354053,,-6.5896098765298e-05,-65.896098765298,-66.165,2.14465,2.14465,2.14465,-30.63785714285714,-39.715740740740735,-24.937790697674416,63.475813986131,75.21077357708525,54.90856076979963,-171.22758937092115,-0.1712275893709211,-79.61088016373957,-103.19928910114388,-64.79955362164849
3247.2259999999883,0.4788010000002513,-0.066165,2.1337463333317,,-6.6165e-05,-66.165,-66.07900000003767,2.143502333333836,2.143502333333836,2.143502333333836,-30.62146190476908,-39.69448765433029,-24.92444573643995,63.27633287163322,74.99467177462112,54.72521110416424,-171.9263152600042,-0.1719263152600042,-79.5682779892925,-103.14406406019395,-64.76487743314505
3247.2759999999885,0.4777380370372862,-0.066165,2.140654358023072,,-6.6165e-05,-66.165,-65.9197407407781,2.1413770246918564,2.1413770246918564,2.1413770246918564,-30.591100352740803,-39.655130086886224,-24.899732845254142,63.23342970875376,74.94817867701808,54.68578684037021,-171.9263152600042,-0.1719263152600042,-79.48938507361507,-103.0417954657973,-64.70066226922157
3247.3259999999887,0.4777506790123215,-0.0660184814815176,2.1441402098758187,,-6.601848148151768e-05,-66.01848148151768,-65.90700000000001,2.1348516172855203,2.1348516172855203,2.1348516172855203,-30.497880246936003,-39.53428920899111,-24.823856014947907,63.19732675531431,74.9090506111101,54.65261396628798,-171.5455945012946,-0.1715455945012946,-79.24715747142105,-102.72779672221246,-64.50350026743574
3247.3759999999884,0.4782607228912319,-0.0658759156626744,2.1409270000041785,,-6.587591566267446e-05,-65.87591566267446,-65.87591566267446,2.127993530122034,2.127993530122034,2.127993530122034,-30.39990757317191,-39.40728759485248,-24.744110815372483,63.15169593242828,74.85959084747958,54.61068988181512,-171.17514462725637,-0.1711751446272563,-78.99258056827844,-102.39778962554612,-64.29628650906385
3247.425999999989,0.4797131325297898,-0.0657723012048428,2.1227770000041306,,-6.577230120484287e-05,-65.77230120484286,-65.77230120484286,2.121251963856956,2.121251963856956,2.121251963856956,-30.3035994836708,-39.28244377512881,-24.665720509964604,63.0826237724644,74.78471111917482,54.54723586888473,-170.9059078413023,-0.1709059078413023,-78.74232900086884,-102.0733894455707,-64.09259337280021
3247.4759999999883,0.4805716097559755,-0.0652647560977317,2.1172506097557315,,-6.526475609773179e-05,-65.26475609773178,-65.26475609773178,2.1178173902442685,2.1178173902442685,2.1178173902442685,-30.25453414634669,-39.218840560079045,-24.62578360749149,63.34748524415939,75.0717659318769,54.790601298526994,-169.5870782471989,-0.1695870782471989,-78.61483527075286,-101.90811979542038,-63.988819406426735
3247.5259999999885,0.4810959999998808,-0.0645300000001669,2.1188249999996422,,-6.453000000016706e-05,-64.53000000016705,-64.53000000016705,2.116243000000358,2.116243000000358,2.116243000000358,-30.232042857147967,-39.189685185191806,-24.607476744190205,63.806228623983806,75.56846150305101,55.21241489651647,-167.6778526979036,-0.1676778526979036,-78.55639282418166,-101.83236106838362,-63.94124997317112
3247.5759999999887,0.4797313658539694,-0.0643196341463893,2.1162006097566954,,-6.431963414638939e-05,-64.31963414638939,-64.31963414638939,2.115193000000239,2.115193000000239,2.115193000000239,-30.217042857146268,-39.170240740745164,-24.595267441863243,63.92660248892852,75.69869184490558,55.32316181546053,-167.1312279552675,-0.1671312279552675,-78.51741610342005,-101.7818356896186,-63.9095247353419
3247.6259999999884,0.4788957560975363,-0.0640528536586229,2.1135762195128125,,-6.405285365862299e-05,-64.05285365862298,-64.185,2.1135762195128125,2.1135762195128125,2.1135762195128125,-30.19394599304017,-39.14030036134837,-24.57646766875364,64.07420963817809,75.85832748899874,55.45900002545147,-166.43801271692476,-0.1664380127169247,-78.45740010191136,-101.70403716914436,-63.86067450155579
3247.675999999989,0.4790006341463173,-0.0636857804878894,2.110951829268897,,-6.36857804878894e-05,-63.6857804878894,-64.185,2.110951829268897,2.110951829268897,2.110951829268897,-30.156454703841383,-39.09170054201661,-24.54595150312671,64.27053797733649,76.07055582660522,55.63973629266626,-165.48419215204862,-0.1654841921520486,-78.3599809345828,-101.57775306334808,-63.78137983047437
3247.7259999999883,0.4791059512194875,-0.0637717804877434,2.106815878049887,,-6.377178048774346e-05,-63.77178048774346,-64.10948780490261,2.106815878049887,2.106815878049887,2.106815878049887,-30.097369686426955,-39.01510885277568,-24.49785904709171,64.1262217258439,75.91456284570278,55.50687456341941,-165.70765868401068,-0.1657076586840107,-78.2064515862697,-101.378733537757,-63.65641408184743
3247.7759999999885,0.479244951219392,-0.0640591951218189,2.1017561463435084,,-6.40591951218189e-05,-64.0591951218189,-63.99202439030399,2.101966097562419,2.101966097562419,2.101966097562419,-30.028087108034555,-38.92529810300776,-24.4414662507258,63.83027843163012,75.5944839540638,55.23453920381256,-166.45449067960342,-0.1664544906796034,-78.02642440551374,-101.14536497011042,-63.50988033006932
3247.8259999999887,0.4797693414632971,-0.0646366341462121,2.0928329756117554,,-6.463663414621209e-05,-64.6366341462121,-63.72982926835143,2.0956673170745823,2.0956673170745823,2.0956673170745823,-29.938104529636888,-38.80865401989967,-24.368224617146304,63.310996041445065,75.0322314489201,54.75706597532006,-167.95493598680895,-0.1679549359868089,-77.79260935009917,-100.84227137975816,-63.31956575008071
3247.8759999999884,0.4801099876542964,-0.0642820740744275,2.089004987653712,,-6.428207407442752e-05,-64.28207407442751,-63.6997901233959,2.09120459259308,2.09120459259308,2.09120459259308,-29.874351322758287,-38.726010973945925,-24.31633247201256,63.45685107890935,75.19023570967245,54.89112822648072,-167.03363005950226,-0.1670336300595022,-77.62694995397362,-100.62752771811395,-63.18472670672272
3247.925999999989,0.4802167777777534,-0.0627413333336836,2.091661777777174,,-6.274133333368365e-05,-62.741333333683656,-63.96522222216188,2.08907866666715,2.08907866666715,2.08907866666715,-29.843980952387856,-38.68664197531759,-24.291612403106395,64.46806641531825,76.28396772677041,55.82164822174458,-163.0300952854214,-0.1630300952854214,-77.54803412429222,-100.5252294203788,-63.120492891865766
3247.9759999999883,0.4804101234567403,-0.0627687160492956,2.090396740741239,,-6.276871604929559e-05,-62.7687160492956,-63.92593827162983,2.088260691358149,2.088260691358149,2.088260691358149,-29.832295590830697,-38.67149428441016,-24.28210106230405,64.43189995972706,76.24490161681122,55.78833575145943,-163.10124784942008,-0.16310124784942,-77.51767031933487,-100.48586893247112,-63.09577816690046
3248.0259999999885,0.4808562962959752,-0.0632359999998024,2.086889333335433,,-6.323599999980243e-05,-63.23599999980244,-63.74532098776552,2.086241802470988,2.086241802470988,2.086241802470988,-29.80345432101411,-38.63410745316644,-24.25862561012777,64.0662706774838,75.84974320558744,55.45169304061696,-164.31546091963514,-0.1643154609196351,-77.4427277780066,-100.38872119371226,-63.03477842395887
3248.0759999999887,0.4822377777774595,-0.0640859999998041,2.0778560000020816,,-6.408599999980416e-05,-64.08599999980416,-63.26692592603615,2.078270814816652,2.078270814816652,2.078270814816652,-29.689583068809306,-38.486496570678725,-24.165939707170363,63.32049793193205,75.0425267152051,54.76579843436695,-166.52414176254754,-0.1665241417625475,-77.14683924470931,-100.00516198388245,-62.79393892011223
3248.1259999999884,0.4830030987653573,-0.0642274691358895,2.071904901235439,,-6.422746913588951e-05,-64.2274691358895,-63.066,2.074614740740865,2.074614740740865,2.074614740740865,-29.63735343915522,-38.418791495201205,-24.12342721791704,63.14901072861501,74.85668013426778,54.60822292354184,-166.8917419634116,-0.1668917419634115,-77.01112326535737,-99.82923386250027,-62.68347242529088
3248.175999999989,0.4833222345678289,-0.063855864197615,2.068185765432941,,-6.385586419761507e-05,-63.85586419761507,-63.066,2.07408325925938,2.07408325925938,2.07408325925938,-29.629760846562565,-38.40894924554407,-24.11724720069046,63.388913177958,75.11664658126529,54.828678484492,-165.92614583600368,-0.1659261458360036,-76.99139430793689,-99.80365928806636,-62.66741397157654
3248.2259999999883,0.482226317073443,-0.0632866585367215,2.0720678292673025,,-6.328665853672154e-05,-63.28665853672153,-62.965317073195465,2.071038585366596,2.071038585366596,2.071038585366596,-29.586265505237087,-38.352566395677705,-24.081844015890653,63.71343598887971,75.46804183362514,55.12706138322304,-164.4470944961327,-0.1644470944961327,-76.87837392306474,-99.6571513817506,-62.5754206350527
3248.2759999999885,0.481441,-0.0628770123456914,2.073732679013215,,-6.287701234569142e-05,-62.87701234569142,-62.87701234569142,2.0687271234569145,2.0687271234569145,2.0687271234569145,-29.55324462081306,-38.30976154549841,-24.054966551824585,63.94712205879244,75.72088736951812,55.34204295563766,-163.38265014966402,-0.163382650149664,-76.79257087030801,-99.54592520225113,-62.505580940948384
3248.3259999999887,0.481441,-0.0628239259259379,2.070012925926767,,-6.282392592593792e-05,-62.82392592593793,-62.82392592593793,2.068196259259379,2.068196259259379,2.068196259259379,-29.54566084656256,-38.29993072702554,-24.04879371231836,63.97270330835485,75.74855626494373,55.36558268800405,-163.2447078457486,-0.1632447078457486,-76.7728648268915,-99.52038033115566,-62.48954113816751
3248.3759999999884,0.4826309999996065,-0.062808,2.062573666668757,,-6.2808e-05,-62.808,-62.808,2.064317061729625,2.064317061729625,2.064317061729625,-29.49024373899464,-38.22809373573379,-24.003686764297964,63.90206908462647,75.6721530341855,55.30058834007056,-163.20332515454308,-0.163203325154543,-76.62886635176842,-99.33371564118129,-62.372333077020805
3248.425999999989,0.4842460123455327,-0.0627952592592958,2.054518061727664,,-6.279525925929579e-05,-62.79525925929579,-62.808,2.0593430123459227,2.0593430123459227,2.0593430123459227,-29.419185890656035,-38.13598171010968,-23.94584898076654,63.806024843107565,75.56824100016674,55.21222743545001,-163.17021900169857,-0.1631702190016985,-76.44422622428168,-99.09436732777256,-62.2220446011595
3248.4759999999883,0.4848836666665159,-0.0626360000000376,2.05770633333258,,-6.263600000003765e-05,-62.63600000003765,-62.808,2.058280666666918,2.058280666666918,2.058280666666918,-29.404009523813112,-38.11630864197996,-23.93349612403393,63.89397323170313,75.66339502434782,55.29313949045607,-162.75639208995838,-0.1627563920899583,-76.40479122344532,-99.04324788224392,-62.18994634466479
3248.5259999999885,0.4842503580251841,-0.0627941975307411,2.056006111112836,,-6.279419753074111e-05,-62.79419753074111,-62.73474074077767,2.057462518518642,2.057462518518642,2.057462518518642,-29.392321693123453,-38.101157750345216,-23.923982773472577,63.76707123901168,75.52608867712188,55.17639482181361,-163.1674601552055,-0.1631674601552055,-76.37442100257543,-99.0038790774126,-62.16522639744511
3248.5759999999887,0.4821250493831926,-0.063325061728276,2.04856722222389,,-6.332506172827604e-05,-63.32506172827603,-62.57548148151719,2.0569310370371565,2.0569310370371565,2.0569310370371565,-29.384729100530805,-38.09131550068808,-23.917802756246004,63.39077855280927,75.11866730299522,54.83039305865368,-164.54688319435974,-0.1645468831943597,-76.35469204515498,-98.97830450297867,-62.1491679437308
3248.6259999999884,0.4823536516852386,-0.062191528090219,2.052251831459348,,-6.21915280902191e-05,-62.19152809021909,-62.55,2.056846,2.056846,2.056846,-29.383514285714284,-38.08974074074074,-23.91681395348837,64.17362967759107,75.96581332640916,55.55051551532257,-161.60145492239724,-0.1616014549223972,-76.35153541196328,-98.97421257106352,-62.14659859113291
3248.675999999989,0.4830026219511723,-0.0608657926827854,2.057675500000118,,-6.086579268278543e-05,-60.86579268278543,-62.52479268302114,2.056499573172028,2.056499573172028,2.056499573172028,-29.37856533102897,-38.083325429111625,-23.912785734558465,65.10892420893894,76.97557321540738,56.41233005073937,-158.15660033749904,-0.158156600337499,-76.33867581030933,-98.95754271706762,-62.13613147350759
3248.7259999999883,0.4832129878048288,-0.0614956707315599,2.057150500000123,,-6.14956707315599e-05,-61.49567073155991,-62.10467073180563,2.050725792684278,2.050725792684278,2.050725792684278,-29.296082752632543,-37.97640356822737,-23.84564875214277,64.5346777176921,76.35590960690078,55.88300930054517,-159.7933057253772,-0.1597933057253772,-76.12434911527657,-98.67971181609926,-61.961679512434415
3248.7759999999885,0.4833790487804634,-0.0620814999998781,2.052657268294998,,-6.208149999987812e-05,-62.081499999878126,-61.75087804884135,2.046936000000244,2.046936000000244,2.046936000000244,-29.24194285714633,-37.90622222222673,-23.801581395351672,64.04038643818407,75.82175367096539,55.42787009659782,-161.31555264555274,-0.1613155526455527,-75.98366940939724,-98.49734923440384,-61.84717277509079
3248.8259999999887,0.4834839268292444,-0.0626064999998808,2.04268409756324,,-6.26064999998808e-05,-62.6064999998808,-61.48868292688879,2.0458860000002383,2.0458860000002383,2.0458860000002383,-29.22694285714626,-37.886777777782186,-23.789372093026024,63.65206823977813,75.40161613915119,55.070622048803074,-162.67973787206165,-0.1626797378720616,-75.94469268863985,-98.44682385564424,-61.815447537264994
3248.8759999999884,0.4835878192770842,-0.0621153855423498,2.0429169277101185,,-6.211538554234985e-05,-62.11538554234985,-61.63304819271073,2.043632638554821,2.043632638554821,2.043632638554821,-29.194751979354585,-37.84504886212631,-23.76317021575373,63.94635419843714,75.72005681566273,55.34133639295958,-161.40360246732786,-0.1614036024673278,-75.86104636499884,-98.3383934361096,-61.74736332034788
3248.925999999989,0.483691285714262,-0.0614309999999999,2.0453475714291605,,-6.143099999999999e-05,-61.43099999999999,-61.89171428565542,2.041289500000118,2.041289500000118,2.041289500000118,-29.16127857143025,-37.80165740740959,-23.73592441860602,64.37917012637486,76.18793730820109,55.73977123311629,-159.6252621890322,-0.1596252621890322,-75.77406745343492,-98.22564299519344,-61.67656653186565
3248.9759999999883,0.4837936666666427,-0.0614309999999999,2.042785666667265,,-6.143099999999999e-05,-61.43099999999999,-62.14766666660692,2.04077700000012,2.04077700000012,2.04077700000012,-29.15395714285885,-37.79216666666888,-23.72996511628046,64.36820872339987,76.17609462844135,55.72967634615015,-159.6252621890322,-0.1596252621890322,-75.75504310163684,-98.20098179841813,-61.66108159435558
3249.0259999999885,0.483942180722844,-0.0616820120480619,2.040894566265298,,-6.168201204806205e-05,-61.68201204806205,-62.06304819288978,2.040261783132649,2.040261783132649,2.040261783132649,-29.146596901894984,-37.78262561356757,-23.723974222472663,64.17933124562903,75.97197657744636,55.55576431685678,-160.27750395596604,-0.160277503955966,-75.73591789785323,-98.17618986758752,-61.64551456802007
3249.0759999999887,0.4841494096385073,-0.0622524939757743,2.039857216867705,,-6.225249397577439e-05,-62.25249397577439,-61.54497590373179,2.0397431084338526,2.0397431084338526,2.0397431084338526,-29.139187263340748,-37.77302052655282,-23.717943121323867,63.767701541897736,75.52677077341899,55.17697460241112,-161.75987160886422,-0.1617598716088642,-75.71666433699721,-98.15123154795934,-61.629843064997736
3249.1259999999884,0.48427781481479,-0.0623361111111235,2.0371421481488925,,-6.233611111112365e-05,-62.33611111112364,-61.43099999999999,2.0371421481488925,2.0371421481488925,2.0371421481488925,-29.10203068784132,-37.72485459534985,-23.687699397080145,63.65402908520335,75.40373876865198,55.072425313735984,-161.97714639119917,-0.1619771463911991,-75.62011490582822,-98.02607487792544,-61.55125631869738
3249.175999999989,0.4844168313252291,-0.0620421325304802,2.034049156627105,,-6.204213253048028e-05,-62.04213253048028,-61.44757831322904,2.034049156627105,2.034049156627105,2.034049156627105,-29.05784509467293,-37.66757697457602,-23.651734379384944,63.7933089604841,75.55448142723932,55.20053005488101,-161.2132583214436,-0.1612132583214436,-75.5053009374005,-97.87724195588956,-61.45780308858181
3249.2259999999883,0.4847282771083596,-0.0604867108437433,2.031456385542785,,-6.048671084374336e-05,-60.48671084374335,-61.551192771059696,2.031456385542785,2.031456385542785,2.031456385542785,-29.02080550775408,-37.61956269523676,-23.62158587840448,64.84551619953103,76.6914517047466,56.169454855181534,-157.17157587186782,-0.1571715758718678,-75.40905549498063,-97.75247934534524,-61.37946377498424
