Repository: DunklesArchipel/ORR_on_Ru0001

This project contains the evaluated data files for the article "Impact of the potential dependent surface adlayer composition on the ORR activity and H2O2 formation on Ru(0001) in acid electrolytes".

The subfolders contain the final figures found in the submitted manuscript (and supporting information).

Among the final PNG, also the SVG files are included which are based on the raw PNG obtained from the data evaluation. The CSV contain the data for the individual traces in the figures, where ***r*** and ***b*** refer to the red and blue curves, respectively.

File: data/SI/figure_S5/figure_S5_ORR_H2SO4_5mVs_r.csv (part 38 of 38)
t,E,current1_mA,coll_current,potential2,current1,current1_muA,cur1muA_filt,coll_cur_filt,coll_cur_norm,coll_cur_norm_filt,cur_H2O2,cur_H2O2_min,cur_H2O2_max,yield,yield_min,yield_max,j,current1_mA_geo,cur_H2O2_uAcm,cur_H2O2_min_uAcm,cur_H2O2_max_uAcm
2404.774,-0.2341269999999975,-0.8019100909090863,3.2562165454544867,,-0.000801910090909,-801.9100909090863,-801.9100909090863,3.255903545454504,3.3214842105263167,3.3214842105263167,-47.44977443609024,-76.56173295681157,-34.3778750268155,11.173067240893667,17.430663312543302,8.221540050105283,-2083.721712382894,-2.083721712382894,-123.29577387917084,-198.9416857429916,-89.32912234307122
2404.824,-0.234462714285714,-0.8025250259740254,3.2640418701298635,,-0.000802525025974,-802.5250259740255,-802.5250259740255,3.261493155844152,3.3220500000000026,3.3220500000000026,-47.45785714285718,-76.57477466342479,-34.38373103533007,11.166779492977428,17.42117893961507,8.216841022956508,-2085.3195892035574,-2.085319589203557,-123.316776372812,-198.97557394011565,-89.34433887697949
2404.874,-0.234732789473683,-0.802771,3.2658129210526434,,-0.000802771,-802.7710000000002,-802.7710000000002,3.263729,3.321918766233768,3.321918766233768,-47.455982374768105,-76.57174966498177,-34.38237274556292,11.163132518382056,17.41567771933176,8.214115564702572,-2085.95873993182,-2.08595873993182,-123.31190488532584,-198.96771363880868,-89.34080943158204
2404.924,-0.2349767922077913,-0.8028291298701283,3.2640867662337567,,-0.0008028291298701,-802.8291298701283,-802.8291298701283,3.2639078571428524,3.3214050000000004,3.3214050000000004,-47.44864285714286,-76.5599071178857,-34.37705518562345,11.160739320504884,17.41206767373635,8.212327094390536,-2086.109787379529,-2.0861097873795287,-123.29283353006105,-198.93694139539417,-89.32699202832403
2404.974,-0.2354241948051942,-0.8035557532467522,3.2685588441558378,,-0.0008035557532467,-803.5557532467524,-803.5557532467524,3.2661435714285685,3.3214050000000004,3.3214050000000004,-47.44864285714286,-76.5599071178857,-34.37705518562345,11.151209811459088,17.397692272892044,8.205205677514133,-2087.9978804759508,-2.087997880475951,-123.29283353006105,-198.93694139539417,-89.32699202832403
2405.024,-0.2357522105263146,-0.8044708552631523,3.2666402500000378,,-0.0008044708552631,-804.4708552631523,-804.4708552631523,3.2683955263157776,3.3198755921052614,3.3198755921052614,-47.4267941729323,-76.52465356513723,-34.36122557749113,11.134387846785716,17.372314114725473,8.192635060656169,-2090.3757255264554,-2.0903757255264552,-123.23606085916856,-198.8453368699824,-89.28585961393274
2405.074,-0.2359561168831133,-0.8055261168831171,3.2595703376623666,,-0.0008055261168831,-805.5261168831172,-805.5261168831172,3.270616,3.3169993896103693,3.3169993896103693,-47.385705565862416,-76.4583557797539,-34.331456437054484,11.111513363668257,17.337800868287903,8.175542503315999,-2093.1177680256,-2.0931177680255995,-123.12929424823088,-198.673065518802,-89.20850604900068
2405.124,-0.2350619610389649,-0.8055819610389607,3.266837220779189,,-0.0008055819610389,-805.5819610389609,-805.5819610389609,3.270616,3.3119688701298924,3.3119688701298924,-47.3138410018556,-76.34240000074469,-34.27938978279441,11.09487017960286,17.31268652353456,8.163106862639657,-2093.2628761634824,-2.0932628761634824,-122.9425579119888,-198.3717604508936,-89.07321355274358
2405.174,-0.2352945584415531,-0.8062281428571381,3.2722258701298577,,-0.0008062281428571,-806.2281428571382,-806.2281428571382,3.2722258701298577,3.309353,3.309353,-47.27647142857143,-76.2821029956589,-34.252315122578715,11.078199376376348,17.287528015483865,8.150651165623009,-2094.941946049181,-2.0949419460491807,-122.84545501714128,-198.21508181557869,-89.0028614546887
2405.224,-0.2367478051948009,-0.8075138571428533,3.2755797662337565,,-0.0008075138571428,-807.5138571428532,-807.5138571428532,3.2755797662337565,3.309353,3.309353,-47.27647142857143,-76.2821029956589,-34.252315122578715,11.061536343674504,17.262378747172292,8.13820185489184,-2098.282807828371,-2.098282807828371,-122.84545501714128,-198.21508181557869,-89.0028614546887
2405.274,-0.2370477368421045,-0.80817664473684,3.2805719078947204,,-0.0008081766447368,-808.1766447368401,-808.1766447368401,3.2763128421052614,3.309353,3.309353,-47.27647142857143,-76.2821029956589,-34.252315122578715,11.052966091348011,17.2494428239247,8.131799060729012,-2100.0050269598487,-2.1000050269598485,-122.84545501714128,-198.21508181557869,-89.0028614546887
2405.324,-0.2371320909090906,-0.8087962727272743,3.281649727272716,,-0.0008087962727272,-808.7962727272743,-808.7962727272743,3.278519272727284,3.3102920000000067,3.3102920000000067,-47.2898857142858,-76.30374737590886,-34.262033917733014,11.047926718117589,17.241836095995914,8.128034240972132,-2101.6150981036158,-2.1016150981036152,-122.88031134170436,-198.27132361324303,-89.02811523901039
2405.374,-0.2370204025974033,-0.8094112077922042,3.2771776493506763,,-0.0008094112077922,-809.4112077922043,-809.4112077922043,3.282991350649324,3.312527714285701,3.312527714285701,-47.32182448979572,-76.3552816145985,-34.28517390619532,11.047040958313232,17.240499054267357,8.127372512177352,-2103.2129749242545,-2.1032129749242543,-122.96330259066283,-198.40523265529907,-89.08824329691839
2405.424,-0.2377046315789451,-0.8100830526315771,3.2846154210526057,,-0.0008100830526315,-810.0830526315772,-810.0332631578929,3.283528,3.3147898947368355,3.3147898947368355,-47.35414135338336,-76.4074259105283,-34.30858782356116,11.045506699634483,17.238183096153627,8.126226310120357,-2104.958728837348,-2.104958728837348,-123.04727628184976,-198.54072689940156,-89.14908314485177
2405.474,-0.2383328571428577,-0.810497896103896,3.290817311688314,,-0.0008104978961038,-810.497896103896,-810.452103896104,3.285137948051956,3.31644103896104,3.31644103896104,-47.37772912801485,-76.44548554145057,-34.32567742152193,11.045360827266109,17.237962901225654,8.126117333180497,-2106.0366780492486,-2.1060366780492488,-123.10856788885611,-198.6396228731735,-89.19348957735642
2405.524,-0.2386685714285711,-0.8104420519480521,3.291934844155844,,-0.000810442051948,-810.4420519480519,-810.5079480519479,3.289610025974022,3.31699948051948,3.31699948051948,-47.38570686456399,-76.45835787525056,-34.33145737797784,11.047837139277034,17.241700878339515,8.127967318806641,-2105.891569911365,-2.105891569911365,-123.12929762283947,-198.6730709638412,-89.20850849394114
2405.574,-0.238912168831169,-0.8115320779220792,3.28709406493506,,-0.000811532077922,-811.532077922079,-811.5722857142867,3.291331376623378,3.327317092105301,3.327317092105301,-47.53310131579003,-76.69618354983372,-34.438246252827376,11.066238619509557,17.26947607425549,8.14171496770073,-2108.723945778548,-2.1087239457785483,-123.51229444727932,-199.29104862431583,-89.48599383760686
2405.624,-0.2391680526315767,-0.8125613684210511,3.2856799473683487,,-0.000812561368421,-812.5613684210509,-812.5613684210509,3.2927704210526167,3.336541987012981,3.336541987012981,-47.66488552875687,-76.9088216043029,-34.53372534114177,11.081941596155472,17.29317575041175,8.153447138447603,-2111.398503668979,-2.1113985036689797,-123.85472887854704,-199.8435775624092,-89.73409128849899
2405.674,-0.2395075263157883,-0.8127876842105255,3.296440473684175,,-0.0008127876842105,-812.7876842105255,-812.7876842105255,3.2950362105263085,3.3382186103896063,3.3382186103896063,-47.68883729128008,-76.94746854136298,-34.551078652268764,11.084285532404271,17.29671314061715,8.155198408611799,-2111.9865734909326,-2.1119865734909324,-123.91696628918103,-199.94399962067,-89.7791829659663
2405.724,-0.2386547922077891,-0.8137342597402626,3.297323857142852,,-0.0008137342597402,-813.7342597402626,-813.7342597402626,3.297279142857149,3.340745051948059,3.340745051948059,-47.72492931354369,-77.00570417690093,-34.57722771294585,11.080020950490509,17.29027713952717,8.152012138077543,-2114.4462008308096,-2.11444620083081,-124.0107495340698,-200.095321894302,-89.84712994170455
2405.774,-0.237745789473684,-0.8146873421052631,3.2963275657894715,,-0.0008146873421052,-814.687342105263,-814.687342105263,3.299272236842105,3.3451385714285715,3.3451385714285715,-47.78769387755101,-77.10697681403754,-34.622701318736375,11.081525118717348,17.292547211441704,8.15313596885178,-2116.922735844092,-2.116922735844092,-124.17383999305385,-200.35847358083657,-89.96529074401924
2405.824,-0.2379721052631585,-0.8148570789473688,3.2997255921052724,,-0.0008148570789473,-814.8570789473689,-814.8570789473689,3.3004051315789504,3.3552002597403265,3.3552002597403265,-47.93143228200465,-77.3389033398894,-34.72684134813772,11.110818389018169,17.336752210343125,8.175023212788409,-2117.363788210557,-2.117363788210557,-124.54733676988548,-200.9611226097909,-90.23589320039407
2405.874,-0.2381963636363625,-0.8153384545454515,3.3027013636363503,,-0.0008153384545454,-815.3384545454517,-815.3384545454517,3.3027013636363503,3.359180363636364,3.359180363636364,-47.98829090909091,-77.43064655837681,-34.768036038721554,11.117063420483984,17.346175279283482,8.179689585672914,-2118.6146176949437,-2.118614617694943,-124.69508095859076,-201.1995125970143,-90.34293546383178
2405.924,-0.2387059740259673,-0.81606071428571,3.3063010519480263,,-0.0008160607142857,-816.0607142857101,-816.0607142857101,3.3061222467532243,3.36176429487181,3.36176429487181,-48.025204212454426,-77.49020735731123,-34.79478012644249,11.115840030335232,17.34432934495232,8.178775445407883,-2120.491372108958,-2.1204913721089578,-124.79099825975246,-201.3542782388905,-90.4124285864321
2405.974,-0.2407183116883183,-0.8173464285714329,3.3141263766234026,,-0.0008173464285714,-817.3464285714329,-817.3464285714329,3.312830038961061,3.3733521153846766,3.3733521153846766,-48.19074450549537,-77.75731192967254,-34.914715860040744,11.135453451220451,17.373921795062934,8.193431341594637,-2123.8322338881685,-2.123832233888169,-125.22114611148056,-202.04833559421695,-90.72407535958337
2406.024,-0.2416911428571419,-0.8178350000000001,3.319179415584406,,-0.000817835,-817.835,-817.835,3.316071870129867,3.3824337922077787,3.3824337922077787,-48.3204827458254,-77.96664874166972,-35.00871261904057,11.157461612467824,17.407123295919195,8.209877636672855,-2125.101761364249,-2.125101761364249,-125.55826418913884,-202.5922864252447,-90.96832105475792
2406.074,-0.2418926753246775,-0.8178931298701287,3.321907285714293,,-0.0008178931298701,-817.8931298701287,-817.8931298701287,3.317323636363632,3.3894762307692283,3.3894762307692283,-48.42108901098898,-78.12898017735674,-35.08160294679895,11.178643488854863,17.43907417043899,8.225707420650746,-2125.25280881196,-2.12525280881196,-125.8196843427192,-203.01409622783729,-91.1577227848205
2406.124,-0.2405511168831224,-0.8186197532467503,3.3174358571428755,,-0.0008186197532467,-818.6197532467502,-818.6197532467502,3.3201190909090794,3.3911319999999896,3.3911319999999896,-48.44474285714272,-78.16714641679928,-35.09874041429253,11.174426602594506,17.43271371295132,8.222555953725891,-2127.140901908375,-2.127140901908375,-125.88114763314374,-203.1132692183109,-91.20225360381936
2406.174,-0.2407901842105275,-0.8196879736842115,3.3175198157894767,,-0.0008196879736842,-819.6879736842116,-819.6879736842116,3.32171052631579,3.3927977792207784,3.3927977792207784,-48.46853970315397,-78.20554339109854,-35.11598148673028,11.165852920699711,17.41978127781473,8.216148574021947,-2129.916617221579,-2.1299166172215798,-125.94298250126926,-203.21304176132315,-91.2470536348834
2406.224,-0.2423507142857156,-0.8210356493506525,3.3217962857143646,,-0.0008210356493506,-821.0356493506526,-821.0356493506526,3.3222538311688288,3.3944744025974125,3.3944744025974125,-48.49249146567732,-78.24419032815888,-35.13333479785737,11.153748611321912,17.4015221682507,8.207102908031336,-2133.418482429722,-2.133418482429722,-126.0052199119036,-203.3134638195846,-91.29214531235098
2406.274,-0.2426864285714271,-0.8218181168831135,3.341360571428486,,-0.0008218181168831,-821.8181168831136,-821.8181168831136,3.3216953896103925,3.394575,3.394575,-48.49392857142857,-78.24650914438224,-35.134375996524895,11.144032493793972,17.386864649870578,8.199842182257264,-2135.451683664009,-2.135451683664009,-126.00895415654126,-203.3194891430796,-91.29485081299876
2406.324,-0.2424314935064942,-0.8223858311688309,3.3434846493506627,,-0.0008223858311688,-822.3858311688309,-822.3858311688309,3.3214050000000004,3.3958494805194923,3.3958494805194923,-48.51213543599275,-78.27588650432355,-35.147567066915755,11.140716202408008,17.381861573188225,8.197364006865946,-2136.926859742961,-2.1369268597429607,-126.0562637482734,-203.39582468674732,-91.32912712413965
2406.374,-0.2415366883116913,-0.822720896103895,3.326715168831224,,-0.0008227208961038,-822.7208961038951,-822.7208961038951,3.3214050000000004,3.3992033766233605,3.3992033766233605,-48.560048237476565,-78.35319534627303,-35.18228041004902,11.146817465217174,17.391066082073937,8.201923334288336,-2137.797508570263,-2.1377975085702627,-126.18076267388209,-203.59670769639584,-91.41932794292993
2406.424,-0.2420154605263159,-0.822741,3.3203850131578934,,-0.000822741,-822.7410000000001,-822.7410000000001,3.3187426973684206,3.4011674473684264,3.4011674473684264,-48.58810639097753,-78.39846807688406,-35.202608845874096,11.15264164472324,17.399852265752767,8.206275676609904,-2137.8497474999035,-2.1378497474999034,-126.25367032814673,-203.714346534992,-91.47215032736888
2406.474,-0.2430484545454587,-0.8228350909090915,3.3131089090908854,,-0.000822835090909,-822.8350909090916,-822.8350909090916,3.3149871818181693,3.4033962467532795,3.4033962467532795,-48.6199463821897,-78.44984292394089,-35.22567726404374,11.158337332770188,17.408444317449142,8.210532067336302,-2138.094237839201,-2.1380942378392005,-126.33640489123928,-203.8478414061705,-91.53209241358944
2406.524,-0.2447257272727173,-0.8230591168831156,3.3036063116883683,,-0.0008230591168831,-823.0591168831157,-823.0591168831157,3.3099566623376924,3.4067501428571467,3.4067501428571467,-48.667859183673535,-78.52715176589034,-35.260390607177,11.165849060507847,17.419775455001194,8.216145689214871,-2138.6763576946605,-2.1386763576946604,-126.460903816848,-204.0487244158189,-91.62229323237972
2406.574,-0.244927,-0.8233808571428572,3.300006571428572,,-0.0008233808571428,-823.3808571428572,-823.3808571428572,3.309353,3.408359675324677,3.408359675324677,-48.69085250463824,-78.56425222675477,-35.277049517023684,11.166708417664372,17.4210717283372,8.216787906664468,-2139.5123830453463,-2.1395123830453464,-126.52065076688277,-204.145128036024,-91.66558054419396
2406.624,-0.2449654736842101,-0.8237753552631562,3.3006652499999736,,-0.0008237753552631,-823.7753552631563,-823.7753552631563,3.309353,3.411111947368387,3.411111947368387,-48.730170676691245,-78.62769335845341,-35.30553595813294,11.170168950895745,17.426291606296008,8.219374058697026,-2140.537465916956,-2.140537465916956,-126.62281699440234,-204.30997652100655,-91.7396010815594
2406.674,-0.2450786315789473,-0.8242852236842104,3.3080277499999986,,-0.0008242852236842,-824.2852236842107,-824.2852236842107,3.309353,3.4190408947368818,3.4190408947368818,-48.84344135338403,-78.81045922834117,-35.38760178908419,11.188142895590529,17.453401830949186,8.232806886643523,-2141.862332521646,-2.141862332521646,-126.91714496343126,-204.7848841393107,-91.95284488000569
2406.724,-0.2453737532467536,-0.8250186233766241,3.313478025974032,,-0.0008250186233766,-825.0186233766243,-825.0186233766243,3.3111862857142884,3.4224526923077025,3.4224526923077025,-48.89218131868146,-78.88910272563436,-35.42291442135104,11.189284090778122,17.455123005931622,8.233659781698744,-2143.7680335226205,-2.1437680335226204,-127.04379323123882,-204.9892351815351,-92.0446029204768
2406.774,-0.2457102368421029,-0.8257722894736796,3.316307157894756,,-0.0008257722894736,-825.7722894736795,-825.7722894736795,3.3134304210526166,3.4252928947368075,3.4252928947368075,-48.93275563909725,-78.95457069300608,-35.45231095554175,11.188401373125336,17.453791673314438,8.233000064761935,-2145.7263957232262,-2.1457263957232264,-127.14922349502278,-205.15935029372105,-92.12098828743552
2406.824,-0.2460503684210515,-0.8264518947368398,3.313475578947378,,-0.0008264518947368,-826.4518947368398,-826.4518947368398,3.3156962105263084,3.434354736842101,3.434354736842101,-49.06221052631573,-79.16345030566946,-35.54610242214611,11.207634515852597,17.482797909515007,8.247374713004126,-2147.492314694381,-2.147492314694381,-127.48560529434074,-205.7021131160312,-92.36470054098528
2406.874,-0.2457919740259769,-0.8271247922077878,3.3144956363636218,,-0.0008271247922077,-827.1247922077878,-827.1247922077878,3.316664415584412,3.437617,3.437617,-49.10881428571428,-79.23864696622812,-35.579867350123614,11.209068887973189,17.484961008232993,8.248446778612822,-2149.2408038159388,-2.149240803815939,-127.60670274209494,-205.8975077320624,-92.452436952263
2406.924,-0.2456922368421044,-0.8277352763157891,3.319105644736833,,-0.0008277352763157,-827.7352763157892,-827.7352763157892,3.3198411710526226,3.437840571428576,3.437840571428576,-49.112008163265365,-79.24380039009722,-35.58218134896991,11.20195250246875,17.47422899278067,8.243127955553769,-2150.827115056224,-2.150827115056224,-127.61500186699102,-205.9108986362684,-92.458449758054
2406.974,-0.2468251315789503,-0.8281319868421063,3.332131302631613,,-0.0008281319868421,-828.1319868421065,-828.1319868421065,3.3323010394737165,3.4400762857142912,3.4400762857142912,-49.1439469387756,-79.29533462878733,-35.60532133743242,11.203760423923883,17.476955509837108,8.244479195295197,-2151.857946749938,-2.151857946749938,-127.69799311595033,-206.04480767832567,-92.51857781596252
2407.024,-0.2472431818181812,-0.829150545454539,3.339168999999978,,-0.0008291505454545,-829.150545454539,-829.150545454539,3.337212636363628,3.4413772105263134,3.4413772105263134,-49.16253157894732,-79.32532154178824,-35.618786110338846,11.19476252021532,17.46338552812849,8.237754233463262,-2154.504618390713,-2.154504618390713,-127.7462843379734,-206.1227271139528,-92.5535653288714
2407.074,-0.2473906103896093,-0.8303552987012959,3.342477831168841,,-0.0008303552987012,-830.355298701296,-830.355298701296,3.3390681688311594,3.4419657012987,3.4419657012987,-49.17093858998143,-79.33888652373822,-35.62487708080422,11.181232919535343,17.442979808453302,8.227642635959885,-2157.635107116058,-2.1576351071160578,-127.76812951940532,-206.15797501485557,-92.56939239920266
2407.124,-0.2477256753246733,-0.8311384155844109,3.339683025974042,,-0.0008311384155844,-831.1384155844112,-831.1384155844112,3.341862974025958,3.4430832337662296,3.4430832337662296,-49.18690333951758,-79.36464615916823,-35.63644371459564,11.174710594406507,17.433142071414434,8.222768192288402,-2159.6699956542866,-2.159669995654286,-127.80961309171391,-206.2249100893197,-92.5994476962286
2407.174,-0.2479222467532468,-0.8319903766233774,3.3465920259740365,,-0.0008319903766233,-831.9903766233772,-831.9903766233772,3.349163246753255,3.445907460526324,3.445907460526324,-49.227249436090325,-79.42974588004917,-35.6656748981425,11.172552155185398,17.429886375972693,8.221155107625714,-2161.8837721550726,-2.1618837721550728,-127.91445032769786,-206.3940683321296,-92.67540340812916
2407.224,-0.2479445324675254,-0.8328621948051991,3.3585094545454623,,-0.0008328621948051,-832.862194805199,-832.862194805199,3.3585094545454623,3.4504383815789703,3.4504383815789703,-49.291976879699575,-79.53418568638087,-35.712570631444684,11.175365590700045,17.434130030969552,8.223257698142202,-2164.1491464100004,-2.16414914641,-128.08264122735687,-206.66544974328468,-92.79725953490404
2407.274,-0.2469386883116897,-0.8334771298701291,3.359627636363636,,-0.0008334771298701,-833.4771298701289,-833.4771298701289,3.359627636363636,3.4521727272727216,3.4521727272727216,-49.316753246753166,-79.57416314929911,-35.73052137747688,11.172880598726035,17.430381788552133,8.221400565490084,-2165.747023230639,-2.1657470232306397,-128.14702133002524,-206.7693291038677,-92.84390361593609
2407.324,-0.2474296538461557,-0.8347133076923096,3.3663994230769347,,-0.0008347133076923,-834.7133076923096,-834.7133076923096,3.3663994230769347,3.456309142857143,3.456309142857143,-49.375844897959176,-79.66950942382577,-35.773333918198745,11.169879135671836,17.425854452316766,8.219157470817388,-2168.9591670827317,-2.1689591670827317,-128.30056791590115,-207.01708144503203,-92.95514977891088
2407.374,-0.2491956794871723,-0.8364786923076851,3.3779872435896965,,-0.0008364786923076,-836.4786923076849,-836.4786923076849,3.3779872435896965,3.4635753766233583,3.4635753766233583,-49.47964823747655,-79.83699944152559,-35.84854056092158,11.169746019215747,17.425653660720336,8.219057988831864,-2173.5464272949,-2.1735464272949003,-128.57029550110337,-207.45229555499895,-93.15057033307716
2407.424,-0.2496688181818167,-0.8374456363636332,3.3995836363635643,,-0.0008374456363636,-837.4456363636333,-837.4456363636333,3.3853405454545213,3.4658518000000065,3.4658518000000065,-49.51216857142865,-79.8894720434146,-35.87210189476821,11.164492447316285,17.417729096217116,8.215131863989276,-2176.058981192002,-2.1760589811920026,-128.65479789946215,-207.5886428850811,-93.21179323507764
2407.474,-0.2498219743589746,-0.8383663846153837,3.405479128205145,,-0.0008383663846153,-838.3663846153837,-838.3663846153837,3.390138538461536,3.4677792857143026,3.4677792857143026,-49.53970408163289,-79.93390147230315,-35.89205166986937,11.158771116060564,17.409098675739802,8.210856236601074,-2178.451497691746,-2.1784514976917464,-128.72634749227134,-207.70409044796048,-93.26363168929676
2407.524,-0.2496014615384629,-0.8392490769230714,3.3911316923077823,,-0.000839249076923,-839.2490769230715,-839.2490769230715,3.391794307692297,3.4700149999999983,3.4700149999999983,-49.57164285714282,-79.98543571099279,-35.915191658331665,11.154475082309242,17.40261807224681,8.20764579809648,-2180.745127797831,-2.180745127797832,-128.80933874122982,-207.83799949001653,-93.32375974720476
2407.574,-0.2502635714285714,-0.8400435714285714,3.390886,,-0.0008400435714285,-840.0435714285717,-840.0435714285717,3.3934684285714285,3.4737374473684297,3.4737374473684297,-49.62482067669185,-80.07123982846066,-35.95371956402524,11.155801671061358,17.404619260300752,8.208637157607166,-2182.809580496765,-2.182809580496765,-128.94751854276578,-208.06095703177408,-93.42387250864331
2407.624,-0.2508926794871784,-0.8408038846153822,3.392555743589738,,-0.0008408038846153,-840.8038846153822,-840.8038846153822,3.394575,3.4767341818181787,3.4767341818181787,-49.66763116883113,-80.14031593063122,-35.98473622882694,11.155355401815465,17.40394605517191,8.208303660277732,-2184.785214814787,-2.184785214814787,-129.0587593826052,-208.24044769479391,-93.50446770082966
2407.674,-0.2512240897435899,-0.8415211923076928,3.394210871794873,,-0.0008415211923076,-841.5211923076929,-841.5211923076929,3.394575,3.4778523636363685,3.4778523636363685,-49.68360519480526,-80.16609053389142,-35.996309583498075,11.149761611256585,17.3955075710142,8.204123451878793,-2186.649101589466,-2.1866491015894662,-129.10026705925597,-208.30742166238727,-93.5345404617124
2407.724,-0.2503377012986988,-0.8421586493506507,3.3971910389610462,,-0.0008421586493506,-842.1586493506508,-842.1586493506508,3.3971910389610462,3.478076,3.478076,-49.6868,-80.17124545454331,-35.99862425443222,11.14246869481181,17.38450545864099,8.198673594457114,-2188.3055006000045,-2.1883055006000047,-129.1085685945859,-208.3208164559056,-93.54055501388872
2407.774,-0.2497835263157826,-0.8428707368421009,3.400147842105256,,-0.0008428707368421,-842.870736842101,-842.870736842101,3.400147842105256,3.478076,3.478076,-49.6868,-80.17124545454331,-35.99862425443222,11.13357916976279,17.371094054696666,8.192030772245388,-2190.1558229539346,-2.190155822953934,-129.1085685945859,-208.3208164559056,-93.54055501388872
2407.824,-0.2513690526315869,-0.8438904736842157,3.401847184210536,,-0.0008438904736842,-843.8904736842157,-843.8904736842157,3.401847184210536,3.478076,3.478076,-49.6868,-80.17124545454331,-35.99862425443222,11.120873697949255,17.35192439943606,8.18253671713121,-2192.8055561633305,-2.1928055561633304,-129.1085685945859,-208.3208164559056,-93.54055501388872
2407.874,-0.2521351298701295,-0.8447795844155837,3.4047378051948023,,-0.0008447795844155,-844.7795844155836,-844.7795844155836,3.4047378051948023,3.4776786153846166,3.4776786153846166,-49.68112307692309,-80.16208555707709,-35.994511262233765,11.108620571203636,17.333435860760073,8.173380992667244,-2195.115864209914,-2.195115864209914,-129.093817404884,-208.29701493819184,-93.529867617329
2407.924,-0.2525422077922077,-0.8456078441558439,3.407689155844156,,-0.0008456078441558,-845.607844155844,-845.607844155844,3.407689155844156,3.477215,3.477215,-49.6745,-80.15139901003309,-35.989712771335526,11.096946192284795,17.31581933461109,8.16465800943872,-2197.2680541172845,-2.1972680541172847,-129.07660768356502,-208.26924650085903,-93.51739898800923
2407.974,-0.2527655844155845,-0.846390311688312,3.4088066883116888,,-0.0008463903116883,-846.3903116883121,-846.3903116883121,3.4088066883116888,3.477215,3.477215,-49.6745,-80.15139901003309,-35.989712771335526,11.087256044885022,17.301196068037147,8.157417841224346,-2199.30125535159,-2.19930125535159,-129.07660768356502,-208.26924650085903,-93.51739898800923
