Repository: DunklesArchipel/ORR_on_Ru0001

This project contains the evaluated data files for the article "Impact of the potential dependent surface adlayer composition on the ORR activity and H2O2 formation on Ru(0001) in acid electrolytes".

The subfolders contain the final figures found in the submitted manuscript (and supporting information).

Among the final PNG, also the SVG files are included which are based on the raw PNG obtained from the data evaluation. The CSV contain the data for the individual traces in the figures, where ***r*** and ***b*** refer to the red and blue curves, respectively.

The YAML files contain the metadata associated with the investigated system, such as the electrolyte composition or the suppliers of the electrodes.

For convenience the CSV and YAML have been packed into a frictionless based [unitpackage](https://echemdb.github.io/unitpackage/) (JSON file).
See [example notebook](./doc/explorer.ipynb).

Therefore, raw data is not included but can be provided upon request.

File: data/SI/figure_S7/figure_S7_ORR_HClO4_b.csv (part 1 of 11)
t,E,current1_mA,coll_current,potential2,current1,current1_muA,cur1muA_filt,coll_cur_filt,coll_cur_norm,coll_cur_norm_filt,cur_H2O2,cur_H2O2_min,cur_H2O2_max,yield,yield_min,yield_max,j,current1_mA_geo,cur_H2O2_uAcm,cur_H2O2_min_uAcm,cur_H2O2_max_uAcm
1579.8259999999943,-0.0965771666665316,-1.1189169999993385,2.624849666666194,,-0.0011189169999993,-1118.9169999993385,-1118.9169999993385,2.624849666666194,2.624849666666194,2.624849666666194,-37.49785238094562,-48.60832716048507,-30.52150775193249,6.485190380210466,8.326727657160458,5.310681266741951,-2907.4476972971265,-2.9074476972971266,-97.43622141645214,-126.3062129472528,-79.30855231571688
1579.8759999999943,-0.0977856338026829,-1.1245158450698134,2.6336862816890028,,-0.0011245158450698,-1124.5158450698134,-1124.5158450698134,2.6336862816890028,2.6336862816890028,2.6336862816890028,-37.62408973841432,-48.77196817942597,-30.624259089407005,6.474967189665144,8.313726202330447,5.302258830619886,-2921.9960053554414,-2.921996005355441,-97.76424263186442,-126.73142563389833,-79.57554632826174
1579.9259999999945,-0.0987078333332931,-1.129945541666077,2.645366055553947,,-0.001129945541666,-1129.9455416660771,-1129.9455416660771,2.645366055553947,2.645366055553947,2.645366055553947,-37.79094365077066,-48.988260288036045,-30.760070413417985,6.472512270697213,8.310604074094192,5.300236355075239,-2936.1047898907004,-2.9361047898907,-98.19780385514169,-127.29344944185036,-79.92844499837116
1579.9759999999944,-0.0990661666666267,-1.135205958332747,2.659713277776178,,-0.0011352059583327,-1135.2059583327468,-1135.2059583327468,2.659713277776178,2.659713277776178,2.659713277776178,-37.99590396823111,-49.25394958844774,-30.92689857879277,6.477300316198013,8.316693415970773,5.304180976548681,-2949.77370932292,-2.9497737093229204,-98.73038259247257,-127.98382928653852,-80.36193931945442
1580.0259999999944,-0.1011463749997417,-1.1408426249993544,2.673522374998437,,-0.0011408426249993,-1140.8426249993545,-1135.732,2.6676042499991843,2.6676042499991843,2.6676042499991843,-38.10863214284549,-49.40007870368859,-31.01865406975796,6.464835914458675,8.300841256996867,5.293912278490529,-2964.420294833972,-2.964420294833972,-99.02330089803344,-128.36353820115446,-80.60036119607375
1580.0759999999943,-0.1012576619721095,-1.1423197323947631,2.677879577465556,,-0.0011423197323947,-1142.3197323947632,-1135.732,2.6728722535207785,2.6728722535207785,2.6728722535207785,-38.18388933601112,-49.49763432445886,-31.07990992466021,6.4690846572801695,8.306244850368909,5.297412544497713,-2968.2584816659214,-2.968258481665921,-99.21885280489929,-128.6170314137583,-80.75953135282498
1580.1259999999943,-0.0989688169013015,-1.1388114225357382,2.6718417464778725,,-0.0011388114225357,-1138.8114225357383,-1135.6325633805552,2.675927492957346,2.675927492957346,2.675927492957346,-38.22753561367637,-49.55421283254344,-31.115435964620303,6.495542963807955,8.339893271515932,5.3192104683372845,-2959.1423207522585,-2.9591423207522585,-99.33226539000924,-128.76404772778977,-80.85184392210056
1580.1759999999945,-0.0999392394365132,-1.1340219859160183,2.680935408449707,,-0.001134021985916,-1134.0219859160186,-1133.1466478875968,2.6795648169010096,2.6795648169010096,2.6795648169010096,-38.279497384300136,-49.621570683352026,-31.157730429081504,6.5306575022892375,8.384546243958054,5.348141577132172,-2946.6972185048508,-2.9466972185048506,-99.46728535158606,-128.93907360390784,-80.96174389082586
1580.2259999999944,-0.0988251666669324,-1.1294223333338318,2.6806843472228867,,-0.0011294223333338,-1129.4223333338318,-1129.4223333338318,2.682429833333068,2.682429833333068,2.682429833333068,-38.3204261904724,-49.67462654320495,-31.191044573640323,6.563162285173618,8.425876451820436,5.374924185326249,-2934.7452602197827,-2.9347452602197825,-99.57363672819284,-129.0769364995092,-81.04830896480811
1580.2759999999944,-0.0969295352112263,-1.1248949295779995,2.678073577463348,,-0.0011248949295779,-1124.894929578,-1124.894929578,2.6846091549294404,2.6846091549294404,2.6846091549294404,-38.35155935613486,-49.71498435054519,-31.21638552243536,6.593883535599717,8.464935253997776,5.4002387338841125,-2922.981036756706,-2.922981036756706,-99.65453464181373,-129.1818041653141,-81.1141561038019
1580.3259999999943,-0.0972936197182687,-1.1201667605639138,2.690804563378845,,-0.0011201667605639,-1120.1667605639138,-1120.1667605639138,2.685821126760427,2.685821126760427,2.685821126760427,-38.36887323943466,-49.73742827334123,-31.23047821814449,6.623684610109705,8.502820786166136,5.424796441440128,-2910.695135199714,-2.910695135199714,-99.69952386812034,-129.24012353274858,-81.15077524149329
1580.3759999999943,-0.0969265833333992,-1.1153064166672066,2.6897707777783704,,-0.0011153064166671,-1115.3064166672066,-1115.3064166672066,2.6902012222216296,2.6902012222216296,2.6902012222216296,-38.431446031737565,-49.81854115225239,-31.28140956071662,6.662075896830622,8.551622007220274,5.456434970817208,-2898.065784076653,-2.898065784076653,-99.86211601829292,-129.45089113482413,-81.28311768930817
1580.4259999999945,-0.0957051267608479,-1.110382464789288,2.6882458591541845,,-0.0011103824647892,-1110.382464789288,-1110.382464789288,2.69424783098578,2.69424783098578,2.69424783098578,-38.48925472836828,-49.89347835158851,-31.32846315099744,6.700357241716709,8.600278002235651,5.487985160572275,-2885.2711509188184,-2.8852711509188183,-100.01232891335376,-129.64561155434748,-81.40538399924145
1580.4759999999944,-0.0931586478876077,-1.1054120422540752,2.6949141690133414,,-0.001105412042254,-1105.412042254075,-1105.412042254075,2.695459802816766,2.695459802816766,2.695459802816766,-38.50656861166808,-49.91592227438455,-31.342555846706578,6.732396561417153,8.640996116588843,5.5143926224836495,-2872.355766172133,-2.872355766172133,-100.05731813966035,-129.70393092178196,-81.44200313693287
1580.5259999999944,-0.0935496249999184,-1.10071875000053,2.7074178749985047,,-0.0011007187500005,-1100.71875000053,-1100.71875000053,2.7074178749985047,2.7074178749985047,2.7074178749985047,-38.67739821426435,-50.13736805552786,-31.48160319765703,6.789104610343662,8.713055831899515,5.561136438215949,-2860.1604900655766,-2.8601604900655766,-100.50120998749092,-130.2793462800808,-81.80331045493446
1580.5759999999943,-0.0934352112677309,-1.095830704225944,2.717308507041557,,-0.0010958307042259,-1095.830704225944,-1095.830704225944,2.717308507041557,2.717308507041557,2.717308507041557,-38.81869295773653,-50.32052790817698,-31.59661054699485,6.842411947529979,8.780783285375126,5.605081610668325,-2847.4591570519465,-2.8474591570519463,-100.86835703820924,-130.7552776421231,-82.10215107761219
1580.6259999999943,-0.0922521971834721,-1.0907190985920028,2.7232977464784063,,-0.0010907190985919,-1090.7190985920029,-1090.7190985920029,2.7232977464784063,2.7232977464784063,2.7232977464784063,-38.90425352112008,-50.43143974960011,-31.66625286602798,6.888004474826778,8.838700601743655,5.642670376068619,-2834.17691535761,-2.83417691535761,-101.0906817173312,-131.04347630024418,-82.28311302573472
1580.6759999999945,-0.0888571267609358,-1.086596563380734,2.727541408450239,,-0.0010865965633806,-1086.596563380734,-1086.596563380734,2.727541408450239,2.727541408450239,2.727541408450239,-38.96487726357484,-50.51002608241183,-31.7155977726772,6.923633993941734,8.8839562711986,5.672047371811853,-2823.4647217748543,-2.823464721774854,-101.24820936272558,-131.24767880353315,-82.4113332022185
1580.7259999999944,-0.0876410555555422,-1.0825099583337852,2.729524708333267,,-0.0010825099583337,-1082.509958333785,-1082.509958333785,2.729524708333267,2.729524708333267,2.729524708333267,-38.99321011904667,-50.54675385802346,-31.73865939922404,6.953740518243869,8.922193093096771,5.696872115273129,-2812.845890857528,-2.812845890857528,-101.32183081579088,-131.34311402046964,-82.47125764076004
1580.7759999999944,-0.0875453750001216,-1.0784345000004667,2.730768124999527,,-0.0010784345000004,-1078.4345000004666,-1078.4345000004666,2.730768124999527,2.730768124999527,2.730768124999527,-39.01097321427896,-50.56978009258383,-31.75311773255264,6.982170342871308,8.958297321674626,5.720315598077352,-2802.2560240965045,-2.8022560240965046,-101.36798729596772,-131.40294649477295,-82.50882686881093
1580.8259999999943,-0.0864696805556765,-1.074309500000464,2.734952152777307,,-0.0010743095000003,-1074.309500000464,-1074.309500000464,2.734952152777307,2.734952152777307,2.734952152777307,-39.07074503967581,-50.64726208846864,-31.801769218340777,7.018400984520293,9.004303773315113,5.750193511869903,-2791.537425888268,-2.791537425888268,-101.5233012791438,-131.60427943592714,-82.63524522721006
1580.8759999999943,-0.0859205774648287,-1.0707251690144577,2.7378347605631137,,-0.0010707251690143,-1070.7251690144576,-1070.7251690144576,2.7378347605631137,2.7378347605631137,2.7378347605631137,-39.11192515090162,-50.70064371413173,-31.83528791352457,7.0482281330334,9.042175262716633,5.774792250798817,-2782.223728025405,-2.782223728025405,-101.63030565887703,-131.74298881706284,-82.72234181536503
1580.9259999999945,-0.085673,-1.067231000000414,2.740440444444111,,-0.0010672310000003,-1067.2310000004138,-1067.2310000004138,2.740440444444111,2.740440444444111,2.740440444444111,-39.14914920634444,-50.74889711933538,-31.86558656330361,7.076979686306414,9.078677935100574,5.798505236547067,-2773.144311362816,-2.773144311362816,-101.72703043317338,-131.86837278374327,-82.80107128281554
1580.9759999999944,-0.085673,-1.0635247500004117,2.743429333333001,,-0.0010635247500004,-1063.5247500004114,-1063.5247500004114,2.743429333333001,2.743429333333001,2.743429333333001,-39.19184761904288,-50.8042469135741,-31.900341085267456,7.1082357341224895,9.118356796650003,5.824285265120401,-2763.513813275718,-2.763513813275718,-101.83798004040824,-132.01219634867732,-82.89137910265785
1581.0259999999944,-0.085032830985998,-1.0600390422539134,2.743788,,-0.0010600390422539,-1060.0390422539133,-1060.0390422539133,2.743788,2.743788,2.743788,-39.19697142857142,-50.81088888888888,-31.90451162790697,7.1316752618502735,9.14811037285954,5.843619208060266,-2754.456382777287,-2.7544563827772874,-101.8512939932887,-132.02945517648536,-82.90221604104894
1581.0759999999943,-0.0841939295775761,-1.056555549296179,2.748807507041,,-0.0010565555492961,-1056.5555492961787,-1056.5555492961787,2.7446244225350025,2.7446244225350025,2.7446244225350025,-39.2089203219286,-50.82637819509263,-31.91423747133724,7.15645038857549,9.179557103706346,5.8640557338967705,-2745.4047072924013,-2.7454047072924013,-101.88234257193808,-132.06970333399377,-82.9274881399496
1581.1259999999943,-0.0831611690143646,-1.0530345352116677,2.758919253522128,,-0.0010530345352116,-1053.0345352116678,-1053.0345352116678,2.74637,2.74637,2.74637,-39.23385714285714,-50.8587037037037,-31.93453488372093,7.183922453030708,9.214424350252354,5.886718020618466,-2736.255535108792,-2.736255535108792,-101.947139605665,-132.153699488825,-82.98022991158778
1581.1759999999945,-0.0806153943664765,-1.0493979154933568,2.7498255915502936,,-0.0010493979154933,-1049.3979154933568,-1049.3979154933568,2.74637,2.74637,2.74637,-39.23385714285714,-50.8587037037037,-31.93453488372093,7.207920644801508,9.244880297256309,5.906515590572511,-2726.805967691409,-2.7268059676914094,-101.947139605665,-132.153699488825,-82.98022991158778
1581.2259999999944,-0.0789712394367413,-1.045986154929942,2.74637,,-0.0010459861549299,-1045.986154929942,-1045.986154929942,2.74637,2.74637,2.74637,-39.23385714285714,-50.8587037037037,-31.93453488372093,7.230581210517749,9.273636705023,5.925210488211588,-2717.9406851067,-2.7179406851067,-101.947139605665,-132.153699488825,-82.98022991158778
1581.2759999999944,-0.0782677183097627,-1.0428578450707118,2.747703661971073,,-0.0010428578450707,-1042.8578450707118,-1042.8578450707118,2.74637,2.74637,2.74637,-39.23385714285714,-50.8587037037037,-31.93453488372093,7.251484705519657,9.300161684614604,5.942456511475236,-2709.8119344516863,-2.7098119344516864,-101.947139605665,-132.153699488825,-82.98022991158778
1581.3259999999943,-0.0791163098590587,-1.0403120704228237,2.7543719718302304,,-0.0010403120704228,-1040.3120704228236,-1040.3120704228236,2.74637,2.74637,2.74637,-39.23385714285714,-50.8587037037037,-31.93453488372093,7.26858508582908,9.321859585987474,5.956565350858101,-2703.19687128092,-2.70319687128092,-101.947139605665,-132.153699488825,-82.98022991158778
1581.3759999999943,-0.0786410985916413,-1.0374350704228572,2.7468552676068825,,-0.0010374350704228,-1037.4350704228573,-1037.4350704228573,2.7425875492963008,2.7425875492963008,2.7425875492963008,-39.17982213280429,-50.78865832030186,-31.8905528987942,7.278335531807382,9.334231000266843,5.964610255897996,-2695.721136239777,-2.6957211362397766,-101.8067324391355,-131.97169019887937,-82.8659450085987
1581.4259999999945,-0.0773123380284074,-1.0345300563383328,2.738610873239702,,-0.0010345300563382,-1034.530056338333,-1034.530056338333,2.738610873239702,2.738610873239702,2.738610873239702,-39.12301247485288,-50.71501617110558,-31.84431247953141,7.2878313509780925,9.34627900292346,5.972445214494908,-2688.172608055228,-2.688172608055228,-101.65911549418324,-131.78033489986714,-82.74579168131191
1581.4759999999944,-0.0751299436622165,-1.0317413239439748,2.7361855211270325,,-0.0010317413239439,-1031.7413239439747,-1031.7413239439747,2.7361855211270325,2.7361855211270325,2.7361855211270325,-39.08836458752904,-50.67010224309319,-31.816110710779444,7.300575433453544,9.362447774888164,5.982960519872141,-2680.9262318017973,-2.680926231801797,-101.56908475891336,-131.66362839118395,-82.67251085027829
1581.5259999999944,-0.0741001250001068,-1.0289890000003072,2.7304208888895567,,-0.0010289890000003,-1028.9890000003072,-1028.9890000003072,2.7304208888895567,2.7304208888895567,2.7304208888895567,-39.00601269842223,-50.563349794251046,-31.749080103366936,7.304530870393762,9.367466024945134,5.986224252506115,-2673.7744610160853,-2.673774461016085,-101.35509765321042,-131.38623769860612,-82.49833529912478
1581.5759999999943,-0.073024083333468,-1.0260598333336837,2.726535472222424,,-0.0010260598333336,-1026.0598333336836,-1026.0598333336836,2.726535472222424,2.726535472222424,2.726535472222424,-38.95050674603463,-50.49139763374858,-31.703900839795622,7.3145781369820515,9.380212697982794,5.994514619007727,-2666.1631736016666,-2.6661631736016664,-101.21086831943882,-131.19927374742068,-82.38093932977577
1581.6259999999943,-0.0718418169015156,-1.0229888873242183,2.7244862394372897,,-0.0010229888873241,-1022.9888873242182,-1022.9888873242182,2.7244862394372897,2.7244862394372897,2.7244862394372897,-38.92123199196128,-50.45344887846832,-31.68007255159639,7.330419266938473,9.400309113379656,6.007586030658693,-2658.183479930242,-2.658183479930242,-101.13479939178865,-131.10066587824454,-82.3190227607582
1581.6759999999945,-0.0708720985916561,-1.0205036760566115,2.718423563380949,,-0.0010205036760565,-1020.503676056612,-1020.503676056612,2.718423563380949,2.718423563380949,2.718423563380949,-38.83462233401356,-50.3411770996472,-31.60957631838313,7.331864125560671,9.40214204723854,6.00877828447252,-2651.7257875569,-2.6517257875569,-100.90974869494168,-130.80893349344288,-82.13584196099903
1581.7259999999944,-0.0703701111111377,-1.0183845555557691,2.71164988888969,,-0.0010183845555557,-1018.3845555557692,-1018.3845555557692,2.713180555556089,2.713180555556089,2.713180555556089,-38.75972222222985,-50.2440843621498,-31.54861111111732,7.332910566133606,9.403469546915574,6.009641777727892,-2646.219363022753,-2.646219363022753,-100.71512464549654,-130.556643058977,-81.97742703703209
1581.7759999999944,-0.0701310833333604,-1.0162681666669993,2.7063893333330618,,-0.0010162681666669,-1016.2681666669994,-1016.2681666669994,2.708876666666938,2.708876666666938,2.708876666666938,-38.69823809524197,-50.164382716054405,-31.498565891476023,7.33639249943005,9.407886648822789,6.01251498309393,-2640.7200364406717,-2.6407200364406718,-100.55536133558944,-130.3495424720604,-81.8473871336193
1581.8259999999943,-0.069891500000027,-1.0133390000003308,2.7087809999997297,,-0.0010133390000003,-1013.3390000003308,-1013.3390000003308,2.7064850000002703,2.7064850000002703,2.7064850000002703,-38.66407142857528,-50.1200925925976,-31.47075581395663,7.350562461012394,9.42586187690486,6.024207878769173,-2633.108749026136,-2.633108749026136,-100.46658102719798,-130.23445688710854,-81.77512409190535
1581.8759999999943,-0.0692811267606437,-1.0114381971832729,2.7056690000005355,,-0.0010114381971832,-1011.4381971832726,-1011.4381971832726,2.7040682676059014,2.7040682676059014,2.7040682676059014,-38.6295466800843,-50.07533828899817,-31.44265427448722,7.357534198309988,9.43470556250976,6.029960993249814,-2628.169611651804,-2.628169611651804,-100.3768702617883,-130.11816515417,-81.70210370145558
1581.9259999999945,-0.0683946527779117,-1.009686597222457,2.6977932361126524,,-0.0010096865972223,-1009.6865972224568,-1009.6865972224568,2.6977932361126524,2.6977932361126524,2.6977932361126524,-38.53990337303789,-49.95913400208615,-31.369688792007583,7.353354136943392,9.429403154269798,6.02651157548877,-2623.618170148401,-2.6236181701484016,-100.14393678535497,-129.8162143513861,-81.51250668575403
1581.9759999999944,-0.0671995138890221,-1.0075942361113444,2.6840439305570887,,-0.0010075942361113,-1007.5942361113443,-1007.5942361113443,2.6840439305570887,2.6840439305570887,2.6840439305570887,-38.34348472224412,-49.70451723253867,-31.209813146012657,7.331886776525326,9.402170781974323,6.008796975391963,-2618.1812784983317,-2.618181278498332,-99.633553125122,-129.1546059029359,-81.0970781250993
1582.0259999999944,-0.0654656250002039,-1.005556250000231,2.6751365000009515,,-0.0010055562500002,-1005.556250000231,-1005.556250000231,2.6751365000009515,2.6751365000009515,2.6751365000009515,-38.2162357142993,-49.53956481483243,-31.106238372104084,7.322713759433464,9.39053384900701,6.0012277324597765,-2612.8856774610035,-2.612885677461004,-99.30290318850228,-128.72598561472518,-80.82794445575767
1582.0759999999943,-0.064497,-1.0035108169016451,2.66838632394422,,-0.0010035108169016,-1003.5108169016452,-1003.5108169016452,2.669222746479221,2.669222746479221,2.669222746479221,-38.131753521131735,-49.43005086072632,-31.03747379627001,7.321466039095349,9.388950960897024,6.000198168677437,-2607.5707258135963,-2.6075707258135963,-99.08338059836576,-128.44141929417782,-80.64926327773955
1582.1259999999943,-0.0644674857143669,-1.001458200000203,2.6638047714283686,,-0.0010014582000001,-1001.4582000002029,-1001.4582000002029,2.666239228571632,2.666239228571632,2.666239228571632,-38.08913183673759,-49.37480052910429,-31.002781727577112,7.328022624892296,9.397268739035429,6.005608400948047,-2602.237107427661,-2.602237107427661,-98.97263036564362,-128.2978541776862,-80.55911773947737
1582.1759999999945,-0.0637296285715097,-0.999613200000203,2.6656490571426543,,-0.0009996132000001,-999.6132000002028,-999.6132000002028,2.664394942857346,2.664394942857346,2.664394942857346,-38.06278489796208,-49.34064708995085,-30.98133654485286,7.336159928900631,9.407591616508975,6.012323071052572,-2597.4429707745257,-2.5974429707745257,-98.90416921394628,-128.20910824030074,-80.50339354623534
1582.2259999999944,-0.0618573333336136,-0.9974187777780448,2.65789611111258,,-0.000997418777778,-997.4187777780448,-997.4187777780448,2.656844333334535,2.656844333334535,2.656844333334535,-37.95491904763621,-49.20082098767657,-30.89353875970389,7.331636715130195,9.401853557051504,6.008590632021242,-2591.740878629429,-2.5917408786294294,-98.62388540545366,-127.84577737743992,-80.27525556257855
1582.2759999999944,-0.0599684444443766,-0.99515933333353,2.6474945833332653,,-0.0009951593333335,-995.1593333335302,-995.1593333335302,2.648116416666735,2.648116416666735,2.648116416666735,-37.830234523810496,-49.03919290123582,-30.792051356589937,7.324417535460529,9.3926952910122,6.002633617165088,-2585.869829617413,-2.5858698296174127,-98.29989914759372,-127.42579519132516,-80.01154581780884
1582.3259999999943,-0.0605656666665992,-0.9934260000001957,2.6480924999999327,,-0.0009934260000001,-993.4260000001956,-993.4260000001956,2.6475185000000674,2.6475185000000674,2.6475185000000674,-37.821692857143816,-49.02812037037161,-30.78509883721008,7.335132600849558,9.406288375155214,6.011475343736191,-2581.365852996578,-2.5813658529965777,-98.27770407049584,-127.39702379508718,-79.99348005738031
1582.3759999999943,-0.0588662676059015,-0.9917201408452578,2.6390212676069726,,-0.0009917201408452,-991.7201408452578,-991.7201408452578,2.6386210845083142,2.6386210845083142,2.6386210845083142,-37.69458692154734,-48.86335341682063,-30.681640517538536,7.323498664784278,9.391529595896904,6.001875402963767,-2576.933266601036,-2.576933266601036,-97.94742589994074,-126.96888542584912,-79.72464898832386
1582.4259999999945,-0.0569408750001072,-0.9902137222223496,2.6271571666679403,,-0.0009902137222223,-990.2137222223496,-990.2137222223496,2.6271571666679403,2.6271571666679403,2.6271571666679403,-37.530816666684856,-48.65105864199889,-30.54833914730163,7.303530254172834,9.3661965518786,5.985398616071621,-2573.018916067134,-2.573018916067134,-97.52187740046672,-126.41724848208648,-79.37827230270547
1582.4759999999944,-0.0559846250001066,-0.9890776111112376,2.6157988333346,,-0.0009890776111112,-989.0776111112378,-989.0776111112378,2.6157988333346,2.6157988333346,2.6157988333346,-37.36855476192285,-48.44071913582592,-30.41626550389069,7.281152388568722,9.337804976282348,5.966934417473349,-2570.0667903653366,-2.5700667903653365,-97.10024827037071,-125.87069220233244,-79.03508580146453
1582.5259999999944,-0.0552433750000814,-0.9874577500001904,2.607131125000952,,-0.0009874577500001,-987.4577500001902,-987.4577500001902,2.607131125000952,2.607131125000952,2.607131125000952,-37.24473035715645,-48.28020601853613,-30.315478197685483,7.269374490860608,9.322861200166969,5.957216668267784,-2565.857665419287,-2.565857665419287,-96.77849698720364,-125.45360720563431,-78.77319522214249
1582.5759999999943,-0.0550231549295356,-0.985829014084688,2.599265661972667,,-0.0009858290140846,-985.829014084688,-985.829014084688,2.599265661972667,2.599265661972667,2.599265661972667,-37.132366599609526,-48.13454929579012,-30.22401932526357,7.259778775767718,9.310685792140928,5.949299560443109,-2561.625479754904,-2.561625479754904,-96.48652560046123,-125.07512577837566,-78.53554409339868
1582.6259999999943,-0.0552750140847738,-0.9842335492960014,2.591966760564248,,-0.000984233549296,-984.2335492960016,-984.2335492960016,2.592015267606368,2.592015267606368,2.592015267606368,-37.02878953723382,-48.00028273345125,-30.139712414027528,7.2515725155474176,9.300273105577045,5.94252895886038,-2557.479747385132,-2.557479747385132,-96.21738598465664,-124.72624109122158,-78.3164769642554
1582.6759999999945,-0.052850366197449,-0.982172281690367,2.584085774648752,,-0.0009821722816903,-982.172281690367,-982.172281690367,2.5853469577472104,2.5853469577472104,2.5853469577472104,-36.93352796781728,-47.87679551383722,-30.06217392729314,7.248222435353413,9.296022213579594,5.939764994257059,-2552.123650593753,-2.552123650593753,-95.96985374532056,-124.40536596615632,-78.11499723456328
1582.7259999999944,-0.052373763888809,-0.9807590972223352,2.5818324166665336,,-0.0009807590972223,-980.7590972223352,-980.7590972223352,2.582071583333466,2.582071583333466,2.582071583333466,-36.886736904763794,-47.816140432101214,-30.024088178296115,7.249425225899725,9.297548430417432,5.940757347758184,-2548.451564167828,-2.548451564167828,-95.84826959874935,-124.24775688726768,-78.01603339433089
1582.7759999999944,-0.0527682500001217,-0.9795816250002164,2.581736875000676,,-0.0009795816250002,-979.5816250002164,-979.5816250002164,2.580230125000541,2.580230125000541,2.580230125000541,-36.86043035715058,-47.78203935186186,-30.00267587209931,7.252834564030501,9.301874498743596,5.9435702092784055,-2545.3919637677686,-2.5453919637677687,-95.77991340138894,-124.15914700180048,-77.96039462903752
1582.8259999999943,-0.0516918611112321,-0.9776684305557708,2.57575840277845,,-0.0009776684305557,-977.6684305557708,-977.6684305557708,2.575447486111649,2.575447486111649,2.575447486111649,-36.79210694445213,-47.69347196503053,-29.94706379199592,7.253531425700046,9.302758732849057,5.944145154572234,-2540.42062739341,-2.5404206273934102,-95.60237856286052,-123.92900924815252,-77.81588952790973
1582.8759999999943,-0.0508736760564179,-0.9764982253522124,2.573307140845204,,-0.0009764982253521,-976.4982253522128,-976.4982253522128,2.573307140845204,2.573307140845204,2.573307140845204,-36.76153058350291,-47.65383594157784,-29.922176056339577,7.256092106323658,9.306007914757837,5.94625784899859,-2537.379909963563,-2.537379909963563,-95.52292747736124,-123.82601710028308,-77.75122003971265
1582.9259999999945,-0.0500347777778978,-0.97538266666684,2.569996111111979,,-0.0009753826666667,-975.3826666668402,-975.3826666668402,2.569996111111979,2.569996111111979,2.569996111111979,-36.71423015874255,-47.59252057614775,-29.883675710604404,7.2550820526959106,9.304726286551285,5.945424501118741,-2534.481188672361,-2.534481188672361,-95.40001978085584,-123.6666923085168,-77.65117889139428
1582.9759999999944,-0.0489590833334527,-0.9738285000001724,2.562224583334196,,-0.0009738285000001,-973.8285000001728,-973.8285000001728,2.562224583334196,2.562224583334196,2.562224583334196,-36.603208333345655,-47.4486033950777,-29.79330910853716,7.245063279677651,9.292013546046244,5.937158566730593,-2530.442767327238,-2.530442767327238,-95.11153533509254,-123.29273098993475,-77.41636597042415
1583.0259999999944,-0.0481987222223034,-0.9713796666669576,2.5376193888919336,,-0.0009713796666668,-971.3796666669576,-971.3796666669576,2.5376193888919336,2.5376193888919336,2.5376193888919336,-36.251705555599045,-46.99295164614691,-29.50720219641783,7.195430105681959,9.229028903779628,5.896211273093575,-2524.0796011265948,-2.5240796011265947,-94.1981736275186,-122.1087435912278,-76.67293202239885
1583.0759999999943,-0.046516661972164,-0.9684198309863108,2.518553788733436,,-0.0009684198309862,-968.419830986311,-968.419830986311,2.5188205774657604,2.5188205774657604,2.5188205774657604,-35.983151106653715,-46.64482550862519,-29.28861136588093,7.165082491426378,9.19051317769094,5.871176412385619,-2516.388621872478,-2.516388621872478,-93.50034884320888,-121.20415590786337,-76.10493510493745
1583.1259999999943,-0.0436195694446932,-0.964992152778007,2.5096539583332675,,-0.000964992152778,-964.992152778007,-964.992152778007,2.5104910416667323,2.5104910416667323,2.5104910416667323,-35.864157738096175,-46.49057484568022,-29.19175629845037,7.1666946316404605,9.192559314364605,5.872506290223088,-2507.481978114438,-2.5074819781144377,-93.1911507566605,-120.8033435734488,-75.85326224379341
1583.1759999999945,-0.0413480416669141,-0.9628997916668948,2.510251874999935,,-0.0009628997916668,-962.8997916668944,-962.8997916668944,2.509893125000065,2.509893125000065,2.509893125000065,-35.855616071429495,-46.47950231481601,-29.18480377907052,7.180059460729097,9.209521651958552,5.883531286150305,-2502.045086464367,-2.502045086464367,-93.1689556795626,-120.7745721772108,-75.83519648336492
1583.2259999999944,-0.0409486249998946,-0.9610499027779622,2.5011416388906667,,-0.0009610499027779,-961.0499027779622,-961.0499027779622,2.500627430557268,2.500627430557268,2.500627430557268,-35.723249007960966,-46.30791538069014,-29.07706314601474,7.167779136898993,9.19393576859041,5.873400916594632,-2497.2382462873165,-2.4972382462873166,-92.82500674154508,-120.3287124427436,-75.55523804544366
1583.2759999999944,-0.0415673098593182,-0.9594064084508674,2.4864971126766693,,-0.0009594064084508,-959.4064084508676,-959.4064084508676,2.4864971126766693,2.4864971126766693,2.4864971126766693,-35.52138732395242,-46.04624282734572,-28.91275712414732,7.140495516318232,9.15930606355416,5.850894757732551,-2492.967711657103,-2.4929677116571027,-92.30047964226644,-119.64876990664168,-75.12829738324015
1583.3259999999943,-0.040112380281853,-0.9579521830987544,2.4810407746484984,,-0.0009579521830987,-957.9521830987544,-957.9521830987544,2.4810407746484984,2.4810407746484984,2.4810407746484984,-35.44343963783569,-45.94519953052775,-28.84931133312207,7.135815545511804,9.153365737480826,5.847034382478568,-2489.1889826259458,-2.489188982625946,-92.09793662923704,-119.38621414901098,-74.96343679123943
1583.3759999999943,-0.0404909154928383,-0.9571084366197846,2.4720929436631,,-0.0009571084366197,-957.1084366197846,-957.1084366197846,2.4720929436631,2.4720929436631,2.4720929436631,-35.31561348090142,-45.77949895672406,-28.745266786780224,7.117041042550004,9.129534284487685,5.831548167329999,-2486.9965512325675,-2.486996551232568,-91.76578700095082,-118.95564981604736,-74.69308244263439
1583.4259999999945,-0.0404658333336259,-0.9563969166667732,2.4621890000009974,,-0.0009563969166667,-956.3969166667732,-956.3969166667732,2.4621890000009974,2.4621890000009974,2.4621890000009974,-35.174128571442814,-45.59609259261106,-28.630104651174385,7.09462599585944,9.101079981847992,5.813059749948351,-2485.147703597788,-2.485147703597788,-91.3981458137958,-118.47907790677232,-74.3938396158803
1583.4759999999944,-0.0378352777780686,-0.955439972222328,2.453222333334325,,-0.0009554399722223,-955.439972222328,-955.439972222328,2.453222333334325,2.453222333334325,2.453222333334325,-35.046033333347495,-45.4300432098949,-28.525841085282845,7.076532760033539,9.078110545708787,5.798136622123678,-2482.6611331717013,-2.482661133171701,-91.06529699209123,-118.04760721197012,-74.12291615635334
1583.5259999999944,-0.0368500694445252,-0.954380902777899,2.444255069445455,,-0.0009543809027778,-954.380902777899,-954.380902777899,2.444255069445455,2.444255069445455,2.444255069445455,-34.91792956350649,-45.263982767508416,-28.421570574947147,7.059126812242384,9.056012474432324,5.783780840108492,-2479.909196238502,-2.479909196238502,-90.73242600108875,-117.61610777918914,-73.851974652049
1583.5759999999943,-0.0366377887323389,-0.953426028169104,2.4352349577475154,,-0.000953426028169,-953.426028169104,-953.426028169104,2.43548932394463,2.43548932394463,2.43548932394463,-34.792704627780424,-45.101654147122765,-28.31964330168174,7.041498703289936,9.033631204395473,5.769242304731559,-2477.4280041728257,-2.477428004172826,-90.40703551097988,-117.19430529201097,-73.58712192754177
1583.6259999999943,-0.037122999999947,-0.952638000000086,2.426142000000993,,-0.0009526379999999,-952.638000000086,-952.638000000086,2.4270020000009263,2.4270020000009263,2.4270020000009263,-34.67145714287037,-44.94448148149863,-28.22095348838286,7.023422472464001,9.010679781535098,5.75433468553532,-2475.380353913318,-2.4753803539133177,-90.09198022018975,-116.78590028543115,-73.33068157457306
1583.6759999999945,-0.0360466111112313,-0.9518609166667534,2.426739222222156,,-0.0009518609166667,-951.8609166667536,-951.8609166667536,2.4264047777778446,2.4264047777778446,2.4264047777778446,-34.662925396826346,-44.93342181070082,-28.214009043928424,7.027285893936333,9.015585276965762,5.757520839229632,-2473.36114324076,-2.47336114324076,-90.06981092131447,-116.75716230540766,-73.31263679641877
1583.7259999999944,-0.0351712777778583,-0.9510169444445452,2.4162896666688174,,-0.0009510169444445,-951.0169444445452,-951.0169444445452,2.4157641111131944,2.4157641111131944,2.4157641111131944,-34.51091587304563,-44.73637242802212,-28.09028036178133,7.0035393747112,8.985432771347183,5.737937510845711,-2471.168125265303,-2.471168125265303,-89.6748220705921,-116.24513972113792,-72.9911342435052
1583.7759999999944,-0.034219971831284,-0.9501115492958832,2.398583042254335,,-0.0009501115492958,-950.1115492958832,-950.1334366198064,2.3988740000005424,2.3988740000005424,2.3988740000005424,-34.269628571436314,-44.42359259260263,-27.893883720936536,6.962674488693926,8.933539041817733,5.7042390112073775,-2468.815503006348,-2.468815503006348,-89.04784955211981,-115.43239756756272,-72.48080777498124
1583.8259999999943,-0.0315530704228324,-0.9491411267606716,2.3913083943670084,,-0.0009491411267606,-949.1411267606716,-949.345408450792,2.394024000000541,2.394024000000541,2.394024000000541,-34.20034285715058,-44.33377777778779,-27.83748837209931,6.955944382258712,8.924991980221991,5.698689396249724,-2466.2939104615857,-2.466293910461585,-88.86781422290794,-115.19901843710286,-72.33426739073902
1583.8759999999943,-0.0312622253520334,-0.9486804225352377,2.3908232535208627,,-0.0009486804225352,-948.6804225352377,-948.981323943682,2.3908717464791374,2.3908717464791374,2.3908717464791374,-34.15531066398767,-44.27540271257661,-27.800834261385315,6.950359965608664,8.917899787037696,5.694084564938157,-2465.0967944651597,-2.4650967944651594,-88.75080040837493,-115.04733386270824,-72.23902358821216
1583.9259999999945,-0.0314846111112303,-0.9486232499999536,2.390727805556284,,-0.0009486232499999,-948.6232499999536,-948.7831111111376,2.387954277778241,2.387954277778241,2.387954277778241,-34.11363253968916,-44.22137551441188,-27.766910206723736,6.942577030696322,8.908015288193155,5.687666946755419,-2464.948234602309,-2.4649482346023093,-88.64250196754382,-114.90694699496422,-72.15087369451241
1583.9759999999944,-0.0304082222223407,-0.949041999999954,2.384152111111836,,-0.0009490419999999,-949.041999999954,-948.5442222222484,2.3837695555560168,2.3837695555560168,2.3837695555560168,-34.05385079365738,-44.14388065844475,-27.7182506460002,6.927880077241129,8.889349218130462,5.6755484526872335,-2466.036334723449,-2.466036334723449,-88.48716220611325,-114.7055806375542,-72.02443435381312
1584.0259999999944,-0.0296249295775465,-0.948650549295836,2.373933943663199,,-0.0009486505492958,-948.650549295836,-948.4042535211404,2.373933943663199,2.373933943663199,2.373933943663199,-33.913342052331416,-43.96173969746665,-27.60388306585115,6.903030398521813,8.85778670784989,5.655059203997414,-2465.019170404474,-2.465019170404474,-88.12205754113941,-114.23229681258812,-71.72725613813672
1584.0759999999943,-0.0288465915493924,-0.9476720563382078,2.3635312957757537,,-0.0009476720563381,-947.6720563382078,-947.6720563382078,2.3635312957757537,2.3635312957757537,2.3635312957757537,-33.76473279679648,-43.76909806992136,-27.48292204390411,6.880673960990448,8.829388991029056,5.636626516433576,-2462.476607286317,-2.4624766072863173,-87.73590411081138,-113.7317275510518,-71.41294520647438
1584.1259999999943,-0.0279980000000926,-0.946096000000172,2.353832000001059,,-0.000946096,-946.096000000172,-946.096000000172,2.353832000001059,2.353832000001059,2.353832000001059,-33.62617142858655,-43.58948148150108,-27.37013953489603,6.864430020920826,8.808754356230953,5.623234013659301,-2458.3813067673013,-2.458381306767301,-87.37585959371447,-113.26500317703726,-71.11988571581409
1584.1759999999945,-0.0253674444447381,-0.945378638888969,2.348451444445045,,-0.0009453786388888,-945.378638888969,-945.378638888969,2.348451444445045,2.348451444445045,2.348451444445045,-33.54930634921492,-43.48984156379713,-27.30757493540749,6.854295356958476,8.79587982092113,5.614878580018205,-2456.517281186406,-2.456517281186406,-87.17612967807126,-113.00609402712944,-70.95731485424405
1584.2259999999944,-0.0247458888887813,-0.9448953888889224,2.34240161111185,,-0.0009448953888888,-944.8953888889224,-944.8953888889224,2.34240161111185,2.34240161111185,2.34240161111185,-33.46288015874072,-43.377807613182405,-27.2372280361843,6.840618864766908,8.778505329642423,5.603603368918267,-2455.2615811658907,-2.4552615811658907,-86.95155571192316,-112.71497962656704,-70.77452209110024
1584.2759999999944,-0.0254279436621209,-0.9445229014085524,2.335814802817647,,-0.0009445229014084,-944.5229014085525,-944.5229014085525,2.335814802817647,2.335814802817647,2.335814802817647,-33.36878289739496,-43.25582968180827,-27.16063724206566,6.8246378270571455,8.758202281610231,5.590428603902003,-2454.293691798695,-2.454293691798695,-86.70704886662377,-112.39802630858637,-70.57550489143794
1584.3259999999943,-0.0240941408452191,-0.9436137464789746,2.32914649295849,,-0.0009436137464789,-943.6137464789746,-943.6137464789746,2.32914649295849,2.32914649295849,2.32914649295849,-33.27352132797843,-43.13234246219426,-27.08309875533128,6.812151703578914,8.742338671638935,5.580135319960576,-2451.931299944349,-2.451931299944349,-86.45951662728774,-112.07715118352114,-70.37402516174583
1584.3759999999943,-0.0220198333335931,-0.9422530833335022,2.3162663472239107,,-0.0009422530833335,-942.253083333502,-942.253083333502,2.3162663472239107,2.3162663472239107,2.3162663472239107,-33.089519246055865,-42.89382124488723,-26.93332961888268,6.785209455332241,8.708106587056552,5.557925546404846,-2448.395687446636,-2.448395687446636,-85.9813967762318,-111.45736619141158,-69.98485784111891
1584.4259999999945,-0.0204677499999075,-0.940885430555648,2.304454083333465,,-0.0009408854305556,-940.885430555648,-940.885430555648,2.304454083333465,2.304454083333465,2.304454083333465,-32.9207726190495,-42.67507561728639,-26.795977713179827,6.761257529829809,8.677671653030577,5.538181778467266,-2444.841912752288,-2.444841912752288,-85.54291743226204,-110.88896704182118,-69.62795604951562
1584.4759999999944,-0.0213052499999081,-0.9400486250000918,2.303258250000132,,-0.000940048625,-940.048625000092,-940.048625000092,2.303258250000132,2.303258250000132,2.303258250000132,-32.903689285716155,-42.65293055555798,-26.782072674420128,6.763679741050615,8.680749575376563,5.540178386730629,-2442.667516987822,-2.4426675169878225,-85.49852727806632,-110.83142424934525,-69.59182452865863
1584.5259999999944,-0.0206602535212354,-0.9397490140845274,2.2980721830992703,,-0.0009397490140844,-939.7490140845274,-939.7490140845274,2.2980721830992703,2.2980721830992703,2.2980721830992703,-32.829602615703855,-42.55689227961612,-26.721769570921747,6.751043473912323,8.664692333396223,5.529762517983817,-2441.8889935883712,-2.441888993588371,-85.3060169148063,-110.58187377845266,-69.43513004693538
1584.5759999999943,-0.019738563380378,-0.939324788732484,2.292252464789352,,-0.0009393247887323,-939.324788732484,-939.324788732484,2.292252464789352,2.292252464789352,2.292252464789352,-32.74646378270502,-42.44911971832133,-26.65409842778316,6.737461620837995,8.64743284638805,5.518567492947894,-2440.7866660493896,-2.440786666049389,-85.08998497628131,-110.30183237666095,-69.25929009697317
1584.6259999999943,-0.0188899718310819,-0.9385367605634696,2.2867961267611814,,-0.0009385367605633,-938.5367605634694,-938.5367605634694,2.2867961267611814,2.2867961267611814,2.2867961267611814,-32.668516096588306,-42.34807642150336,-26.59065263675792,6.727417340427603,8.634668377925415,5.510288542854055,-2438.739015789891,-2.4387390157898907,-84.88744196325192,-110.03927661903025,-69.09442950497248
1584.6759999999945,-0.0178188194445639,-0.9371149722223816,2.276141791667863,,-0.0009371149722222,-937.1149722223818,-937.1735000001528,2.276141791667863,2.276141791667863,2.276141791667863,-32.516311309540896,-42.15077391977523,-26.46676501939375,6.706943528286106,8.60864869129331,5.493413583191,-2435.0445726467965,-2.4350445726467966,-84.49194573107486,-109.52659631806,-68.77251396715396
1584.7259999999944,-0.0169366250000803,-0.9364872499999932,2.263122000001674,,-0.0009364872499998,-936.4872499999932,-936.5087500000068,2.2634445000016066,2.2634445000016066,2.2634445000016066,-32.33492142859438,-41.91563888891864,-26.319122093041933,6.675099390203789,8.568175618638785,5.467168239825221,-2433.413469061788,-2.433413469061788,-84.02061354855259,-108.91561015553116,-68.38887149300793
1584.7759999999944,-0.0161697323945016,-0.9364743098592294,2.2497325633802143,,-0.0009364743098591,-936.4743098592296,-936.3943661972507,2.250471436619786,2.250471436619786,2.250471436619786,-32.14959195171123,-41.67539697444048,-26.168272518834723,6.638199179599905,8.5212716792292,5.436757732904341,-2433.379844778248,-2.433379844778248,-83.53904453064911,-108.2913540212118,-67.99689671099347
