Repository: DunklesArchipel/ORR_on_Ru0001

This project contains the evaluated data files for the article "Impact of the potential dependent surface adlayer composition on the ORR activity and H2O2 formation on Ru(0001) in acid electrolytes".

The subfolders contain the final figures found in the submitted manuscript (and supporting information).

Among the final PNG, also the SVG files are included which are based on the raw PNG obtained from the data evaluation. The CSV contain the data for the individual traces in the figures, where ***r*** and ***b*** refer to the red and blue curves, respectively.

File: data/SI/figure_S7/figure_S7_ORR_HClO4_b.csv (part 2 of 11)
t,E,current1_mA,coll_current,potential2,current1,current1_muA,cur1muA_filt,coll_cur_filt,coll_cur_norm,coll_cur_norm_filt,cur_H2O2,cur_H2O2_min,cur_H2O2_max,yield,yield_min,yield_max,j,current1_mA_geo,cur_H2O2_uAcm,cur_H2O2_min_uAcm,cur_H2O2_max_uAcm
1584.8259999999943,-0.0149570563381671,-0.9358074084507808,2.2503381971830296,,-0.0009358074084507,-935.8074084507808,-935.7880281690836,2.249865802816971,2.249865802816971,2.249865802816971,-32.14094004024244,-41.66418153364761,-26.161230265313613,6.641044450429272,8.52488848996856,5.439102526300667,-2431.646936113602,-2.431646936113602,-83.51656298816012,-108.26221128094828,-67.97859778106056
1584.8759999999943,-0.0141624166667354,-0.9341711944446852,2.244028083334434,,-0.0009341711944446,-934.1711944446852,-934.6996111112624,2.243574194445477,2.243574194445477,2.243574194445477,-32.051059920649664,-41.54767026750883,-26.08807202843577,6.634303810711225,8.516319970868672,5.433547571845486,-2427.3953190192947,-2.4273953190192947,-83.28301416662735,-107.95946280859104,-67.78849990306878
1584.9259999999945,-0.0134211666667989,-0.932767499999914,2.235037333334127,,-0.0009327674999999,-932.767499999914,-933.5278333334128,2.235037333334127,2.235037333334127,2.235037333334127,-31.9291047619161,-41.38958024692828,-25.988806201559616,6.619512208151483,8.497516691341103,5.4213580726317145,-2423.747891925809,-2.4237478919258093,-82.96612002217016,-107.54867410281318,-67.53056280874316
1584.9759999999944,-0.012226027777913,-0.9335445833332452,2.227863722223034,,-0.0009335445833332,-933.5445833332454,-932.8104722223036,2.227863722223034,2.227863722223034,2.227863722223034,-31.8266246031862,-41.25673559672285,-25.905392118872484,6.593655236770212,8.464645009305084,5.400050608509357,-2425.767102598365,-2.425767102598365,-82.69983065350559,-107.20348418047018,-67.31381564820221
1585.0259999999944,-0.0112214444445527,-0.9331261111111924,2.21399511111287,,-0.0009331261111111,-933.1261111111924,-932.619222222229,2.21399511111287,2.21399511111287,2.21399511111287,-31.62850158732672,-40.99990946505314,-25.74412919898686,6.556797173295395,8.4177834487574,5.369679465838682,-2424.6797242687912,-2.4246797242687914,-82.18501828919031,-106.53613481932074,-66.89478232841071
1585.0759999999943,-0.0099450571430651,-0.932489828571484,2.200727514286754,,-0.0009324898285714,-932.489828571484,-932.4259428571914,2.2013917142865465,2.2013917142865465,2.2013917142865465,-31.44845306123637,-40.76651322752864,-25.59757807309937,6.524993074861375,8.377343455512223,5.343474487937857,-2423.026377143932,-2.423026377143932,-81.71717154757906,-105.92966682093584,-66.51397684105272
1585.1259999999943,-0.0081007714287794,-0.9319976857143412,2.191503942858183,,-0.0009319976857143,-931.9976857143412,-931.9952285714772,2.194013142857975,2.194013142857975,2.194013142857975,-31.34304489797108,-40.62987301588843,-25.51178073090669,6.50715658582172,8.354662100862315,5.3287788006147085,-2421.747569496232,-2.4217475694962314,-81.4432739112377,-105.57461432938216,-66.29103690449578
1585.1759999999945,-0.0057310000002645,-0.9308306666667988,2.192856999999801,,-0.0009308306666667,-930.8306666667988,-930.8306666667988,2.1919960000001986,2.1919960000001986,2.1919960000001986,-31.314228571431403,-40.59251851852219,-25.488325581397657,6.509254214497058,8.357329562970692,5.330507035414516,-2418.715131127272,-2.418715131127272,-81.36839618371867,-105.4775506085242,-66.23008991698033
1585.2259999999944,-0.0047723239436212,-0.9302255070422604,2.185521774649648,,-0.0009302255070422,-930.2255070422602,-930.2255070422602,2.184515253522549,2.184515253522549,2.184515253522549,-31.20736076460784,-40.45398617634349,-25.401340157238938,6.491843956987904,8.335189206934853,5.316162941984841,-2417.14265528066,-2.41714265528066,-81.09070573941892,-105.11758151406156,-66.00406281115494
1585.2759999999944,-0.0051242253520856,-0.9301224788732936,2.1714572676054984,,-0.0009301224788731,-930.1224788732936,-930.1224788732936,2.172936732394502,2.172936732394502,2.172936732394502,-31.04195331992145,-40.239569118416696,-25.26670619063374,6.459238873225667,8.293722781450013,5.289301278607856,-2416.8749419358646,-2.416874941935865,-80.66090308723871,-104.56042992790204,-65.65422344310129
1585.3259999999943,-0.0053664788732116,-0.9296372676056894,2.172669943661833,,-0.0009296372676055,-929.6372676056892,-929.6372676056892,2.1717240563381672,2.1717240563381672,2.1717240563381672,-31.02462937625953,-40.2171121544105,-25.25260530625776,6.459011120088692,8.293433116084598,5.289113650195003,-2415.614145663487,-2.4156141456634868,-80.61588771960376,-104.50207667356044,-65.61758302758447
1585.3759999999943,-0.0048749722223185,-0.929156638888944,2.166553611112212,,-0.0009291566388888,-929.156638888944,-929.156638888944,2.165644777778741,2.165644777778741,2.165644777778741,-30.937782539696297,-40.10453292182853,-25.18191602068303,6.444737486061057,8.275278962615472,5.277354852978287,-2414.365256911456,-2.414365256911456,-80.39022072644569,-104.20954538613329,-65.433900591293
1585.4259999999945,-0.0036365000002777,-0.9285348333334524,2.1561276666681217,,-0.0009285348333334,-928.5348333334524,-928.5348333334524,2.1561276666681217,2.1561276666681217,2.1561276666681217,-30.8018238095446,-39.92829012348373,-25.071251938001414,6.421483757594667,8.245701701260325,5.258198815051526,-2412.749527478011,-2.412749527478011,-80.03693902913729,-103.7515876303631,-65.1463457213908
1585.4759999999944,-0.0011260833336174,-0.9274591388890104,2.1429762777792662,,-0.000927459138889,-927.4591388890108,-927.4591388890108,2.1429762777792662,2.1429762777792662,2.1429762777792662,-30.61394682541809,-39.68474588480122,-24.91832881138681,6.390733083288623,8.20658570241229,5.232868197008987,-2409.9543913459397,-2.409954391345939,-79.54875044600371,-103.11875057815293,-64.74898292116579
1585.5259999999944,-0.0011085070421848,-0.927244,2.133071633803848,,-0.000927244,-927.244,-927.244,2.133071633803848,2.133071633803848,2.133071633803848,-30.472451911483542,-39.50132655192312,-24.80315853260289,6.36356446642726,8.172023275832515,5.210489482649614,-2409.395364119207,-2.409395364119207,-79.18108326273766,-102.64214497021553,-64.44971893478647
1585.5759999999943,-0.0012036142857978,-0.9270803285714774,2.12696660000014,,-0.0009270803285714,-927.0803285714774,-927.0803285714774,2.12696660000014,2.12696660000014,2.12696660000014,-30.38523714285913,-39.38827037037294,-24.73216976744348,6.34701408195074,8.150967432050592,5.196857534568087,-2408.970072414844,-2.4089700724148435,-78.9544602172325,-102.34837435567177,-64.26525831635203
1585.6259999999943,-0.0004657571429405,-0.9266496142857632,2.125736600000139,,-0.0009266496142857,-926.649614285763,-926.649614285763,2.125736600000139,2.125736600000139,2.125736600000139,-30.3676657142877,-39.36549259259517,-24.717867441862083,6.346315024591006,8.150078049980666,5.196281755810268,-2407.850883718815,-2.4078508837188157,-78.90880177291692,-102.2891874834108,-64.22809446632773
1585.6759999999945,0.0024781111107788,-0.9255282916667928,2.1116517222238174,,-0.0009255282916667,-925.5282916667928,-925.5282916667928,2.1116517222238174,2.1116517222238174,2.1116517222238174,-30.16645317462596,-39.10466152266328,-24.5540897933002,6.312989233739391,8.107676892722331,5.168833834296623,-2404.9371851455926,-2.4049371851455925,-78.38596144150075,-101.6114314982417,-63.80252675470992
1585.7259999999944,0.0041146338027625,-0.9248424788732734,2.101123690141661,,-0.0009248424788732,-924.8424788732734,-924.8424788732734,2.101123690141661,2.101123690141661,2.101123690141661,-30.01605271630944,-38.90969796558631,-24.431670815600707,6.287015662171605,8.074627253909082,5.147442564112426,-2403.155136229278,-2.403155136229278,-77.9951536637969,-101.10482882344044,-63.48442740076492
1585.7759999999944,0.0044828591549837,-0.924576,2.094431042253792,,-0.000924576,-924.576,-924.576,2.094431042253792,2.094431042253792,2.094431042253792,-29.920443460768457,-38.785760041736886,-24.353849328532466,6.269367196861272,8.05216932008107,5.132908264138887,-2402.4627047205267,-2.4024627047205267,-77.7467179801286,-100.78278256683336,-63.282212309407
1585.8259999999943,0.00399835211273,-0.924576,2.0920063943664675,,-0.000924576,-924.576,-924.576,2.0920063943664675,2.0920063943664675,2.0920063943664675,-29.88580563380668,-38.740859154934576,-24.325655748447296,6.262336629376411,8.043222494604697,5.127118411287924,-2402.4627047205267,-2.4024627047205267,-77.65671338618691,-100.66610994505707,-63.20895275619864
1585.8759999999943,0.0041921549295225,-0.924236352112731,2.0861867464796986,,-0.0009242363521127,-924.2363521127312,-924.2363521127312,2.0861867464796986,2.0861867464796986,2.0861867464796986,-29.802667806852835,-38.63308789777219,-24.25798542418254,6.247683204690077,8.024574525358446,5.115051184633659,-2401.5801473300035,-2.401580147330004,-77.44068406181755,-100.38607193198573,-63.03311493403754
1585.9259999999945,0.0053778888885577,-0.923619250000106,2.0809490000000004,,-0.0009236192500001,-923.619250000106,-923.619250000106,2.0809490000000004,2.0809490000000004,2.0809490000000004,-29.72784285714286,-38.5360925925926,-24.19708139534884,6.236520377493659,8.010368157131516,5.10585871837086,-2399.9766395485053,-2.3999766395485054,-77.24625531711641,-100.1340346703361,-62.87485897904824
1585.9759999999944,0.0083667777774485,-0.9226630000001054,2.0809490000000004,,-0.0009226630000001,-922.6630000001052,-922.6630000001052,2.0809490000000004,2.0809490000000004,2.0809490000000004,-29.72784285714286,-38.5360925925926,-24.19708139534884,6.242782168706489,8.018337280915853,5.111015211389607,-2397.491873600232,-2.397491873600232,-77.24625531711641,-100.1340346703361,-62.87485897904824
1586.0259999999944,0.0093543239435937,-0.9221532957746956,2.070764295776012,,-0.0009221532957746,-922.1532957746956,-922.1532957746956,2.070764295776012,2.070764295776012,2.070764295776012,-29.58234708251445,-38.34748695881503,-24.078654602046647,6.216505035727177,7.984894473418554,5.089376783876243,-2396.1674336493948,-2.3961674336493948,-76.86819210518014,-99.64395272893724,-62.56713310886757
1586.0759999999943,0.0094513380282381,-0.9216523380282382,2.063477633802886,,-0.0009216523380281,-921.6523380282382,-921.779816901443,2.063477633802886,2.063477633802886,2.063477633802886,-29.4782519114698,-38.21254877412751,-23.99392597445216,6.1985708846433845,7.962068265967395,5.074609161546668,-2394.86572096974,-2.39486572096974,-76.59770621091481,-99.29332286600066,-62.34697017167484
1586.1259999999943,0.0088450000000689,-0.921046000000069,2.062872000000069,,-0.0009210459999999,-921.046000000069,-921.4770000000344,2.062872000000069,2.062872000000069,2.062872000000069,-29.46960000000098,-38.2013333333346,-23.98688372093104,6.200760934381048,7.964855779287749,5.076412500374459,-2393.2901831025115,-2.3932901831025117,-76.57522466842573,-99.26418012573706,-62.32867124174189
1586.1759999999945,0.0096824999999064,-0.9213453055555222,2.056893527778445,,-0.0009213453055554,-921.345305555522,-921.177694444478,2.056893527778445,2.056893527778445,2.056893527778445,-29.384193253977788,-38.09062088478602,-23.917366602074942,6.181399291969497,7.940211500336359,5.060469921547345,-2394.0679130395765,-2.394067913039577,-76.35329967572393,-98.97649957964212,-62.14803461977529
1586.2259999999944,0.01052621126751,-0.9212391971831464,2.0501891971839177,,-0.0009212391971831,-921.2391971831464,-920.9781690140982,2.0501891971839177,2.0501891971839177,2.0501891971839177,-29.288417102627392,-37.96646661451699,-23.83940926958044,6.162559964054217,7.916230699514656,5.044957976365513,-2393.7921959462374,-2.3937921959462374,-76.10443032196503,-98.6538911581028,-61.94546654113433
1586.2759999999944,0.0116464225348981,-0.9207382394367286,2.041896098593183,,-0.0009207382394367,-920.7382394367286,-920.7721549296592,2.041896098593183,2.041896098593183,2.041896098593183,-29.16994426561689,-37.81289071468857,-23.742977890618405,6.141634479224009,7.88959285014154,5.027728970154702,-2392.4904832666853,-2.3924904832666853,-75.79658480960026,-98.25483216059295,-61.69489461246534
1586.3259999999943,0.0144351549292652,-0.9197685211268692,2.0273468028185304,,-0.0009197685211267,-919.768521126869,-920.0446901409264,2.0273468028185304,2.0273468028185304,2.0273468028185304,-28.96209718312186,-37.54345931145426,-23.573800032773608,6.105441655232572,7.843516027923162,4.9979311865907885,-2389.970720614916,-2.389970720614916,-75.25650496329311,-97.55472865612067,-61.25529473756416
1586.3759999999943,0.0154776338027754,-0.9196714225351836,2.016726070423571,,-0.0009196714225351,-919.6714225351836,-919.6665774648162,2.016726070423571,2.016726070423571,2.016726070423571,-28.810372434622444,-37.34677908191798,-23.45030314446013,6.0750501669965296,7.804821061670935,4.97291123848538,-2389.718414968647,-2.389718414968647,-74.86225608634524,-97.0436652971142,-60.93439448888567
1586.4259999999945,0.0160907499998669,-0.9197153750000466,2.008029541667531,,-0.000919715375,-919.7153750000466,-919.4430416666866,2.008029541667531,2.008029541667531,2.008029541667531,-28.68613630953616,-37.18573225310242,-23.34918071706431,6.049365372673317,7.772116046525779,4.951767209469447,-2389.832623165284,-2.389832623165284,-74.53943496931561,-96.62519347874245,-60.6716331145592
1586.4759999999944,0.017286583333201,-0.9192966250000464,2.000258013889748,,-0.0009192966249999,-919.2966250000464,-919.2631805555754,2.000258013889748,2.000258013889748,2.000258013889748,-28.575114484139256,-37.04181507203237,-23.25881411499707,6.029320907845467,7.746591273532945,4.935267072849222,-2388.744523044145,-2.388744523044145,-74.2509505235523,-96.2512321601604,-60.436820193589085
1586.5259999999944,0.0169325492958431,-0.9183519577465952,1.99917,,-0.0009183519577465,-918.3519577465952,-918.3519577465952,1.99917,1.99917,1.99917,-28.559571428571424,-37.02166666666666,-23.24616279069767,6.032152011803895,7.750196513830562,4.93759753416521,-2386.2898542610624,-2.3862898542610624,-74.21056270111356,-96.1988775755176,-60.403946384627325
1586.5759999999943,0.0178200422532019,-0.917615112676098,1.99596915493041,,-0.000917615112676,-917.615112676098,-917.6417605634148,1.99596915493041,1.99596915493041,1.99596915493041,-28.513845070434424,-36.96239175797055,-23.208943661981507,6.027475395816661,7.744241109030554,4.933747921437399,-2384.375200624123,-2.384375200624123,-74.09174513495694,-96.0448548045738,-60.307234412174246
1586.6259999999943,0.0205745138887661,-0.9172518194444854,1.9886487083344249,,-0.0009172518194444,-917.2518194444856,-917.345,1.9886487083344249,1.9886487083344249,1.9886487083344249,-28.409267261920352,-36.826827932118974,-23.12382218993517,6.008340125502155,7.719872577251439,4.917996844270614,-2383.431202034687,-2.383431202034687,-73.82000513230008,-95.69259924557416,-60.08605068908145
1586.6759999999945,0.0216502083332161,-0.9168927916667058,1.979084125001042,,-0.0009168927916667,-916.8927916667058,-917.345,1.979084125001042,1.979084125001042,1.979084125001042,-28.27263035715774,-36.64970601853781,-23.01260610466328,5.982578223527927,7.687062948427827,4.896791987625348,-2382.498287005447,-2.382498287005447,-73.46496123349606,-95.23235715453194,-59.79706146912471
1586.7259999999944,0.0223102361110715,-0.9169848749999538,1.9684791666679176,,-0.0009169848749999,-916.9848749999538,-917.3103611111176,1.9684791666679176,1.9684791666679176,1.9684791666679176,-28.121130952398826,-36.45331790125773,-22.88929263567346,5.950894561094672,7.64670812909941,4.870714277264239,-2382.737560763207,-2.382737560763207,-73.07129790055139,-94.72205283404809,-59.47663782603019
1586.7759999999944,0.0225680281690549,-0.9174977183097368,1.956504422536981,,-0.0009174977183097,-917.4977183097368,-917.208028169055,1.956504422536981,1.956504422536981,1.956504422536981,-27.950063179099725,-36.231563380314455,-22.75005142484861,5.912555664382772,7.597871655174621,4.839160943986187,-2384.070157461714,-2.3840701574617147,-72.6267871785224,-94.14583523141792,-59.114826773215896
1586.8259999999943,0.0222039436620125,-0.9185885633801596,1.940743154931342,,-0.0009185885633801,-918.5885633801596,-916.8439436620124,1.940743154931342,1.940743154931342,1.940743154931342,-27.724902213304883,-35.93968805428411,-22.566780871294675,5.859559907227503,7.530356068618136,4.795548579547856,-2386.90466170833,-2.38690466170833,-72.04171810590861,-93.38741235951116,-58.6386077606233
1586.8759999999943,0.022276929577437,-0.9176720281692076,1.9328380000005527,,-0.0009176720281692,-917.6720281692076,-916.6111830986124,1.9328380000005527,1.9328380000005527,1.9328380000005527,-27.611971428579324,-35.79329629630653,-22.474860465122703,5.842047774071722,7.508043633652068,4.781138083171234,-2384.523092576236,-2.384523092576236,-71.74827332849932,-93.007020981388,-58.39975736040641
1586.9259999999945,0.022877416666507,-0.9163762916667064,1.929084250000133,,-0.0009163762916667,-916.3762916667066,-916.46608333334,1.929084250000133,1.929084250000133,1.929084250000133,-27.558346428573326,-35.723782407409864,-22.431212209303872,5.839037008787384,7.504207463096771,4.778660612893097,-2381.156188587376,-2.381156188587376,-71.60893155177675,-92.82639275230318,-58.28633963516712
1586.9759999999944,0.0243121388887302,-0.9160172638889286,1.9278884166667989,,-0.0009160172638889,-916.0172638889286,-916.4063611111176,1.9278884166667989,1.9278884166667989,1.9278884166667989,-27.54126309523998,-35.701637345681455,-22.41730717054417,5.837743458960247,7.502559274459671,4.777596193037838,-2380.223273558141,-2.380223273558141,-71.56454139758101,-92.76884995982724,-58.25020811431013
1587.0259999999944,0.0252427887322984,-0.9158107464788936,1.9204225070432124,,-0.0009158107464788,-915.8107464788936,-916.1890563380556,1.9204225070432124,1.9204225070432124,1.9204225070432124,-27.43460724347446,-35.56337976005948,-22.330494267944328,5.817067030377225,7.476213359018166,4.760582585660003,-2379.6866487966454,-2.3796866487966453,-71.28740170748863,-92.40959480600377,-58.024629296793066
1587.0759999999943,0.026197971830861,-0.9159224929576908,1.9098015774663155,,-0.0009159224929576,-915.9224929576908,-916.026352112683,1.9098015774663155,1.9098015774663155,1.9098015774663155,-27.28287967809021,-35.36669587900583,-22.206995086817617,5.785140854710865,7.435529867054353,4.73431341191655,-2379.977016216624,-2.379977016216624,-70.89314551101185,-91.89852195871909,-57.703723090358494
1587.1259999999943,0.0273148333330603,-0.9163932083333608,1.896563625000955,,-0.0009163932083332,-916.3932083333608,-915.9634166666872,1.896563625000955,1.896563625000955,1.896563625000955,-27.09376607144221,-35.121548611128794,-22.053065406987848,5.74332594014544,7.382239393514263,4.699910058588936,-2381.2001456668645,-2.381200145666865,-70.40174362849814,-91.26151951842353,-57.30374481389384
1587.1759999999945,0.0297064999997394,-0.9161536250000262,1.888194875000912,,-0.0009161536249999,-916.153625000026,-915.7842500000196,1.888194875000912,1.888194875000912,1.888194875000912,-26.97421250001302,-34.966571759276135,-21.95575436047572,5.720160391302606,7.352713543128566,4.680851688199237,-2380.577600821433,-2.3805776008214328,-70.09108988389004,-90.85882021985744,-57.05088711479423
1587.2259999999944,0.0302949305556345,-0.9159144444444708,1.884333208333399,,-0.0009159144444444,-915.9144444444707,-915.709,1.884333208333399,1.884333208333399,1.884333208333399,-26.91904583333427,-34.89505941358146,-21.910851259690684,5.710243878885253,7.340073752310956,4.6726935944373365,-2379.956102573138,-2.3799561025731384,-69.94774216640717,-90.67299910460189,-56.93420874009885
1587.2759999999944,0.0300344084504183,-0.915564760563496,1.8831400000005445,,-0.0009155647605634,-915.564760563496,-915.564760563496,1.8831400000005445,1.8831400000005445,1.8831400000005445,-26.90200000000777,-34.87296296297304,-21.896976744192376,5.708848550568083,7.338295208565941,4.671545701071206,-2379.047467174335,-2.379047467174335,-69.90344945403112,-90.6155826255959,-56.89815653235093
1587.3259999999943,0.0325801830983065,-0.9145344788733548,1.878290000000543,,-0.0009145344788732,-914.5344788733548,-914.5344788733548,1.878290000000543,1.878290000000543,1.878290000000543,-26.83271428572204,-34.7831481481582,-21.840581395355148,5.7007965607290325,7.3280316636046114,4.664921637081534,-2376.3703337251422,-2.3763703337251423,-69.72341412481926,-90.38220349513608,-56.75161614810869
1587.3759999999943,0.0327765000000815,-0.9139875000000408,1.87262800000068,,-0.0009139874999999,-913.9875000000408,-914.0735000000273,1.87262800000068,1.87262800000068,1.87262800000068,-26.75182857143828,-34.67829629630888,-21.774744186054413,5.687405162928855,7.310961654081997,4.653905267356366,-2374.949037538126,-2.374949037538126,-69.51323679822694,-90.109751405109,-56.58054157995216
1587.4259999999945,0.0325613888887696,-0.9136955555555688,1.8673196944448416,,-0.0009136955555555,-913.695555555569,-913.8675555555689,1.8673196944448416,1.8673196944448416,1.8673196944448416,-26.67599563492631,-34.579994341571144,-21.713019702847,5.673501203041485,7.29323757115156,4.642467532831534,-2374.1904350655395,-2.37419043506554,-69.31618885218523,-89.85431888246235,-56.42015371689497
1587.4759999999944,0.0336377777776592,-0.9135761111111242,1.863732888889284,,-0.0009135761111111,-913.5761111111244,-913.7481111111244,1.863732888889284,1.863732888889284,1.863732888889284,-26.6247555555612,-34.51357201646822,-21.6713126615033,5.663631357829847,7.280655539381802,4.634348539359765,-2373.880064881732,-2.373880064881732,-69.18304416785254,-89.68172392129031,-56.31178013662415
1587.5259999999944,0.0357449577462197,-0.9137604929577192,1.8509375915509323,,-0.0009137604929577,-913.7604929577192,-913.6272535211403,1.8509375915509323,1.8509375915509323,1.8509375915509323,-26.441965593584744,-34.276622065758,-21.522530134313165,5.624738661995721,7.231071763452883,4.602356634927466,-2374.35917153156,-2.37435917153156,-68.70807394750751,-89.06602178380602,-55.92517646890147
1587.5759999999943,0.0374374084506074,-0.913773816901443,1.8396983098599151,,-0.0009137738169014,-913.773816901443,-913.5315633802886,1.8396983098599151,1.8396983098599151,1.8396983098599151,-26.28140442657021,-34.068487219628054,-21.391840812324592,5.591459699450964,7.188640361693832,4.574984257788503,-2374.3937931071537,-2.3743937931071537,-68.29086409609582,-88.52519419864274,-55.58558705496172
1587.6259999999943,0.0382859999999035,-0.9134710000000344,1.833030000000758,,-0.0009134709999999,-913.4710000000345,-913.4710000000068,1.833030000000758,1.833030000000758,1.833030000000758,-26.186142857153683,-33.94500000001403,-21.31430232559021,5.573552663587538,7.165806783928559,4.560256194136341,-2373.6069391200367,-2.3736069391200365,-68.04333185675979,-88.2043190735775,-55.3841073252696
1587.6759999999945,0.0394811388887554,-0.912753638888969,1.8282473611116448,,-0.0009127536388889,-912.753638888969,-912.753638888969,1.8282473611116448,1.8282473611116448,1.8282473611116448,-26.11781944445207,-33.85643261317861,-21.25869024548425,5.563662461486151,7.1531950974180605,4.55212197577405,-2371.7429135394987,-2.3717429135394985,-67.86579701822315,-87.9741813199189,-55.23960222413513
1587.7259999999944,0.0402080555555151,-0.9121700555556094,1.8201171666678764,,-0.0009121700555556,-912.1700555556092,-912.1700555556092,1.8201171666678764,1.8201171666678764,1.8201171666678764,-26.00167380954109,-33.70587345681252,-21.164153100789257,5.543052086452469,7.126912192808296,4.535171411161833,-2370.226502564637,-2.370226502564637,-67.56399861961695,-87.58296117357752,-54.99395236480449
1587.7759999999944,0.040684056337879,-0.911552605633986,1.8104298028171049,,-0.0009115526056339,-911.552605633986,-911.552605633986,1.8105025633804173,1.8105025633804173,1.8105025633804173,-25.86432233400596,-33.5278252477855,-21.052355388144385,5.51821106752813,7.095232141565695,4.514742311701004,-2368.622091019526,-2.368622091019526,-67.20709794578215,-87.12031215193983,-54.70345181633431
1587.8259999999943,0.0420178591547808,-0.9099159859156756,1.808611492957949,,-0.0009099159859156,-909.9159859156754,-909.9159859156754,1.8092905915494308,1.8092905915494308,1.8092905915494308,-25.847008450706152,-33.50538132498946,-21.03826269243524,5.524263858757853,7.10295155238779,4.519720002113957,-2364.369419703105,-2.364369419703105,-67.16210871947553,-87.06199278450532,-54.66683267864288
1587.8759999999943,0.0430037638887941,-0.9085884027779132,1.806810861111314,,-0.0009085884027779,-908.588402777913,-908.588402777913,1.808508458333401,1.808508458333401,1.808508458333401,-25.835835119048586,-33.49089737654446,-21.029168120155823,5.529787022048006,7.10999538383945,4.524262186619456,-2360.9197638869364,-2.3609197638869364,-67.13307539761256,-87.02435699690517,-54.643200905033474
1587.9259999999945,0.0439026805554368,-0.9073620277779229,1.806105652777514,,-0.0009073620277779,-907.3620277779228,-907.3930833334653,1.8075998055557527,1.8075998055557527,1.8075998055557527,-25.82285436508219,-33.47407047325469,-21.018602390183176,5.53434905755899,7.115813378223085,4.528013986327406,-2357.733092159054,-2.3577330921590547,-67.09934558277482,-86.98063316285625,-54.61574640458415
1587.9759999999944,0.0449783749998819,-0.9060467500001445,1.8084966249997376,,-0.0009060467500001,-906.0467500001442,-906.1972500001312,1.8058067500001969,1.8058067500001969,1.8058067500001969,-25.79723928571709,-33.440865740744385,-20.99775290697903,5.536815085428058,7.1189582875709565,4.530042051084296,-2354.315411181546,-2.3543154111815463,-67.0327861297357,-86.89435239039814,-54.561570105598825
1588.0259999999944,0.0456691971830307,-0.9059093239436484,1.8009735774658746,,-0.0009059093239436,-905.9093239436484,-905.8826760563516,1.799518788733209,1.799518788733209,1.799518788733209,-25.707411267617267,-33.32442201357794,-20.924637078293124,5.5188813802894,7.096087029883094,4.515293560288035,-2353.9583167129595,-2.3539583167129594,-66.79937269122573,-86.59177941455187,-54.37158242309071
1588.0759999999943,0.0463724366196219,-0.9058850985915768,1.7924863943669544,,-0.0009058850985915,-905.8850985915768,-905.7615492957884,1.7949114647888011,1.7949114647888011,1.7949114647888011,-25.641592354125727,-33.23910119979261,-20.871063544055826,5.505283445629223,7.078744474304212,4.504111091305871,-2353.8953683940967,-2.3538953683940966,-66.62834566377893,-86.37007771230601,-54.23237437749448
1588.1259999999943,0.0472210281689179,-0.90564284507045,1.7858173802824453,,-0.0009056428450704,-905.64284507045,-905.6404225352252,1.794305126760632,1.794305126760632,1.794305126760632,-25.63293038229474,-33.22787271778948,-20.86401310186781,5.5049065073840575,7.078263724331844,4.503801114440836,-2353.265885204403,-2.3532658852044026,-66.6058379799614,-86.34090108513514,-54.21405416973601
1588.1759999999945,0.0470038888889154,-0.9049349861111908,1.7915429027771133,,-0.0009049349861111,-904.9349861111908,-905.2276250000464,1.7884340972228867,1.7884340972228867,1.7884340972228867,-25.549058531755524,-33.11914994857197,-20.7957453165452,5.4915629513151805,7.061244905904232,4.4928281217308905,-2351.4265504717014,-2.3514265504717016,-66.38790133343763,-86.05839061741914,-54.03666387605389
1588.2259999999944,0.0472214225351432,-0.9047685211267266,1.7906921126768045,,-0.0009047685211266,-904.7685211267266,-904.8714788732734,1.785356957746547,1.785356957746547,1.785356957746547,-25.50509939637924,-33.06216588419531,-20.75996462495985,5.483354323653156,7.050775015599435,4.486077942398332,-2350.993999857347,-2.350993999857347,-66.27367580381834,-85.91032048643116,-53.94368960775912
1588.2759999999944,0.047915056337879,-0.9049477042254336,1.7840237183106051,,-0.0009049477042254,-904.9477042254334,-904.605,1.7840237183106051,1.7840237183106051,1.7840237183106051,-25.48605311872293,-33.0374762650112,-20.74446184082099,5.478316520129427,7.044349303629059,4.481935269901863,-2351.4595978308607,-2.351459597830861,-66.22418504077339,-85.84616579359513,-53.903406428536485
1588.3259999999943,0.0492488591547808,-0.9042202394367008,1.777354704226096,,-0.0009042202394367,-904.2202394367008,-904.605,1.777354704226096,1.777354704226096,1.777354704226096,-25.390781488944224,-32.91397600418696,-20.66691516541972,5.462667915374276,7.0243889214315205,4.469067401916826,-2349.569318368786,-2.349569318368786,-65.97662666010888,-85.52525678162262,-53.70190542101886
1588.3759999999943,0.0511554583330897,-0.9040438055555488,1.769495875000947,,-0.0009040438055555,-904.0438055555488,-904.3536805555962,1.7740988611113142,1.7740988611113142,1.7740988611113142,-25.34426944444734,-32.85368261317248,-20.62905652455016,5.453969149420698,7.0132929222361255,4.461914558224202,-2349.1108640942675,-2.349110864094268,-65.85576752876212,-85.36858753728423,-53.60353170945752
1588.4259999999945,0.052623597222275,-0.904212402777725,1.7647017638882951,,-0.0009042124027776,-904.212402777725,-904.088,1.7724610833334653,1.7724610833334653,1.7724610833334653,-25.320872619049503,-32.82335339506417,-20.61001259690076,5.4480830948717145,7.005784609357329,4.45707462411626,-2349.548955217548,-2.349548955217548,-65.79497209341967,-85.28977863961809,-53.55404705278346
1588.4759999999944,0.0521451250000524,-0.9046908749999476,1.7700816249994098,,-0.0009046908749999,-904.6908749999476,-904.088,1.7712652500001311,1.7712652500001311,1.7712652500001311,-25.30378928571616,-32.80120833333576,-20.596107558141057,5.441706336057788,6.997650202380376,4.451831258060102,-2350.792240430591,-2.3507922404305908,-65.75058193922395,-85.23223584714215,-53.51791553192646
1588.5259999999944,0.0527548450703275,-0.9042301408451452,1.7720443943660615,,-0.000904230140845,-904.2301408451452,-904.2369859154726,1.77105,1.77105,1.77105,-25.300714285714285,-32.79722222222222,-20.59360465116279,5.443759966881885,7.000269899239703,4.45351987369468,-2349.5950466642557,-2.3495950466642554,-65.74259171146386,-85.22187814449018,-53.51141185816825
1588.5759999999943,0.0542206666663953,-0.9039733333332928,1.770380888889567,,-0.0009039733333331,-903.9733333332928,-904.4657222221884,1.77105,1.77105,1.77105,-25.300714285714285,-32.79722222222222,-20.59360465116279,5.445264365348406,7.00218896243448,4.454756882407366,-2348.927745685733,-2.3489277456857334,-65.74259171146386,-85.22187814449018,-53.51141185816825
1588.6259999999943,0.0566123333330635,-0.9043316666666262,1.7644031111117853,,-0.0009043316666665,-904.3316666666262,-904.765027777744,1.77105,1.77105,1.77105,-25.300714285714285,-32.79722222222222,-20.59360465116279,5.443165449937436,6.999511510334466,4.453031026349191,-2349.858856237156,-2.349858856237156,-65.74259171146386,-85.22187814449018,-53.51141185816825
1588.6759999999945,0.0580853333331745,-0.9048053333332804,1.772197999999074,,-0.0009048053333332,-904.8053333332804,-904.9489999999802,1.7687546666669312,1.7687546666669312,1.7687546666669312,-25.267923809527584,-32.75471604938761,-20.566914728685244,5.433534104001836,6.987225206738448,4.44511163410382,-2351.0896544637008,-2.351089654463701,-65.65738736254221,-85.11142806255472,-53.44205948113902
1588.7259999999944,0.0589629577464382,-0.90538178873232,1.7727474788739843,,-0.0009053817887323,-905.3817887323198,-905.1294788732192,1.767607,1.767607,1.767607,-25.25152857142857,-32.73346296296296,-20.553569767441857,5.426740715578045,6.978558957187789,4.439525843519701,-2352.5875438715234,-2.352587543871524,-65.61478518806668,-85.05620302156791,-53.40738329261241
1588.7759999999944,0.0592536619718714,-0.9060062253520856,1.766806633802749,,-0.000906006225352,-906.0062253520856,-905.293,1.7679100985912106,1.7679100985912106,1.7679100985912106,-25.255858551303007,-32.73907589983723,-20.55709416966524,5.424006622377017,6.975071056265417,4.437277784809323,-2354.210109988802,-2.3542101099888018,-65.62603641583003,-85.07078794644633,-53.41654126869887
1588.8259999999943,0.0588902816901824,-0.9062484788732116,1.7674129718309164,,-0.0009062484788732,-906.2484788732116,-905.293,1.7709410845066949,1.7709410845066949,1.7709410845066949,-25.29915835009564,-32.79520526864249,-20.59233819193831,5.431640281007125,6.9848092953444265,4.443554451376913,-2354.839593178494,-2.354839593178494,-65.73854869358892,-85.21663719539302,-53.5081210296654
1588.8759999999943,0.0603403943659316,-0.905831323943746,1.7696680704221857,,-0.0009058313239437,-905.8313239437458,-905.293,1.771911,1.771911,1.771911,-25.313014285714285,-32.81316666666666,-20.603616279069765,5.436968952385221,6.991606938496562,4.447935928261604,-2353.755637765275,-2.353755637765275,-65.77455262248476,-85.26330895507283,-53.53742655318526
1588.9259999999945,0.0623869722220771,-0.905215361111144,1.7733099444438507,,-0.0009052153611111,-905.215361111144,-905.293,1.7733099444438507,1.7733099444438507,1.7733099444438507,-25.332999206340723,-32.83907304525649,-20.61988307492849,5.444746406881552,7.0015282374927255,4.454330984786825,-2352.155090343733,-2.3521550903437327,-65.82648240052552,-85.33062533401457,-53.579694977171926
1588.9759999999944,0.0637022499998557,-0.9049167500000328,1.7786904999994098,,-0.00090491675,-904.9167500000328,-905.293,1.7786904999994098,1.7786904999994098,1.7786904999994098,-25.40986428570585,-32.93871296295203,-20.68244767441174,5.462568499174745,7.024262109406094,4.468985653050718,-2351.3791648842143,-2.3513791648842144,-66.02621231615183,-85.58953448390052,-53.74226583872823
1589.0259999999944,0.0632425774648838,-0.905111309859121,1.7915894225335822,,-0.0009051113098591,-905.1113098591212,-905.044690140879,1.791092225350552,1.791092225350552,1.791092225350552,-25.58703179072217,-33.168374543528735,-20.82665378314595,5.498458661775241,7.070040009369953,4.4984987333756745,-2351.884718570764,-2.3518847185707643,-66.48657287416987,-86.1862981702202,-54.116977920835936
1589.0759999999943,0.0635938333330892,-0.9051496666667074,1.8000798333334012,,-0.0009051496666667,-905.1496666667072,-904.839111111118,1.7996971666665988,1.7996971666665988,1.7996971666665988,-25.70995952380856,-33.32772530864072,-20.926711240309288,5.523917634933838,7.10251000047877,4.519435273277309,-2351.9843867426584,-2.351984386742658,-66.80599420255813,-86.60036285516793,-54.37697202533799
1589.1259999999943,0.0657459166664239,-0.9047913333333738,1.7994819166667344,,-0.0009047913333333,-904.7913333333738,-904.7793888888956,1.8002950833332656,1.8002950833332656,1.8002950833332656,-25.71850119047522,-33.33879783950491,-20.93366375968913,5.527830063963941,7.1074996382055735,4.522652801949708,-2351.053276191237,-2.351053276191237,-66.82818927965594,-86.62913425140586,-54.39503778576646
1589.1759999999945,0.0656026666666931,-0.9047196666666734,1.805196666666005,,-0.0009047196666666,-904.7196666666732,-904.7196666666732,1.8054836666660712,1.8054836666660712,1.8054836666660712,-25.7926238095153,-33.43488271603835,-20.993996124024083,5.543747046332071,7.12779845027408,4.535742955491151,-2350.867054080864,-2.350867054080864,-67.02079305459712,-86.87880581151478,-54.55180830025347
1589.2259999999944,0.0658032957745801,-0.904691,1.8090115211265567,,-0.000904691,-904.691,-904.691,1.8090115211265567,1.8090115211265567,1.8090115211265567,-25.843021730379387,-33.5002133541955,-21.035017687518103,5.554449622878455,7.141446834580012,4.544544991846291,-2350.792565236733,-2.3507925652367336,-67.15174943381464,-87.04856408087083,-54.65840070194214
1589.2759999999944,0.0664701971829632,-0.9046243098592296,1.8121635633785889,,-0.0009046243098592,-904.6243098592296,-904.6788873239572,1.8121635633785889,1.8121635633785889,1.8121635633785889,-25.88805090540841,-33.5585845070109,-21.071669341611496,5.564257283833436,7.153953607239948,4.552611184463132,-2350.6192743704623,-2.3506192743704624,-67.26875540588352,-87.20023848910826,-54.75363812106799
1589.3259999999943,0.0676821690139456,-0.9039574084507808,1.827319197181362,,-0.0009039574084507,-903.9574084507808,-904.557760563394,1.827319197181362,1.827319197181362,1.827319197181362,-26.10455995973374,-33.839244392247444,-21.247897641643743,5.613509818995547,7.216755207999571,4.593120575882465,-2348.886365705816,-2.348886365705816,-67.83134293600644,-87.92951862074908,-55.21155820372616
1589.3759999999943,0.0696151111108496,-0.9037846111111042,1.8333887499997936,,-0.000903784611111,-903.7846111111044,-904.193638888944,1.8333887499997936,1.8333887499997936,1.8333887499997936,-26.191267857139906,-33.95164351851469,-21.318473837206906,5.632676814413217,7.24119246768905,4.60888611962591,-2348.4373607954058,-2.3484373607954057,-68.0566489029827,-88.22158191127386,-55.39494678149756
1589.4259999999945,0.0711698333334127,-0.9039448333332804,1.837190999998876,,-0.0009039448333331,-903.9448333332804,-903.83,1.837190999998876,1.837190999998876,1.837190999998876,-26.245585714269644,-34.02205555553473,-21.36268604649855,5.6430565563432245,7.254425707039568,4.617424066934562,-2348.8536899162627,-2.348853689916263,-68.1977910329477,-88.4045439315989,-55.50982991053884
1589.4759999999944,0.0704524722223034,-0.9044233055555012,1.8473534999988497,,-0.0009044233055554,-904.4233055555014,-903.83,1.8473534999988497,1.8473534999988497,1.8473534999988497,-26.39076428569785,-34.21024999997869,-21.48085465114941,5.670469568686305,7.289372896909313,4.639973676401916,-2350.096975129302,-2.350096975129302,-68.5750300088468,-88.89355741887547,-55.816884890921806
1589.5259999999944,0.0726368873236135,-0.903985478873315,1.853265436619168,,-0.0009039854788733,-903.9854788733152,-903.8784507042184,1.853265436619168,1.853265436619168,1.853265436619168,-26.47522052313097,-34.31973030776237,-21.549598100222884,5.690776738943285,7.315259463968131,4.656678852343273,-2348.959305240526,-2.3489593052405264,-68.79448515435575,-89.17803631120191,-55.99551117215003
1589.5759999999943,0.0744863888888753,-0.9039580694443295,1.8610425833319144,,-0.0009039580694443,-903.9580694443296,-904.0751249999528,1.8610425833319144,1.8610425833319144,1.8610425833319144,-26.58632261902735,-34.4637515431836,-21.64003003874319,5.714143859397349,7.3450447916731,4.675902003435118,-2348.8880832632144,-2.348888083263214,-69.08317817884193,-89.5522680096099,-56.230493866499245
1589.6259999999943,0.0746058333333199,-0.9049740416665526,1.8735967499985893,,-0.0009049740416665,-904.9740416665524,-904.4938749999528,1.8735967499985893,1.8735967499985893,1.8735967499985893,-26.7656678571227,-34.696236111084986,-21.786008720913827,5.745310108293199,7.384768238736496,4.701542478402124,-2351.528034303391,-2.351528034303391,-69.54919746313365,-90.15636708183992,-56.60981188859717
1589.6759999999945,0.0759431643834062,-0.9043145479452896,1.8904227123268893,,-0.0009043145479452,-904.3145479452896,-904.8512191780434,1.8904227123268893,1.8904227123268893,1.8904227123268893,-27.006038747526983,-35.0078280060535,-21.981659445661503,5.799515039912794,7.453847348328664,4.746140439800799,-2349.814374129072,-2.349814374129072,-70.17378873469679,-90.9660224338662,-57.118200132892746
1589.7259999999944,0.0769741999999317,-0.904417599999884,1.903740971427548,,-0.0009044175999998,-904.417599999884,-905.1529428571156,1.903740971427548,1.903740971427548,1.903740971427548,-27.19629959182211,-35.25446243384348,-22.136522923576138,5.838534526747893,7.503567221640129,4.778247136547417,-2350.0821495394307,-2.3500821495394306,-70.66817165463813,-91.60688918193831,-57.52060483517057
1589.7759999999944,0.0775112777778176,-0.9053886111110978,1.913373777776183,,-0.000905388611111,-905.3886111110978,-905.379,1.9126564444438463,1.9126564444438463,1.9126564444438463,-27.323663492054944,-35.41956378599715,-22.240191214463326,5.858969424130399,7.529603745178195,4.795062671341655,-2352.6052714683588,-2.352605271468359,-70.99912013289965,-92.03589646857364,-57.789981503522974
1589.8259999999943,0.0771522500000408,-0.9055087499999864,1.9277209999983689,,-0.0009055087499999,-905.5087499999864,-905.379,1.9180369999993885,1.9180369999993885,1.9180369999993885,-27.40052857141983,-35.51920370369237,-22.302755813946373,5.87421075142036,7.549022016592942,4.807604922808332,-2352.917446129978,-2.352917446129978,-71.19885004852533,-92.29480561845877,-57.95255236507875
