Repository: DunklesArchipel/ORR_on_Ru0001

This project contains the evaluated data files for the article "Impact of the potential dependent surface adlayer composition on the ORR activity and H2O2 formation on Ru(0001) in acid electrolytes".

The subfolders contain the final figures found in the submitted manuscript (and supporting information).

Among the final PNG, also the SVG files are included which are based on the raw PNG obtained from the data evaluation. The CSV contain the data for the individual traces in the figures, where ***r*** and ***b*** refer to the red and blue curves, respectively.

File: data/SI/figure_S7/figure_S7_ORR_HClO4_b.csv (part 6 of 11)
t,E,current1_mA,coll_current,potential2,current1,current1_muA,cur1muA_filt,coll_cur_filt,coll_cur_norm,coll_cur_norm_filt,cur_H2O2,cur_H2O2_min,cur_H2O2_max,yield,yield_min,yield_max,j,current1_mA_geo,cur_H2O2_uAcm,cur_H2O2_min_uAcm,cur_H2O2_max_uAcm
1604.9259999999942,0.3529299154928309,-0.2954228591552042,4.59670581690162,,-0.0002954228591551,-295.4228591552042,-295.4228591552042,4.6005611267609865,4.6005611267609865,4.6005611267609865,-65.72230181087123,-85.19557642149974,-53.49489682280216,36.39661217393132,44.7669205998461,30.663327335037746,-767.6409524390457,-0.7676409524390457,-170.77598701351155,-221.3762794619594,-139.00371035983497
1604.9759999999944,0.3539122394365387,-0.2931132816903837,4.597069690140238,,-0.0002931132816903,-293.11328169038376,-293.11328169038376,4.597469507042456,4.597469507042456,4.597469507042456,-65.67813581489223,-85.13832420448992,-53.45894775630763,36.61076191373861,45.01676813932795,30.85010466167804,-761.6396353781506,-0.7616396353781506,-170.66122396736242,-221.2275125502846,-138.9102985780857
1605.0259999999944,0.3546397042252713,-0.2909308873241859,4.602525323943056,,-0.0002909308873241,-290.9308873241859,-290.9308873241859,4.5956511971833,4.5956511971833,4.5956511971833,-65.65215995976142,-85.10465179969073,-53.43780461841046,36.82292832473472,45.26415348824509,31.03522815443289,-755.9687969919254,-0.7559687969919254,-170.59372705723823,-221.14001655567915,-138.85535923263575
1605.0759999999943,0.355686943661848,-0.2882682112679152,4.593044507043561,,-0.0002882682112678,-288.26821126791526,-288.26821126791526,4.5900984647894205,4.5900984647894205,4.5900984647894205,-65.57283521127744,-85.00182342202629,-53.37323796266767,37.06344182719536,45.54441317135646,31.24517711938673,-749.0499715844494,-0.7490499715844494,-170.38760581918518,-220.872822358203,-138.6875861318949
1605.1259999999943,0.3573758472219478,-0.2857500972224828,4.586274916666804,,-0.0002857500972224,-285.7500972224829,-285.7500972224829,4.586274916666804,4.586274916666804,4.586274916666804,-65.51821309524006,-84.93101697531118,-53.32877810077679,37.30379950071709,45.82430219522449,31.455087286069343,-742.5067830522096,-0.7425067830522096,-170.2456730882548,-220.6888354847747,-138.57205949043993
1605.1759999999942,0.3597384084505934,-0.2834779295777278,4.584896887325121,,-0.0002834779295777,-283.4779295777279,-283.4779295777279,4.584896887325121,4.584896887325121,4.584896887325121,-65.49852696178743,-84.90549791342815,-53.31275450378047,37.53750474245583,46.09626360863724,31.659280985858857,-736.6026734653323,-0.7366026734653323,-170.19451969316333,-220.62252552817463,-138.53042300606316
1605.2259999999944,0.3607088309858063,-0.2811744084509634,4.574591253522287,,-0.0002811744084509,-281.1744084509635,-281.1744084509635,4.574591253522287,4.574591253522287,4.574591253522287,-65.35130362174695,-84.7146528430053,-53.19292155258472,37.71801130187677,46.30619595098658,31.81705673937717,-730.617093484252,-0.730617093484252,-169.81196749224998,-220.1266245269907,-138.21904330764534
1605.2759999999944,0.3616788309858054,-0.2788341267608317,4.567922802817383,,-0.0002788341267608,-278.8341267608318,-278.8341267608318,4.567922802817383,4.567922802817383,4.567922802817383,-65.25604004024832,-84.5911630151367,-53.115381428109096,37.92961632523088,46.552161005241246,32.00208472541347,-724.5359930889555,-0.7245359930889554,-169.56443002462314,-219.80574262451145,-138.01755932236767
1605.3259999999943,0.3625601249999458,-0.2764538750002772,4.564443,,-0.0002764538750002,-276.4538750002772,-276.4538750002772,4.564443,4.564443,4.564443,-65.20632857142856,-84.5267222222222,-53.07491860465116,38.17028023150692,46.83172606649661,32.21261366815952,-718.351032542091,-0.7183510325420911,-169.43525735538194,-219.6382965717914,-137.91241877763647
1605.3759999999943,0.3630385972221684,-0.2740031805558312,4.564443,,-0.0002740031805558,-274.0031805558312,-274.0031805558312,4.564443,4.564443,4.564443,-65.20632857142856,-84.5267222222222,-53.07491860465116,38.44604989948285,47.15183953543097,32.453972761172075,-711.9830303405982,-0.7119830303405983,-169.43525735538194,-219.6382965717914,-137.91241877763647
1605.4259999999942,0.363073366197197,-0.272154901408638,4.558611070423437,,-0.0002721549014086,-272.154901408638,-272.154901408638,4.558611070423437,4.558611070423437,4.558611070423437,-65.12301529176338,-84.41872352635993,-53.00710547003996,38.61682729119269,47.34995390741486,32.60350492904762,-707.1803729938315,-0.7071803729938315,-169.21877212625685,-219.35766757107368,-137.73620987020908
1605.4759999999944,0.3636796666664263,-0.2701046666669938,4.551339111111778,,-0.0002701046666669,-270.1046666669938,-270.1046666669938,4.551339111111778,4.551339111111778,4.551339111111778,-65.01913015873969,-84.28405761318106,-52.92254780362532,38.80305175257372,47.56587997226867,32.76661868279763,-701.8529445263799,-0.7018529445263799,-168.9488320048776,-219.00774519150795,-137.51649116676083
1605.5259999999944,0.3658317499997611,-0.2671755000003252,4.545361333333997,,-0.0002671755000003,-267.17550000032526,-267.17550000032526,4.545361333333997,4.545361333333997,4.545361333333997,-64.9337333333428,-84.17335802470363,-52.85303875969763,39.10384103540071,47.914405356460506,33.03020347152857,-694.2416571118442,-0.6942416571118443,-168.7269327904079,-218.72009806163985,-137.33587552707618
1605.5759999999943,0.3656630140845621,-0.2652232676058402,4.54090957746527,,-0.0002652232676058,-265.22326760584025,-265.22326760584025,4.54090957746527,4.54090957746527,4.54090957746527,-64.87013682093243,-84.0909181012087,-52.80127415657291,39.304109655619065,48.14629439168052,33.20578585788464,-689.1688826523109,-0.6891688826523109,-168.56168055671785,-218.50588220315277,-137.2013678950029
1605.6259999999943,0.3657859305554595,-0.2631686250002675,4.536143263889506,,-0.0002631686250002,-263.1686250002675,-263.1686250002675,4.536968069444856,4.536968069444856,4.536968069444856,-64.81382956349793,-84.01792721194177,-52.75544266796344,39.5227419403906,48.399298116009895,33.39754584532938,-683.8300005794274,-0.6838300005794274,-168.4153690734093,-218.31621916923427,-137.08227715277502
1605.6759999999942,0.366622971830889,-0.2608209577468388,4.530907366196976,,-0.0002608209577468,-260.82095774683887,-260.82095774683887,4.533416633803024,4.533416633803024,4.533416633803024,-64.76309476861462,-83.95215988524117,-52.71414690468632,39.78271925068609,48.69994532162429,33.62567452424495,-677.7297091815802,-0.6777297091815803,-168.28353734455325,-218.14532618738383,-136.9749722571945
1605.7259999999944,0.3674715633801862,-0.2576688450707772,4.532725676056133,,-0.0002576688450707,-257.66884507077725,-257.66884507077725,4.531598323943867,4.531598323943867,4.531598323943867,-64.73711891348381,-83.91848748044197,-52.69300376678915,40.1587601627891,49.13442594822151,33.95585118734552,-669.5391081435748,-0.6695391081435749,-168.21604043442906,-218.0578301927784,-136.92003291174458
1605.7759999999944,0.3685386056336652,-0.2549532112678808,4.531634408451048,,-0.0002549532112678,-254.9532112678808,-254.9532112678808,4.530143394366335,4.530143394366335,4.530143394366335,-64.71633420523335,-83.8915443401173,-52.67608598100389,40.48952120819174,49.51621233717399,34.24646901454693,-662.4826747826211,-0.6624826747826211,-168.16203244979584,-217.98781984232795,-136.8760729242524
1605.8259999999943,0.3696202112675508,-0.2525393380284366,4.528057845071108,,-0.0002525393380284,-252.53933802843665,-252.53933802843665,4.528057845071108,4.528057845071108,4.528057845071108,-64.68654064387296,-83.85292305687236,-52.65183540780357,40.78263785704152,49.85425216759507,34.50416656221119,-656.2103505694819,-0.6562103505694818,-168.0846154283621,-217.88746444417308,-136.81305906959705
1605.8759999999943,0.3701047183098045,-0.2501745492960415,4.5219958732401215,,-0.000250174549296,-250.1745492960416,-250.1745492960416,4.5219958732401215,4.5219958732401215,4.5219958732401215,-64.59994104628744,-83.7406643192615,-52.58134736325722,41.04522000879589,50.156842758136456,34.735143357045,-650.065569897993,-0.650065569897993,-167.85959087284365,-217.5957659462788,-136.62989954766346
1605.9259999999942,0.3722483802813834,-0.2484091971832797,4.510404633804351,,-0.0002484091971832,-248.4091971832798,-248.4091971832798,4.510404633804351,4.510404633804351,4.510404633804351,-64.43435191149072,-83.5260117371176,-52.44656550935291,41.19269973629628,50.32669598912497,34.86492333732333,-645.4783941421765,-0.6454783941421766,-167.42931610835046,-217.0380023626765,-136.2796759021457
1605.9759999999944,0.3737616619719126,-0.2465652112678709,4.499540929578145,,-0.0002465652112678,-246.5652112678709,-246.5652112678709,4.500159394366674,4.500159394366674,4.500159394366674,-64.28799134809533,-83.33628508086431,-52.32743481821713,41.36228342322591,50.52192002958995,35.01420025111331,-640.6868925351698,-0.6406868925351699,-167.04900578772856,-216.5450075026111,-135.97012099001162
1606.0259999999944,0.37303419718318,-0.2442011267608278,4.493478957747158,,-0.0002442011267607,-244.20112676082792,-244.20112676082792,4.495916436620193,4.495916436620193,4.495916436620193,-64.22737766600275,-83.25771178926281,-52.27809810023479,41.64814648721262,50.85079526813692,35.26594359165204,-634.5439417566741,-0.6345439417566742,-166.8915042836627,-216.34083888622936,-135.84192209135333
1606.0759999999943,0.3739802253519876,-0.2410563380285368,4.4946674929575385,,-0.0002410563380285,-241.0563380285369,-241.0563380285369,4.493903507042462,4.493903507042462,4.493903507042462,-64.19862152917801,-83.22043531560114,-52.2546919423542,42.06229548060129,51.32679374929121,35.63090821885565,-626.3723716060814,-0.6263723716060814,-166.8167829559911,-216.2439779059144,-135.78110240603928
1606.1259999999943,0.3748846805554726,-0.2387024305557284,4.494082208333679,,-0.0002387024305556,-238.70243055572843,-238.70243055572843,4.492396083333472,4.492396083333472,4.492396083333472,-64.17708690476388,-83.19252006173095,-52.23716375969153,42.37796430928027,51.689235821904575,35.90928480023864,-620.2558653223521,-0.6202558653223521,-166.7608263531644,-216.1714415689168,-135.73555633397103
1606.1759999999942,0.3757167916663642,-0.2371356250003092,4.490267708335259,,-0.0002371356250002,-237.1356250003093,-237.1356250003093,4.490267708335259,4.490267708335259,4.490267708335259,-64.14668154764655,-83.1531057099122,-52.212415213200686,42.58244188490781,51.92384104525004,36.08969680573825,-616.1846024813921,-0.6161846024813921,-166.6818196122387,-216.0690254232724,-135.67124852158966
1606.2259999999944,0.3783466527774889,-0.2344460416669619,4.473529513890727,,-0.0002344460416668,-234.4460416669621,-234.4460416669621,4.473529513890727,4.473529513890727,4.473529513890727,-63.90756448415324,-82.84313914612457,-52.01778504524101,42.84014884793061,52.21932808035268,36.31717529033839,-609.1958599122528,-0.6091958599122528,-166.06048634476804,-215.2635934098845,-135.1655121410903
1606.2759999999944,0.3789700704226028,-0.2321460140847365,4.463410577465464,,-0.0002321460140846,-232.14601408473663,-232.14601408473663,4.463410577465464,4.463410577465464,4.463410577465464,-63.76300824950663,-82.65575143454562,-51.900122993784464,43.09635964900272,52.51288937226929,36.5434457427156,-603.219357725169,-0.603219357725169,-165.68486447866584,-214.77667617604828,-134.85977341286753
1606.3259999999943,0.3789942957743585,-0.2298908028172457,4.456863535212232,,-0.0002298908028171,-229.8908028172458,-229.8908028172458,4.457106070423362,4.457106070423362,4.457106070423362,-63.67294386319088,-82.53900130413632,-51.82681477236467,43.379296376471885,52.83682940316993,36.7934495654176,-597.359308403737,-0.5973593084037371,-165.450836849626,-214.47330702729292,-134.66928580783514
1606.3759999999943,0.3815407746475988,-0.2268598169017517,4.448376211268567,,-0.0002268598169016,-226.85981690175188,-226.85981690175188,4.449831422536035,4.449831422536035,4.449831422536035,-63.56902032194336,-82.40428560251915,-51.74222584344226,43.77596999638226,53.29055970948399,37.1441826726052,-589.4834489605898,-0.5894834489605898,-165.18079692647242,-214.1232552750568,-134.4494858703845
1606.4259999999942,0.3816346250000689,-0.2249341666668525,4.447441749999862,,-0.0002249341666668,-224.9341666668526,-224.9341666668526,4.447298250000138,4.447298250000138,4.447298250000138,-63.53283214285911,-82.35737500000255,-51.71277034883881,44.04859648071478,53.60210993981012,37.38539158010317,-584.4797468618095,-0.5844797468618095,-165.08676382308053,-214.0013605114007,-134.37294729785626
1606.4759999999944,0.3820231971828401,-0.2228382253524528,4.441635239438797,,-0.0002228382253524,-222.83822535245287,-222.83822535245287,4.440325549297815,4.440325549297815,4.440325549297815,-63.43322213282592,-82.22825091292249,-51.63169243369552,44.31683473154472,53.90841492618984,37.62284249592996,-579.0335522394872,-0.5790335522394873,-164.8279323867015,-213.6658382790575,-134.1622705473152
1606.5259999999944,0.3843267183096014,-0.2198065352116067,4.422235943664142,,-0.0002198065352115,-219.8065352116068,-219.8065352116068,4.422138929579499,4.422138929579499,4.422138929579499,-63.17341327970713,-81.8914616588796,-51.42022011138952,44.64868526304522,54.28704367171133,37.916775614673135,-571.1558629033466,-0.5711558629033466,-164.15283257881754,-212.7907088984672,-133.61277070368868
1606.5759999999943,0.3839531690141539,-0.21800259154949,4.409529971832375,,-0.0002180025915493,-218.0025915494901,-218.0025915494901,4.409529971832375,4.409529971832375,4.409529971832375,-62.99328531189106,-81.65796244134026,-51.273604323632256,44.83573639264923,54.500308001058414,38.08253763937705,-566.4684090113437,-0.5664684090113438,-163.68477941200896,-212.1839733118635,-133.23179719582126
1606.6259999999943,0.3840086805554726,-0.2160480972224779,4.395397513890756,,-0.0002160480972224,-216.048097222478,-216.048097222478,4.395397513890756,4.395397513890756,4.395397513890756,-62.79139305558222,-81.3962502572362,-51.10927341733437,45.037661626024565,54.730406509263005,38.2615484610687,-561.3897570376452,-0.5613897570376452,-163.16017287219628,-211.50392779729145,-132.8047918727179
1606.6759999999942,0.3848430563377213,-0.2138344225354692,4.379570281691397,,-0.0002138344225354,-213.8344225354693,-213.8344225354693,4.379570281691397,4.379570281691397,4.379570281691397,-62.56528973844852,-81.10315336465548,-50.92523583362089,45.271602653800905,54.996826441754976,38.46902972100696,-555.6376383627905,-0.5556376383627906,-162.57265514858318,-210.74233074816337,-132.32657977210258
1606.7259999999944,0.3875106619715371,-0.2115914647889794,4.368658309860358,,-0.0002115914647889,-211.5914647889795,-211.5914647889795,4.368658309860358,4.368658309860358,4.368658309860358,-62.409404426576536,-80.90107981222884,-50.79835244023671,45.55416528805182,55.31838763448238,38.71975900334633,-549.8094291791153,-0.5498094291791153,-162.16759526385096,-210.2172531198068,-131.9968798659252
1606.7759999999944,0.3890916197182013,-0.2089216901411706,4.358134394367351,,-0.0002089216901411,-208.92169014117064,-208.92169014117064,4.358134394367351,4.358134394367351,4.358134394367351,-62.25906277667644,-80.70619248828427,-50.67598132985292,45.91702184375712,55.730955014119566,39.041938275250985,-542.8721584502957,-0.5428721584502957,-161.77694029676212,-209.71084853283975,-131.67890489271335
1606.8259999999943,0.3896639027778731,-0.2061391250002657,4.348649347222971,,-0.0002061391250002,-206.1391250002657,-206.1391250002657,4.348649347222971,4.348649347222971,4.348649347222971,-62.1235621031853,-80.53054346709204,-50.56569008398803,46.31546994027416,56.18351177342071,39.39598099661024,-535.6418074845778,-0.5356418074845778,-161.42484883589034,-209.2544336761541,-131.39231881991074
1606.8759999999943,0.388827097222317,-0.2038078750002643,4.342073652778523,,-0.0002038078750002,-203.8078750002643,-203.8078750002643,4.342073652778523,4.342073652778523,4.342073652778523,-62.02962361112175,-80.40877134775042,-50.48922852068049,46.6673241624197,56.58273178643611,39.70885064880185,-529.5841754668928,-0.5295841754668928,-161.1807545443228,-208.93801515004807,-131.19363741979762
1606.9259999999942,0.3895629726026041,-0.2015934246577849,4.333728808220195,,-0.0002015934246577,-201.59342465778496,-201.59342465778496,4.333728808220195,4.333728808220195,4.333728808220195,-61.91041154600278,-80.25423718926285,-50.392195444420864,46.990140589925005,56.948662737401015,39.99608820851103,-523.8300412915928,-0.5238300412915928,-160.8709881861207,-208.5364661671935,-130.94150201195873
1606.9759999999944,0.3916842112671448,-0.1994891549297942,4.32344705633952,,-0.0001994891549297,-199.48915492979432,-199.48915492979432,4.32344705633952,4.32344705633952,4.32344705633952,-61.763529376278846,-80.06383437665777,-50.27264018999441,47.28259886808985,57.27989858043695,40.256469301786574,-518.3622057192117,-0.5183622057192118,-160.4893224985513,-208.04171434997392,-130.6308438941697
1607.0259999999944,0.3958067464784138,-0.1975490140847232,4.310109732395852,,-0.0001975490140847,-197.54901408472324,-197.54901408472324,4.310109732395852,4.310109732395852,4.310109732395852,-61.5729961770836,-79.81684689621947,-50.11755502785874,47.52432733512111,57.55347584157341,40.4717965831527,-513.3208505226802,-0.5133208505226802,-159.99423187855072,-207.39993021293608,-130.22786315695987
1607.0759999999943,0.3941451971833613,-0.1960455633804475,4.294590859156727,,-0.0001960455633804,-196.0455633804476,-196.0455633804476,4.294590859156727,4.294590859156727,4.294590859156727,-61.35129798795323,-79.52946035475419,-49.937103013450304,47.670587482528646,57.71891753961965,40.6021316424669,-509.4142119711625,-0.5094142119711625,-159.41816065120997,-206.65317121453143,-129.7589679719151
1607.1259999999943,0.3932913333332506,-0.1943133333335674,4.280369000001446,,-0.0001943133333335,-194.3133333335675,-194.3133333335675,4.280943000001308,4.280943000001308,4.280943000001308,-61.15632857144725,-79.27672222224643,-49.77840697675939,47.87756645185178,57.9529267328019,40.786637772727126,-504.9131021828642,-0.5049131021828642,-158.9115427509868,-205.99644430683475,-129.34660456475672
1607.1759999999942,0.3940125945945011,-0.1922596486489419,4.268363540540407,,-0.0001922596486488,-192.2596486489421,-192.2596486489421,4.269992459459592,4.269992459459592,4.269992459459592,-60.99989227799417,-79.0739344344369,-49.65107510999525,48.1718414672419,58.285401708006056,41.04908979518599,-499.5767092177988,-0.4995767092177988,-158.50505116923935,-205.46951077493992,-129.01573932379944
1607.2259999999944,0.3948274594593682,-0.1897008648651513,4.269527054053923,,-0.0001897008648651,-189.7008648651513,-189.7008648651513,4.268828945946076,4.268828945946076,4.268828945946076,-60.98327065637251,-79.05238788789029,-49.63754588309391,48.65347424519128,58.828971986829735,41.47896338737415,-492.927842483208,-0.4929278424832079,-158.46186074894072,-205.4135231930713,-128.98058433053316
1607.2759999999944,0.3958647042252156,-0.1873189436622243,4.262230943663542,,-0.0001873189436622,-187.3189436622244,-187.3189436622244,4.261188042254954,4.261188042254954,4.261188042254954,-60.87411488935648,-78.91088967138802,-49.54869816575528,49.05384158977619,59.28027575520046,41.83661202802789,-486.7385439770658,-0.4867385439770658,-158.17822515893928,-205.0458474282546,-128.74971815262504
1607.3259999999943,0.3970074305554747,-0.1852476666667812,4.248900958334411,,-0.0001852476666667,-185.2476666667812,-185.2476666667812,4.248900958334411,4.248900958334411,4.248900958334411,-60.69858511906301,-78.68335108026686,-49.40582509691175,49.359227618492696,59.624178887285694,42.10960146006753,-481.3564383062525,-0.4813564383062525,-157.72212016951903,-204.45460021974688,-128.37846990542246
1607.3759999999943,0.397724791666584,-0.1842310000001171,4.239336375001102,,-0.0001842310000001,-184.23100000011712,-184.23100000011712,4.239336375001102,4.239336375001102,4.239336375001102,-60.56194821430145,-78.50622916668706,-49.29460901164072,49.48014120182428,59.76026268956788,42.217732967486896,-478.71468278827126,-0.4787146827882713,-157.36707627071775,-203.99435812870817,-128.08948068546795
1607.4259999999942,0.3987770833331951,-0.1825454444446722,4.231445472223052,,-0.0001825454444446,-182.54544444467228,-182.54544444467228,4.231445472223052,4.231445472223052,4.231445472223052,-60.44922103175787,-78.36010133746392,-49.202854328175015,49.75353752168793,60.06779281180701,42.46232191452,-474.33485424125007,-0.47433485424125,-157.07416054300128,-203.6146525557424,-127.85106090709408
1607.4759999999944,0.4007968450699368,-0.180392422535508,4.222984591550645,,-0.0001803924225355,-180.39242253550805,-180.39242253550805,4.222984591550645,4.222984591550645,4.222984591550645,-60.32835130786636,-78.20341836204898,-49.10447199477494,50.12309519004717,60.48312153096796,42.79314724086205,-468.7403386587417,-0.4687403386587416,-156.76008684459336,-203.20751998373208,-127.59541952466898
1607.5259999999944,0.4051616338023187,-0.1777248169017129,4.210859943663356,,-0.0001777248169017,-177.72481690171293,-177.72481690171293,4.210859943663356,4.210859943663356,4.210859943663356,-60.155142052333645,-77.97888784561769,-48.96348771701576,50.57604879102436,60.9915980080705,43.19895355816293,-461.8087040001575,-0.4618087040001575,-156.31001159222927,-202.62408910103795,-127.22907920297732
1607.5759999999943,0.4049558333334561,-0.1756909166668849,4.199379000001295,,-0.0001756909166668,-175.6909166668849,-175.6909166668849,4.199379000001295,4.199379000001295,4.199379000001295,-59.99112857144707,-77.76627777780176,-48.82998837210808,50.90852679149268,61.36442719504112,43.49705285895554,-456.52371990009794,-0.4565237199000979,-155.88383108256713,-202.07163288480925,-126.88218809046164
1607.6259999999943,0.4040711111111796,-0.1741127222223456,4.188977333334361,,-0.0001741127222223,-174.1127222223456,-174.1127222223456,4.188977333334361,4.188977333334361,4.188977333334361,-59.842533333348015,-77.57365432100669,-48.70903875970188,51.157246449718976,61.64310948125142,43.72018113942319,-452.42286362240657,-0.4524228636224066,-155.49771407581804,-201.5711108390234,-126.56790680589845
1607.6759999999942,0.4034738888889588,-0.1730370277779039,4.180010666667718,,-0.0001730370277779,-173.0370277779039,-173.0370277779039,4.180010666667718,4.180010666667718,4.180010666667718,-59.7144380952531,-77.40760493829106,-48.60477519381067,51.31176112789407,61.81614203408362,43.85885202351788,-449.6277274903349,-0.4496277274903349,-155.16486525411457,-201.13964014422257,-126.29698334637231
1607.7259999999944,0.4055444225349659,-0.1712477464790777,4.1598651831009095,,-0.000171247746479,-171.24774647907782,-171.24774647907782,4.1598651831009095,4.1598651831009095,4.1598651831009095,-59.42664547287013,-77.03454042779461,-48.37052538489429,51.52426757908122,62.05399618917584,44.049636648497255,-444.9783729876401,-0.4449783729876401,-154.417051075541,-200.17025139421983,-125.68829738706827
1607.7759999999944,0.4072682535209772,-0.1690035774650809,4.143836690142205,,-0.000169003577465,-169.003577465081,-169.003577465081,4.143836690142205,4.143836690142205,4.143836690142205,-59.19766700203149,-76.7377164841149,-48.18414755979308,51.88198437766437,62.45406724356185,44.3709676081138,-439.1470163882726,-0.4391470163882726,-153.82206241438843,-199.39896979642955,-125.20400429078134
1607.8259999999943,0.4085269041095097,-0.1665047671234794,4.131751986302692,,-0.0001665047671234,-166.50476712347944,-166.50476712347944,4.131751986302692,4.131751986302692,4.131751986302692,-59.02502837575274,-76.51392567227207,-48.04362774770572,52.34344157949958,62.96958048126715,44.78581886063618,-432.6539875276189,-0.4326539875276189,-153.37346991249692,-198.8174609976812,-124.83887085900912
1607.8759999999943,0.4092344383560835,-0.1647944931508804,4.1199602054808,,-0.0001647944931508,-164.79449315088044,-164.79449315088044,4.1199602054808,4.1199602054808,4.1199602054808,-58.85657436401143,-76.29555936075555,-47.906514017218605,52.63250027643392,63.292167027151166,45.045874163969295,-428.2099294577325,-0.4282099294577325,-152.93575091409218,-198.2500474812306,-124.48258795333084
1607.9259999999942,0.4091552253521683,-0.1634130985916884,4.10554809859336,,-0.0001634130985916,-163.41309859168848,-163.41309859168848,4.10554809859336,4.10554809859336,4.10554809859336,-58.65068712276228,-76.02866849246962,-47.73893137899256,52.82327952220045,63.50493434651887,45.21759169032968,-424.6204474584566,-0.4246204474584566,-152.40076361344964,-197.5565454248421,-124.0471331737381
1607.9759999999944,0.4089615915492152,-0.1620845070424415,4.0918230845078485,,-0.0001620845070424,-162.08450704244154,-162.08450704244154,4.0918230845078485,4.0918230845078485,4.0918230845078485,-58.45461549296926,-75.77450156496015,-47.57933819195172,53.01065391115222,63.71379583947547,45.38630696080242,-421.16817133743183,-0.4211681713374318,-151.89128166925957,-196.89610586755867,-123.63243856800196
1608.0259999999944,0.4096890563379454,-0.1603866197185027,4.084548436620545,,-0.0001603866197185,-160.38661971850277,-160.38661971850277,4.084548436620545,4.084548436620545,4.084548436620545,-58.35069195172206,-75.63978586334342,-47.49474926302959,53.352298705849854,64.09434205200742,45.69408937002805,-416.75629933060856,-0.4167562993306085,-151.62124174610682,-196.54605411532364,-123.41263863055208
1608.0759999999943,0.4117805972219505,-0.1579734861114031,4.070003972224056,,-0.0001579734861114,-157.97348611140313,-157.97348611140313,4.070003972224056,4.070003972224056,4.070003972224056,-58.14291388891508,-75.3704439300751,-47.32562758400064,53.80703536504353,64.60030386620947,46.10407393596085,-410.48589701369286,-0.4104858970136928,-151.0813412438735,-195.8461830939101,-122.9731847333854
1608.1259999999943,0.4130811805556101,-0.1556983750002048,4.054772263890459,,-0.0001556983750001,-155.69837500020483,-155.69837500020483,4.054772263890459,4.054772263890459,4.054772263890459,-57.925318055577975,-75.08837525723071,-47.148514696400674,54.23117373076416,65.07165179411031,46.48680072632109,-404.5741389821745,-0.4045741389821745,-150.51592977494616,-195.1132423008561,-122.5129660958864
1608.1759999999942,0.4126027083333892,-0.1539046250002093,4.041022958334938,,-0.0001539046250001,-153.90462500020936,-153.90462500020936,4.041022958334938,4.041022958334938,4.041022958334938,-57.728899404784826,-74.83375848768404,-46.988639050406256,54.555533738890496,65.43174551344578,46.77970590250088,-399.91317279163786,-0.3999131727916378,-150.0055461147148,-194.4516338524081,-122.097537535233
1608.2259999999944,0.4132483194443642,-0.1522799444446247,4.024463444446314,,-0.0001522799444445,-152.27994444462476,-152.27994444462476,4.024463444446314,4.024463444446314,4.024463444446314,-57.49233492066163,-74.52710082307989,-46.79608656332923,54.81404415742417,65.71850599712556,47.01328063091585,-395.6915247693264,-0.3956915247693264,-149.39084559213208,-193.6547998416527,-121.59719990057263
1608.2759999999944,0.4149819999996901,-0.1510247361112121,4.004437055558182,,-0.0001510247361111,-151.02473611121212,-151.02473611121212,4.004437055558182,4.004437055558182,4.004437055558182,-57.20624365083117,-74.15624176959597,-46.56322157625793,54.94498822048843,65.863682152449,47.131639115282695,-392.4299311224242,-0.3924299311224242,-148.6474522897818,-192.69114185712456,-120.99211232889218
1608.3259999999943,0.4175239583334159,-0.1500277500002955,3.982055708334227,,-0.0001500277500001,-150.02775000029567,-150.02775000029567,3.982055708334227,3.982055708334227,3.982055708334227,-56.88651011906038,-73.74177237655975,-46.30297335272357,54.985586866991255,65.90868282086203,47.168341828463504,-389.8393145061577,-0.3898393145061577,-147.81664131747894,-191.614164670806,-120.31587083980844
1608.3759999999943,0.4168065972223043,-0.1474569166669607,3.974284180556445,,-0.0001474569166669,-147.45691666696072,-147.45691666696072,3.974284180556445,3.974284180556445,3.974284180556445,-56.775488293663486,-73.5978551954897,-46.21260675065633,55.59890293081525,66.58789093346094,47.72315843521368,-383.1591376430448,-0.3831591376430447,-147.52815687171565,-191.240203352224,-120.08105791883833
1608.4259999999942,0.4181128169011183,-0.1455403943663698,3.956672802819595,,-0.0001455403943663,-145.54039436636984,-145.54039436636984,3.956672802819595,3.956672802819595,3.956672802819595,-56.52389718313707,-73.27171857073324,-46.00782328859994,55.94644828107928,66.97226911911864,48.03785057553758,-378.1791540073731,-0.378179154007373,-146.87441044105023,-190.39275427543544,-119.54893873108738
1608.4759999999944,0.420365138888771,-0.1440171666668369,3.935009138890396,,-0.0001440171666668,-144.01716666683703,-144.01716666683703,3.935009138890396,3.935009138890396,3.935009138890396,-56.2144162698628,-72.8705396090814,-45.75592021965576,56.14940005506936,67.19656070904965,48.2217167569428,-374.221125961085,-0.374221125961085,-146.07024036529194,-189.3503115846377,-118.89438169267947
1608.5259999999944,0.4214408333332127,-0.1424630000001743,3.9212598333348754,,-0.0001424630000001,-142.46300000017436,-142.46300000017436,3.9212598333348754,3.9212598333348754,3.9212598333348754,-56.01799761906964,-72.61592283953472,-45.59604457366134,56.446711061511046,67.52490842038749,48.49120091723047,-370.18270461597456,-0.3701827046159746,-145.55985670506055,-188.6887031361896,-118.47895313202604
1608.5759999999943,0.4220626388888351,-0.1413632500001073,3.909327666667942,,-0.0001413632500001,-141.3632500001074,-141.3632500001074,3.909327666667942,3.909327666667942,3.909327666667942,-55.84753809525631,-72.39495679014706,-45.45729844962723,56.63740674090359,67.73537061076024,48.6641312498425,-367.3250613722852,-0.3673250613722852,-145.11692648772208,-188.114534335936,-118.11842853651795
1608.6259999999943,0.4222714929577875,-0.1397040985919049,3.898500225353207,,-0.0001397040985919,-139.7040985919049,-139.7237042257008,3.898500225353207,3.898500225353207,3.898500225353207,-55.69286036218866,-72.19444861765197,-45.33139796922333,57.004838417442414,68.14057912936546,48.997515408345095,-363.0138426301905,-0.3630138426301905,-144.71500443377977,-187.59352426601083,-117.79128267865796
1608.6759999999942,0.4219074084507463,-0.1365512816905055,3.8888009295785855,,-0.0001365512816905,-136.55128169050553,-136.63215492993507,3.8888009295785855,3.8888009295785855,3.8888009295785855,-55.5542989939798,-72.01483202923308,-45.218615460216114,57.83725677935646,69.05707810809885,49.75368987827651,-354.8214116992291,-0.3548214116992291,-144.35495991668563,-187.1267998919999,-117.49822318799993
1608.7259999999944,0.4225257183097783,-0.1362911408450636,3.871463042255542,,-0.000136291140845,-136.2911408450636,-136.2678591549364,3.871463042255542,3.871463042255542,3.871463042255542,-55.30661488936488,-71.6937600417693,-45.01701211925049,57.73200701371968,68.94131231264595,49.65801193519515,-354.14544922654034,-0.3541454492265403,-143.71136563791413,-186.2925110121109,-116.97436737969755
1608.7759999999944,0.423363333333226,-0.1351463333336083,3.847371666670087,,-0.0001351463333336,-135.1463333336083,-135.08833333360153,3.847371666670087,3.847371666670087,3.847371666670087,-54.96245238100124,-71.24762345685345,-44.736879845001006,57.822106615851645,69.04041626488753,49.73991630956797,-351.1707263802245,-0.3511707263802245,-142.81707723900837,-185.13324827278856,-116.24645821779748
1608.8259999999943,0.4243250277776545,-0.1327690833334018,3.817194361113714,,-0.0001327690833334,-132.76908333340185,-132.76908333340185,3.817194361113714,3.817194361113714,3.817194361113714,-54.53134801591018,-70.68878446506876,-44.38598094318271,58.22874792446172,69.48739336547803,50.109751165662175,-344.9935657516847,-0.3449935657516846,-141.6968749419841,-183.6811341840535,-115.33466565045218
1608.8759999999943,0.4254007222220997,-0.1321711666667347,3.794478388891477,,-0.0001321711666667,-132.1711666667348,-132.1711666667348,3.794478388891477,3.794478388891477,3.794478388891477,-54.2068341270211,-70.26811831280513,-44.12184173129624,58.16870434939997,69.42142511509756,50.05512371957348,-343.4399103548342,-0.3434399103548342,-140.8536424600466,-182.58805504080115,-114.6483136302705
1608.9259999999942,0.4261948028168314,-0.1305135492960475,3.779208619719499,,-0.000130513549296,-130.5135492960475,-130.5135492960475,3.779208619719499,3.779208619719499,3.779208619719499,-53.98869456742141,-69.98534480962034,-43.944286275808125,58.523618398237886,69.81120282163387,50.378117018089874,-339.13267772953014,-0.3391326777295301,-140.28681814667226,-181.85328278272328,-114.18694500310532
1608.9759999999944,0.4269287499998512,-0.1283167500001622,3.767637500001961,,-0.0001283167500001,-128.31675000016227,-128.31675000016227,3.767637500001961,3.767637500001961,3.767637500001961,-53.82339285717087,-69.77106481485112,-43.809738372115824,59.10107680032917,70.4445802282262,50.90412148229432,-333.4244088818415,-0.3334244088818415,-139.85729023993073,-181.29648734805832,-113.83732926505988
1609.0259999999944,0.4282440277776297,-0.126882027777939,3.750301388890839,,-0.0001268820277779,-126.88202777793916,-126.88202777793916,3.750301388890839,3.750301388890839,3.750301388890839,-53.57573412701198,-69.45002572020071,-43.6081556847772,59.3775890396234,70.74751624380959,51.15620711888511,-329.6963577205256,-0.3296963577205256,-139.21376189536502,-180.46228393843612,-113.31352712413435
1609.0759999999943,0.429028458333265,-0.1260665416667349,3.7329652777797575,,-0.0001260665416667,-126.06654166673496,-126.06654166673496,3.7329652777797575,3.7329652777797575,3.7329652777797575,-53.32807539685368,-69.12898662555105,-43.40657299743904,59.45337298270314,70.8305023484321,51.22532040961543,-327.5773594246736,-0.3275773594246736,-138.57023355080085,-179.6280805288159,-112.78972498321
1609.1259999999943,0.4302470704222262,-0.1251751830987741,3.714100915495557,,-0.0001251751830987,-125.17518309877416,-125.17518309877416,3.714100915495557,3.714100915495557,3.714100915495557,-53.058584507079374,-68.77964658325104,-43.18721994762274,59.53819550559378,70.92336570943888,51.302688921256745,-325.2612104914773,-0.3252612104914773,-137.86997547364473,-178.72033857694686,-112.219747478548
1609.1759999999942,0.4329139718306777,-0.1235991267607453,3.691670633805408,,-0.0001235991267606,-123.59912676074548,-123.59912676074548,3.691670633805408,3.691670633805408,3.691670633805408,-52.73815191150583,-68.36427099639644,-42.92640271866754,59.815091067076544,71.22636064494537,51.555341517739336,-321.16590997248016,-0.3211659099724802,-137.03734802036644,-177.64100669306757,-111.5420274584378
1609.2259999999944,0.4339807605632864,-0.1215427887326291,3.67617561971992,,-0.0001215427887325,-121.5427887326292,-121.5427887326292,3.67617561971992,3.67617561971992,3.67617561971992,-52.51679456742743,-68.07732629110963,-42.74622813627813,60.34346810643012,71.8039078107161,52.0378403267055,-315.82262243219367,-0.3158226224321936,-136.4621624611865,-176.89539578301952,-111.073853166082
1609.2759999999944,0.4348242499999065,-0.120067013888969,3.65566963889196,,-0.0001200670138889,-120.067013888969,-120.067013888969,3.65566963889196,3.65566963889196,3.65566963889196,-52.22385198417084,-67.69758590540664,-42.50778649874371,60.6228910853858,72.10899815997635,52.29320460166029,-311.9878981667375,-0.3119878981667375,-135.70096637682084,-175.9086601181011,-110.45427495787744
1609.3259999999943,0.4356352957747033,-0.1193373239438142,3.6283572676077096,,-0.0001193373239438,-119.33732394381424,-119.33732394381424,3.6283572676077096,3.6283572676077096,3.6283572676077096,-51.8336752515387,-67.19180125199462,-42.19020078613615,60.56361824748397,72.04429997884787,52.23902348119529,-310.0918367512953,-0.3100918367512953,-134.68711240657024,-174.59440497147995,-109.62904498209204
1609.3759999999943,0.4351500845070974,-0.1180035211269123,3.610170647889394,,-0.0001180035211269,-118.00352112691236,-118.00352112691236,3.610170647889394,3.610170647889394,3.610170647889394,-51.57386639841991,-66.85501199795173,-41.97872846383016,60.82634854923161,72.3309991352079,52.47923262889196,-306.626019421992,-0.306626019421992,-134.01201259868628,-173.71927559088965,-109.0795451384656
1609.4259999999942,0.4366292394362978,-0.1161605633805335,3.594894028170553,,-0.0001161605633805,-116.16056338053356,-116.16056338053356,3.594894028170553,3.594894028170553,3.594894028170553,-51.355628973865045,-66.57211163278802,-41.80109335082039,61.31422670498225,72.8628436353102,52.92562032558531,-301.8371894587971,-0.3018371894587971,-133.44493398830994,-172.98417368854993,-108.61796952536857
1609.4759999999944,0.4387653750000946,-0.114102000000169,3.5809450000018934,,-0.0001141020000001,-114.10200000016904,-114.10200000016904,3.5809450000018934,3.5809450000018934,3.5809450000018934,-51.15635714288419,-66.31379629633135,-41.63889534885922,61.91076569713388,73.5121842517042,53.4720122875151,-296.4881194562996,-0.2964881194562995,-132.92713648758215,-172.31295470612503,-108.19650644338084
1609.5259999999944,0.4379285694445385,-0.1126075555557236,3.564206111112994,,-0.0001126075555557,-112.60755555572364,-112.60755555572364,3.564206111112994,3.564206111112994,3.564206111112994,-50.91723015875705,-66.00381687246285,-41.44425710596504,62.27463309159763,73.90774279952495,53.80560785348274,-292.60488320307985,-0.2926048832030798,-132.30577744185987,-171.50748927648502,-107.6907490805836
1609.5759999999943,0.4381529444443762,-0.1113787916667962,3.544371041669056,,-0.0001113787916667,-111.37879166679632,-111.37879166679632,3.544371041669056,3.544371041669056,3.544371041669056,-50.63387202384366,-65.63650077164918,-41.21361676359367,62.5060669584793,74.15913039770089,54.0179124080011,-289.4120040713965,-0.2894120040713965,-131.56948604860654,-170.55303747041586,-107.0914421325867
1609.6259999999943,0.4394076197179867,-0.110347591549387,3.521723028172105,,-0.0001103475915493,-110.34759154938708,-110.34759154938708,3.521723028172105,3.521723028172105,3.521723028172105,-50.31032897388721,-65.21709311429822,-40.95026776944307,62.630374910895,74.29409079534327,54.131985678856864,-286.7324841366598,-0.2867324841366598,-130.72877624120088,-169.4632284608159,-106.40714345214025
1609.6759999999942,0.4421963521123538,-0.1095595633803727,3.4950497887354763,,-0.0001095595633803,-109.55956338037277,-109.55956338037277,3.4950497887354763,3.4950497887354763,3.4950497887354763,-49.92928269622109,-64.72314423584214,-40.64011382250553,62.61162949569873,74.27374192322961,54.11478184152415,-284.68483387716134,-0.2846848338771613,-129.7386472838567,-168.17972796055497,-105.60122453337172
1609.7259999999944,0.4417946111112035,-0.1085177777778966,3.476593222224136,,-0.0001085177777778,-108.51777777789664,-108.51777777789664,3.476593222224136,3.476593222224136,3.476593222224136,-49.6656174603448,-64.38135596711362,-40.42550258400158,62.79498222369418,74.47273398380646,54.283083447305344,-281.9778081093892,-0.2819778081093891,-129.05352686571464,-167.29160890000043,-105.04356837907004
1609.7759999999944,0.4417467499998936,-0.1073628611112506,3.461361166668062,,-0.0001073628611112,-107.3628611112506,-107.3628611112506,3.461361166668062,3.461361166668062,3.461361166668062,-49.4480166666866,-64.09928086422336,-40.24838565893095,63.06707464097083,74.76785268831199,54.53295265718382,-278.976817148476,-0.278976817148476,-128.4881025076506,-166.55865139880632,-104.58333925041327
1609.8259999999943,0.4427029999998912,-0.1061080000001426,3.448807000001428,,-0.0001061080000001,-106.10800000014268,-106.10800000014268,3.448807000001428,3.448807000001428,3.448807000001428,-49.268671428591816,-63.86679629632272,-40.102406976760776,63.41836387091034,75.14854871180783,54.85574906182386,-275.71612574069457,-0.2757161257406945,-128.02208322336037,-165.9545523265782,-104.20402122831656
1609.8759999999943,0.4436734225351012,-0.1040467323945998,3.429408408452903,,-0.0001040467323945,-104.04673239459989,-104.04673239459989,3.429408408452903,3.429408408452903,3.429408408452903,-48.99154869218432,-63.5075631194982,-39.87684195875468,64.02522080655419,75.80535363136023,55.41391274906901,-270.3600289495545,-0.2703600289495544,-127.30199418919862,-165.02110357859084,-103.61790224702216
