Repository: DunklesArchipel/ORR_on_Ru0001

This project contains the evaluated data files for the article "Impact of the potential dependent surface adlayer composition on the ORR activity and H2O2 formation on Ru(0001) in acid electrolytes".

The subfolders contain the final figures found in the submitted manuscript (and supporting information).

Among the final PNG, also the SVG files are included which are based on the raw PNG obtained from the data evaluation. The CSV contain the data for the individual traces in the figures, where ***r*** and ***b*** refer to the red and blue curves, respectively.

File: data/SI/figure_S8/figure_S8_ORR_HClO4_Ru_poly_r.csv (part 2 of 9)
t,E,current1_mA,coll_current,potential2,current1,current1_muA,cur1muA_filt,coll_cur_filt,coll_cur_norm,coll_cur_norm_filt,cur_H2O2,cur_H2O2_min,cur_H2O2_max,yield,yield_min,yield_max,j,current1_mA_geo,cur_H2O2_uAcm,cur_H2O2_min_uAcm,cur_H2O2_max_uAcm
333.08499999999884,0.7936800468750851,0.0004428281250245,0.0501781250001484,,4.4282812502456324e-07,0.4428281250245632,-0.5740312499950911,0.0502718750000342,0.0339,0.0339,-0.4842857142857142,-0.7814105329811708,-0.350870240393037,104.47168271072228,127.6565689003934,88.41400100614506,1.1506658781677566,0.0011506658781677,-1.2583912701609918,-2.030454676049402,-0.9117180921207094
333.1349999999988,0.7901823906250856,-0.0005657656249753,0.044084375000149,,-5.657656249753295e-07,-0.5657656249753293,-0.7755937499950696,0.0488656250000344,0.0346218749998527,0.0346218749998527,-0.4945982142836106,-0.7980500824909265,-0.3583417582317407,93.28839705233104,117.03195352890774,77.55413813233109,-1.4701125852457009,-0.0014701125852457,-1.2851877656761,-2.073691681033891,-0.931132443082815
333.1849999999988,0.7882780468750321,-0.0008777187499983,0.0385109375001288,,-8.777187499983934e-07,-0.8777187499983936,-0.828,0.0480375000000149,0.040637499999852,0.040637499999852,-0.5805357142836014,-0.9367129951004944,-0.4206044069002994,79.62063254432641,103.25138960236202,64.79194408039335,-2.280706574803002,-0.002280706574803,-1.5084918950141946,-2.4340000559780908,-1.092918701133348
333.2349999999988,0.7872425781250159,-0.000914,0.0402359374997627,,-9.14e-07,-0.914,-0.828,0.0464421875000643,0.0467187499998586,0.0467187499998586,-0.6674107142836947,-1.076888594029605,-0.4835462844634984,84.40700549901112,108.18170311076597,69.19932310494119,-2.374981518138651,-0.0023749815181386,-1.7342320693998805,-2.798239067740293,-1.2564699001809885
333.28499999999883,0.7865188571428797,-0.0006927142857432,0.0483857142857292,,-6.927142857432365e-07,-0.6927142857432366,-0.8402857142841069,0.0446999999999345,0.0494,0.0494,-0.7057142857142857,-1.1386926350817062,-0.5112976364429508,100.9296148717485,124.35167980787044,84.93232118741165,-1.7999820853291064,-0.0017999820853291,-1.833761909910118,-2.958833657723907,-1.3285803466301789
333.33499999999884,0.7855625079365312,0.0005366507936209,0.047750793650809,,5.366507936209555e-07,0.5366507936209554,-0.908539682538026,0.0474777777777103,0.0494,0.0494,-0.7057142857142857,-1.1386926350817062,-0.5112976364429508,113.60819737333507,135.93542859012223,97.5806865633208,1.3944592084728755,0.0013944592084728,-1.833761909910118,-2.958833657723907,-1.3285803466301789
333.3849999999988,0.7865993437499705,0.0003877500000065,0.0451843750000665,,3.8775000000654027e-07,0.3877500000065403,-0.2333437500180049,0.0477,0.0494,0.0494,-0.7057142857142857,-1.1386926350817062,-0.5112976364429508,129.0786164541386,149.1956014470044,113.7420567528906,1.0075482315905853,0.0010075482315905,-1.833761909910118,-2.958833657723907,-1.3285803466301789
333.4349999999988,0.7848830000000804,-0.0003544999999759,0.0527999999996791,,-3.544999999759205e-07,-0.3544999999759205,0.1619999999951878,0.0477,0.0473687500000487,0.0473687500000487,-0.6766964285721244,-1.0918713918640088,-0.4902738849449783,131.24491315877285,150.9807782460408,116.07221617436376,-0.921149833832564,-0.0009211498338325,-1.7583605155899642,-2.837171089563835,-1.2739512205364976
333.4849999999988,0.7822466875000316,-0.0007094687500188,0.0575468750002505,,-7.094687500188945e-07,-0.7094687500188945,0.2184375000047191,0.0469687500000475,0.0468,0.0468,-0.6685714285714285,-1.0787614437616164,-0.4843872345249007,97.03221124587948,120.65129506408778,81.146677789616,-1.8435176903630253,-0.001843517690363,-1.7372481251780063,-2.8031055704752808,-1.2586550652285902
333.53499999999883,0.7809560769230925,5.946153845376888e-05,0.0475400000000469,,5.946153845376888e-08,0.0594615384537688,0.033,0.045259999999953,0.0468,0.0468,-0.6685714285714285,-1.0787614437616164,-0.4843872345249007,183.66515222607745,189.55186472548007,178.1330614655626,0.1545077186737326,0.0001545077186737,-1.7372481251780063,-2.8031055704752808,-1.2586550652285902
333.58499999999884,0.7802945384615546,0.0003902307692227,0.0455400000000487,,3.902307692227103e-07,0.3902307692227104,0.033,0.0472599999999512,0.0471828124999324,0.0471828124999324,-0.6740401785704634,-1.0875854472897597,-0.4883494030758374,126.66702590503368,147.18818688515626,111.16786343998956,1.013994381524033,0.001013994381524,-1.7514583879515606,-2.826034285240413,-1.2689505543754445
333.6349999999988,0.7810783999999713,-0.0002599999999776,0.0435400000000482,,-2.5999999997765977e-07,-0.2599999999776596,0.033,0.0477,0.049917187499937,0.049917187499937,-0.7131026785705284,-1.150614043930584,-0.5166506070161415,146.56267920964638,163.13662109058487,133.045825848499,-0.67559649306673,-0.0006755964930667,-1.8529602649236017,-2.9898108193062485,-1.3424897625803625
333.6849999999988,0.7801485000000775,-0.0003868750000177,0.0473374999997579,,-3.868750000177684e-07,-0.3868750000177684,-0.2576249999854588,0.0493124999999193,0.0503,0.0503,-0.7185714285714284,-1.1594380474617372,-0.5206127755684296,130.00565382231872,149.96161991281446,114.73714347989672,-1.005274589575591,-0.0010052745895755,-1.8671705277020023,-3.012739534079201,-1.3527852517307282
333.7349999999988,0.7773239687500291,3.125000024169748e-06,0.0555406249999831,,3.12500002416979e-09,0.0031250000241697,-0.742,0.052,0.0503,0.0503,-0.7185714285714284,-1.1594380474617372,-0.5206127755684296,199.13398489992505,199.46239474393624,198.80665471546945,0.0081201502205534,8.120150220553473e-06,-1.8671705277020023,-3.012739534079201,-1.3527852517307282
333.78499999999883,0.776113812500028,-0.0010062499999766,0.0562437499999837,,-1.0062499999766192e-06,-1.006249999976619,-0.742,0.052,0.0486828125001245,0.0486828125001245,-0.6954687500017797,-1.1221611345942404,-0.5038746349536242,81.73721421481756,105.44589965420344,66.73285413649312,-2.614688350734669,-0.0026146883507346,-1.8071394176118345,-2.915877412510744,-1.3092920628815283
333.83499999999884,0.7749029375000295,-0.0010869999999999,0.0532093750000817,,-1.087e-06,-1.087,-0.742,0.052,0.0431703125002796,0.0431703125002796,-0.6167187500039955,-0.9950954837701254,-0.4468194078116715,72.39677910483161,95.58596054089416,58.26232287009029,-2.8245130308716777,-0.0028245130308716,-1.6025116336422978,-2.5857039198438594,-1.161037019144832
333.8849999999988,0.7754290317459955,-0.0004307460317707,0.0458539682541997,,-4.3074603177075283e-07,-0.4307460317707528,-0.8293650793617884,0.052,0.0316859375002809,0.0316859375002809,-0.4526562500040129,-0.730375377879132,-0.3279543512626049,102.48020847186882,125.80516934906292,86.45161083256914,-1.1192711865066762,-0.0011192711865066,-1.1762037503604803,-1.8978424767685689,-0.852172344684724
333.9349999999988,0.7759522031250257,-7.614062498232365e-05,0.0404046874999682,,-7.614062498232374e-08,-0.0761406249823236,-0.914,0.0512281250000485,0.0272546875000454,0.0272546875000454,-0.3893526785720773,-0.6282330349748007,-0.2820902287604141,167.28604927248958,178.38061548554828,157.49074978505126,-0.1978474585476418,-0.0001978474585476,-1.0117127085847508,-1.6324309049773569,-0.732996804981934
333.9849999999988,0.7748515384615702,-0.0007552307692275,0.0423999999998083,,-7.55230769227599e-07,-0.7552307692275989,-0.914,0.0494,0.0230734375001522,0.0230734375001522,-0.3296205357164606,-0.5318533066283687,-0.2388136449077325,60.76787375638683,82.64468757018268,48.04888826128848,-1.962427919961908,-0.0019624279199619,-0.8565018384305854,-1.3819931877497862,-0.6205448500385025
334.03499999999883,0.7735269230769545,-0.0008875384615353,0.0503999999998104,,-8.87538461535326e-07,-0.8875384615353259,-0.914,0.0494,0.0167828125000896,0.0167828125000896,-0.2397544642869953,-0.3868515180123341,-0.1737047037279566,42.53632020481326,60.711638387120026,32.73607961185077,-2.306222585102419,-0.0023062225851024,-0.6229895203204016,-1.0052135728043488,-0.4513626487611016
334.08499999999884,0.7716476250000502,-0.0010221249999966,0.0503750000000505,,-1.0221249999966387e-06,-1.0221249999966389,-0.914,0.0494,0.0127984375000946,0.0127984375000946,-0.1828348214299232,-0.2950098486216858,-0.1324658065579192,30.347040320973285,44.79569406749072,22.945931286810364,-2.6559387135880588,-0.002655938713588,-0.475086785304429,-0.766567766023397,-0.3442055168056759
334.1349999999988,0.7696300625000495,-0.0010869999999999,0.0497656249999827,,-1.087e-06,-1.087,-0.914,0.0494,0.0124,0.0124,-0.1771428571428571,-0.2858256816804283,-0.1283419168399309,28.025765623234268,41.64049165084951,21.12029792795084,-2.8245130308716777,-0.0028245130308716,-0.4602965117993008,-0.7427031853396044,-0.333489803607575
334.1849999999988,0.7679033125000192,-0.0008125000000271,0.0480312500002243,,-8.125000000271438e-07,-0.8125000000271436,-0.9464374999967924,0.0473000000002076,0.0124,0.0124,-0.1771428571428571,-0.2858256816804283,-0.1283419168399309,35.79935041403074,52.047527694345405,27.282355205282283,-2.11123904108547,-0.0021112390410854,-0.4602965117993008,-0.7427031853396044,-0.333489803607575
334.2349999999988,0.7670962812500186,0.0003312499999737,0.0385781250002169,,3.3124999997375024e-07,0.3312499999737501,-1.0815937499968982,0.0385500000002008,0.0124,0.0124,-0.1771428571428571,-0.2858256816804283,-0.1283419168399309,69.68739023893362,92.63877679127556,55.85038036774736,0.860735916653266,0.0008607359166532,-0.4602965117993008,-0.7427031853396044,-0.333489803607575
334.28499999999883,0.7665472500000124,0.0003125000000015,0.0298000000002014,,3.125000000015468e-07,0.3125000000015468,-1.021750000001565,0.0349750000000773,0.0124,0.0124,-0.1771428571428571,-0.2858256816804283,-0.1283419168399309,72.35594456578166,95.54183964724136,58.22582287976096,0.8120150157789957,0.0008120150157789,-0.4602965117993008,-0.7427031853396044,-0.333489803607575
334.33499999999884,0.7654607187500326,-0.0004867499999722,0.0041562500008151,,-4.867499999722468e-07,-0.4867499999722469,-1.0,0.0339,0.0124,0.0124,-0.1771428571428571,-0.2858256816804283,-0.1283419168399309,53.36489321864916,73.99292741624922,41.73097169121829,-1.2647945884989882,-0.0012647945884989,-0.4602965117993008,-0.7427031853396044,-0.333489803607575
334.3849999999988,0.7641158750000328,-0.0011189375000032,-0.0004062500009501,,-1.118937500003294e-06,-1.118937500003294,-1.0,0.0339,0.0191199999997962,0.0191199999997962,-0.2731428571399467,-0.4407247607799643,-0.1978949556413978,39.24239800358611,56.51541001686269,30.05620871404067,-2.9075009654924395,-0.0029075009654924,-0.709747524637811,-1.1452003954469292,-0.5142197616862012
334.4349999999988,0.7627867812500295,-0.0010162187499966,0.0346218749998527,,-1.0162187499966914e-06,-1.0162187499966917,-1.0,0.0346218749998527,0.0236,0.0236,-0.3371428571428571,-0.543990813520815,-0.2442636481792233,49.82302665662856,69.73304436032076,38.75716924452182,-2.640591629790049,-0.00264059162979,-0.8760481998760886,-1.41353186887215,-0.634706400414417
334.4849999999988,0.7615766250000298,-0.0011513749999966,0.040637499999852,,-1.1513749999966771e-06,-1.1513749999966771,-1.0,0.040637499999852,0.0236,0.0236,-0.3371428571428571,-0.543990813520815,-0.2442636481792233,45.29913504574815,64.17385666072384,35.00385268041637,-2.9917881241126887,-0.0029917881241126,-0.8760481998760886,-1.41353186887215,-0.634706400414417
334.53499999999883,0.7610437187500093,-0.0010594687500031,0.0568906249995777,,-1.0594687500031354e-06,-1.0594687500031357,-1.0,0.0467187499998586,0.0236,0.0236,-0.3371428571428571,-0.543990813520815,-0.2442636481792233,48.2801167365086,67.85213994736196,37.47143946407584,-2.7529745079900505,-0.00275297450799,-0.8760481998760886,-1.41353186887215,-0.634706400414417
334.58499999999884,0.7603388125000222,-0.0004728125000222,0.0592562500002384,,-4.7281250002227466e-07,-0.4728125000222747,-1.075687499996802,0.0494,0.0417406249995191,0.0417406249995191,-0.5962946428502736,-0.9621405317947328,-0.4320219211721798,111.55002505139186,134.1006305379102,95.4919289215094,-1.228578718925419,-0.0012285787189254,-1.549440652225916,-2.500072189129741,-1.1225865188344422
334.6349999999988,0.7593597812500256,-9.643749997441262e-05,0.0514312500000482,,-9.643749997441265e-08,-0.0964374999744126,-1.1351562500032124,0.0494,0.0560843749997416,0.0560843749997416,-0.8012053571391664,-1.292770541606607,-0.580481950986802,178.51316941695208,186.1161903634448,171.506949656278,-0.2505878338016702,-0.0002505878338016,-2.0818904982923385,-3.359197093555564,-1.5083521938804387
334.6849999999988,0.7582840000000257,-0.0011729999999742,0.0494000000000485,,-1.172999999974298e-06,-1.172999999974298,-1.0000000000032268,0.0494,0.0632,0.0632,-0.9028571428571428,-1.4567889582421831,-0.6541297697002932,86.98644277858719,110.79132062598477,71.60189501118934,-3.047979563146166,-0.0030479795631461,-2.346027382719017,-3.785390428505081,-1.6997222248386088
334.7349999999988,0.7566699375000387,-0.0015089374999919,0.0453375000000974,,-1.508937499991944e-06,-1.5089374999919445,-0.4625000000128897,0.0473687500000487,0.0625428571431097,0.0625428571431097,-0.8934693877587104,-1.4416415142879824,-0.6473282395477961,74.38118765928577,97.71922780653324,60.04160133676008,-3.920895705150119,-0.0039208957051501,-2.3216337887851126,-3.746030582292534,-1.6820488020735722
334.78499999999883,0.7569925624999742,-0.0008768125000242,0.0374500000002258,,-8.768125000242943e-07,-0.8768125000242946,-0.312,0.0468,0.0515904761907341,0.0515904761907341,-0.737006802724773,-1.1891841149543938,-0.5339694036293254,91.3369670903447,115.1196576347402,75.69836304909501,-2.2783517313245567,-0.0022783517313245,-1.9150738897306288,-3.0900331451649388,-1.3874917558765485
334.83499999999884,0.7577114307692241,-0.0001661230769314,0.0371415384612558,,-1.6612307693142125e-07,-0.1661230769314212,-0.312,0.0468,0.0488461538461708,0.0488461538461708,-0.6978021978024408,-1.1259262274636177,-0.5055652431351397,161.54225792674103,174.285334721154,150.5356660318407,-0.4316621853921779,-0.0004316621853921,-1.813202760500359,-2.925660810737053,-1.3136850204149129
334.8849999999988,0.7577318437500365,0.0001095937500016,0.0471828124999324,,1.0959375000166017e-07,0.1095937500016601,-0.312,0.0471828124999324,0.0448281250001766,0.0448281250001766,-0.640401785716809,-1.0333088215024946,-0.4639780234566692,170.7748260403515,180.82185608219856,161.7855148830394,0.2847736660365979,0.0002847736660365,-1.6640507716197046,-2.6849992927768653,-1.205622790516511
334.9349999999988,0.7562521562500341,4.240625000154796e-05,0.049917187499937,,4.240625000154796e-08,0.0424062500015479,-0.312,0.049917187499937,0.0382062500000953,0.0382062500000953,-0.5458035714299332,-0.8806715686072669,-0.3954405935707941,185.5812506162012,190.8119880801688,180.62964224861813,0.1101904376446864,0.0001101904376446,-1.41824222612709,-2.288379320560649,-1.027531839444654
334.9849999999988,0.7529221250000832,-0.0006610468749815,0.0664921874995689,,-6.61046874981521e-07,-0.661046874981521,-0.7742499999876927,0.0503,0.0341437500000957,0.0341437500000957,-0.4877678571442252,-0.7870290821696366,-0.3533930905738454,84.91671346199891,108.69997230227924,69.67254890837752,-1.7176959635715796,-0.0017176959635715,-1.2674394374831823,-2.0450541842346963,-0.918273587254684
335.03499999999883,0.7506167187500324,-0.001312203124987,0.0763484374999189,,-1.3122031249870056e-06,-1.3122031249870056,-1.0783906249967372,0.0503,0.0339,0.0339,-0.4842857142857142,-0.7814105329811708,-0.350870240393037,53.914692226172654,74.64706107616045,42.19540132107842,-3.409691651956149,-0.0034096916519561,-1.2583912701609918,-2.030454676049402,-0.9117180921207094
335.08499999999884,0.7494328906250196,-0.0016486875000032,0.0704265625006687,,-1.648687500003258e-06,-1.648687500003258,-1.1931562499983708,0.0486828125001307,0.0339,0.0339,-0.4842857142857142,-0.7814105329811708,-0.350870240393037,45.40945109309787,64.31102962718852,35.09478454205553,-4.284028820234086,-0.004284028820234,-1.2583912701609918,-2.030454676049402,-0.9117180921207094
335.1349999999988,0.7486366250000066,-0.0015116250000065,0.0431703125002796,,-1.5116250000065447e-06,-1.511625000006545,-1.259,0.0431703125002796,0.0328906250000634,0.0328906250000634,-0.4698660714294779,-0.7581439767369738,-0.3404230531106047,47.42550478301752,66.80362490676892,36.761794872184296,-3.9278790343237215,-0.0039278790343237,-1.2209225772925878,-1.969997738335287,-0.8845716186936746
335.1849999999988,0.7483678750000065,-0.0012428750000065,0.0316859375002809,,-1.2428750000065738e-06,-1.2428750000065738,-1.259,0.0316859375002809,0.0305615384615237,0.0305615384615237,-0.4365934065931959,-0.7044574648361002,-0.3163166473975184,51.9918570516152,72.35102146700088,40.57444098346165,-3.229546120757318,-0.0032295461207573,-1.1344652862144788,-1.8304961261493944,-0.8219323757644273
335.2349999999988,0.7488952031249813,-0.0012227187499984,0.0272546875000454,,-1.222718749998438e-06,-1.2227187499984378,-1.259,0.0272546875000454,0.0311769230769084,0.0311769230769084,-0.445384615384407,-0.7186423621899714,-0.3226859732952833,53.40012191417013,74.0348982657717,41.76070752618676,-3.1771711522186905,-0.0031771711522186,-1.1573087855593631,-1.8673548450248187,-0.8384827382263459
335.28499999999883,0.7487121562500317,-0.0010113906250126,0.0230734375001599,,-1.0113906250126694e-06,-1.0113906250126694,-1.259,0.0230734375001599,0.0344999999999017,0.0344999999999017,-0.4928571428557386,-0.7952408078989258,-0.3570803331423389,65.5287185240954,88.03575465498275,52.18676085369903,-2.628045997837843,-0.0026280459978378,-1.2806636820185997,-2.066391926947044,-0.9278546955184324
335.33499999999884,0.7470279375000763,-0.0007394531249777,0.0154468750002696,,-7.39453124977742e-07,-0.7394531249777422,-1.259,0.0167828125000942,0.0368174603174449,0.0368174603174449,-0.5259637188206417,-0.8486593300786945,-0.381066405670885,83.12892647166983,106.87647809531671,68.01602207688425,-1.921430531019702,-0.0019214305310197,-1.3666893997926677,-2.2051971817645826,-0.9901812589189032
335.3849999999988,0.7437998125000768,-0.0016808593749776,0.0040406250002708,,-1.680859374977642e-06,-1.6808593749776417,-1.259,0.0127984375000946,0.0374687499999833,0.0374687499999833,-0.5352678571426187,-0.8636718556821594,-0.3878073545640339,48.30659985442314,67.88455533777889,37.49345885694742,-4.367625766041558,-0.0043676257660415,-1.3908657198768042,-2.244206449651686,-1.0076972644286908
335.4349999999988,0.7425087968750257,-0.0015935937500048,0.0040953124999683,,-1.5935937500048085e-06,-1.5935937500048083,-1.319468749998397,0.0124,0.0381718749999838,0.0381718749999838,-0.5453124999997695,-0.8798792091040715,-0.3950848070058201,50.98984586151004,71.14524586685323,39.73340041436455,-4.140870572956986,-0.0041408705729569,-1.4169662025267349,-2.286320415554292,-1.0266073465385104
335.4849999999988,0.7429340937499678,-0.0009333281250225,0.0083781249998539,,-9.333281250225588e-07,-0.933328125022559,-1.38665624999839,0.0124,0.0433749999998759,0.0433749999998759,-0.6196428571410842,-0.9998136244236376,-0.4489379550738773,79.80095755270072,103.43924595390509,64.95680701975358,-2.425204646922952,-0.0024252046469229,-1.6101097741320607,-2.5979637632268684,-1.1665419541481603
335.53499999999883,0.7433645937500335,-0.0005863906249799,0.0165171874996984,,-5.863906249799012e-07,-0.5863906249799011,-1.408156250001673,0.0124,0.0451,0.0451,-0.6442857142857142,-1.0395756648215575,-0.4667919717323295,104.70433106241084,127.87173649811604,88.64407239343602,-1.5237055762987286,-0.0015237055762987,-1.6741429582377798,-2.7012833595819474,-1.2129346889275516
335.58499999999884,0.7419466718750616,-0.0013490312499983,0.0293531249994157,,-1.3490312499983792e-06,-1.349031249998379,-1.3449999999999998,0.0124,0.0437562500000818,0.0437562500000818,-0.6250892857154553,-1.0086016116171483,-0.4528839515111078,63.328380856888806,85.5605321793845,50.26695497454278,-3.5053876215947835,-0.0035053876215947,-1.6242620358432134,-2.620798891417489,-1.1767954208976823
335.6349999999988,0.7393912031250596,-0.0014162187499984,0.0535718749994347,,-1.4162187499984316e-06,-1.4162187499984318,-1.3449999999999998,0.0124,0.0408,0.0408,-0.5828571428571429,-0.9404586945614092,-0.4222863070217083,58.3126578575826,79.8122540471006,45.93800875436834,-3.6799708499865407,-0.0036799708499865,-1.5145240065654415,-2.4437330614399886,-1.0972890312249246
335.6849999999988,0.7390353999999937,-0.0013794000000015,0.0263200000009877,,-1.379400000001564e-06,-1.3794000000015645,-1.3449999999999998,0.0191199999997962,0.0408,0.0408,-0.5828571428571429,-0.9404586945614092,-0.4222863070217083,59.40680557370881,81.07896371150119,46.87678486266629,-3.584299240836073,-0.003584299240836,-1.5145240065654415,-2.4437330614399886,-1.0972890312249246
335.7349999999988,0.7387280769230992,-0.0014402615384568,-0.0061815384610029,,-1.4402615384568072e-06,-1.4402615384568072,-1.376753846152269,0.0236,0.0408,0.0408,-0.5828571428571429,-0.9404586945614092,-0.4222863070217083,57.61966890430729,79.00623361940514,45.34501575858491,-3.7424447867843074,-0.0037424447867843,-1.5145240065654415,-2.4437330614399886,-1.0972890312249246
335.78499999999883,0.7378711093750133,-0.0015667187500049,-0.0178218750009271,,-1.5667187500049626e-06,-1.5667187500049626,-1.431,0.0236,0.0408,0.0408,-0.5828571428571429,-0.9404586945614092,-0.4222863070217083,54.22996645920544,75.0213110443857,42.46206469208045,-4.07103728160074,-0.0040710372816007,-1.5145240065654415,-2.4437330614399886,-1.0972890312249246
335.83499999999884,0.7373328281250129,-0.0013651562500048,0.0198343749991023,,-1.3651562500048048e-06,-1.3651562500048051,-1.431,0.0236,0.0394875000001114,0.0394875000001114,-0.5641071428587344,-0.9102049681764318,-0.4087017291315381,58.47901794492142,80.00531615845904,46.08054691396738,-3.54728759642547,-0.0035472875964254,-1.4658031056230787,-2.365120325095191,-1.0619902112896191
335.8849999999988,0.7346162656250707,-0.0014054687499983,0.0610765624990066,,-1.405468749998397e-06,-1.4054687499983969,-1.5519374999967943,0.0417406249995191,0.0348000000001119,0.0348000000001119,-0.4971428571444558,-0.8021559453637814,-0.3601853795196741,52.25899550681433,72.67140533886638,40.79908669519385,-3.6520375334437913,-0.0036520375334437,-1.2917998879570307,-2.0843605524113986,-0.9359229972242687
335.9349999999988,0.7325745937500354,-0.0018063906249854,0.0885734374995488,,-1.8063906249854911e-06,-1.806390624985491,-1.5196875000032202,0.0560843749997416,0.0314406250000805,0.0314406250000805,-0.4491517857154365,-0.7247208123473178,-0.3254153289641768,39.826498813281816,57.265026079689456,30.529544995525413,-4.693812197898762,-0.0046938121978987,-1.1670975819618528,-1.883149381986115,-0.8455748271432485
335.9849999999988,0.7317350624999904,-0.0021372031250048,0.0872937500009581,,-2.1372031250048093e-06,-2.137203125004809,-1.431,0.0632,0.0305,0.0305,-0.4357142857142857,-0.7030389751010533,-0.3156797148078946,33.86927881159696,49.50556680184759,25.73948577437961,-5.553411293648349,-0.0055534112936483,-1.1321809362805384,-1.826810254262736,-0.8202773395186322
336.03499999999883,0.7319828571429101,-0.001881428571455,0.0500571428568778,,-1.8814285714550173e-06,-1.8814285714550176,-1.431,0.0625428571431221,0.0305,0.0305,-0.4357142857142857,-0.7030389751010533,-0.3156797148078946,37.607891491555975,54.404937375815535,28.73592683452468,-4.88879440361452,-0.0048887944036145,-1.1321809362805384,-1.826810254262736,-0.8202773395186322
336.08499999999884,0.7297971428571969,-0.0007885714285984,0.0610095238092534,,-7.885714285984071e-07,-0.7885714285984071,-1.431,0.0515904761907465,0.0320723076920279,0.0320723076920279,-0.4581758241718282,-0.7392813878337371,-0.3319533424737848,73.49939182200323,96.77390124005709,59.24962143516915,-2.0490618913057,-0.0020490618913057,-1.1905460770963197,-1.920984280972667,-0.8625635156013007
336.1349999999988,0.7303132307692015,-0.0010998461538298,0.0483692307696863,,-1.0998461538298785e-06,-1.0998461538298785,-1.431,0.0488461538461708,0.0433030769228001,0.0433030769228001,-0.6186153846114307,-0.9981557645418848,-0.448193540107996,71.99641897979649,95.15298873668743,57.90465733703373,-2.857893094247091,-0.002857893094247,-1.6074399401404609,-2.593655900449159,-1.164607630531318
336.1849999999988,0.7293621250000744,-0.0011954531250113,0.0427718749998233,,-1.195453125011331e-06,-1.1954531250113307,-1.431,0.0448281250001766,0.0451,0.0451,-0.6442857142857142,-1.0395756648215575,-0.4667919717323295,70.04099718108823,93.02570683210622,56.16403653670273,-3.106322842125825,-0.0031063228421258,-1.6741429582377798,-2.7012833595819474,-1.2129346889275516
336.2349999999988,0.7266236406250347,-0.0010796249999731,0.0459906250002676,,-1.0796249999731614e-06,-1.0796249999731609,-1.5642031249857924,0.0382062500000953,0.0451,0.0451,-0.6442857142857142,-1.0395756648215575,-0.4667919717323295,74.74699344422817,98.11016786579373,60.37077712843782,-2.8053494764296483,-0.0028053494764296,-1.6741429582377798,-2.7012833595819474,-1.2129346889275516
336.28499999999883,0.7251447343750366,-0.0022233749999717,0.0345843750002818,,-2.22337499997174e-06,-2.22337499997174,-2.1696718749850388,0.0341437500001003,0.0443343750000649,0.0443343750000649,-0.6333482142866427,-1.0219276577636542,-0.4588676346297302,44.34088756835075,62.978881512195606,34.21522189754539,-5.777324434162369,-0.0057773244341623,-1.6457224326880682,-2.6554259300474827,-1.1923437106319563
336.33499999999884,0.7239177187500291,-0.0022288437500016,0.0300812500000974,,-2.228843750001612e-06,-2.2288437500016114,-2.206,0.0339,0.0416000000000652,0.0416000000000652,-0.5942857142866468,-0.9588990611229414,-0.4305664306894762,42.10120164903402,60.16163272498554,32.38059580396034,-5.791534697016052,-0.005791534697016,-1.5442205557162068,-2.491649395981937,-1.118804502427169
336.3849999999988,0.7243052187499712,-0.002206,0.0296281249999665,,-2.206e-06,-2.206,-2.206,0.0339,0.0416,0.0416,-0.5942857142857142,-0.9588990611214366,-0.4305664306888005,42.44464850525456,60.59587004848518,32.66114789880834,-5.732176399358713,-0.0057321763993587,-1.5442205557137834,-2.491649395978027,-1.1188045024254132
336.4349999999988,0.7250046406250032,-0.0017969062500257,0.032281249999888,,-1.7969062500257211e-06,-1.7969062500257211,-2.206,0.0328906250000634,0.0416,0.0416,-0.5942857142857142,-0.9588990611214366,-0.4305664306888005,49.706232134887934,69.59120495506093,38.65963739233693,-4.669167542274527,-0.0046691675422745,-1.5442205557137834,-2.491649395978027,-1.1188045024254132
336.4849999999988,0.7245916923077621,-0.0009406153845884,0.0365615384615237,,-9.406153845884e-07,-0.9406153845884,-2.1530000000127,0.0305615384615237,0.0416,0.0416,-0.5942857142857142,-0.9588990611214366,-0.4305664306888005,77.43635270332878,100.9625447479134,62.802237586815785,-2.444140212335152,-0.0024441402123351,-1.5442205557137834,-2.491649395978027,-1.1188045024254132
336.53499999999883,0.7216786153846877,-0.0020667692307412,0.0371769230769077,,-2.066769230741261e-06,-2.066769230741261,-1.623000000013163,0.0311769230769077,0.0422499999999018,0.0422499999999018,-0.6035714285700264,-0.9738818589491968,-0.4372940311672972,45.20557528609062,64.05745547400764,34.9267558706962,-5.370392478411523,-0.0053703924784115,-1.568349001893168,-2.530581417784305,-1.1362858227731707
336.58499999999884,0.7209901538461571,-0.0018150769230915,0.032561538461684,,-1.815076923091573e-06,-1.8150769230915729,-1.517,0.0344999999999017,0.046312499999905,0.046312499999905,-0.6616071428557861,-1.0675243453869103,-0.4793415341642833,53.42685019477558,74.06673667013123,41.78327040984319,-4.716383092278397,-0.0047163830922783,-1.7191517905372105,-2.7739065541104746,-1.245544074963238
336.6349999999988,0.7205140793650993,-0.0014487460317493,0.0302746031745704,,-1.4487460317493398e-06,-1.44874603174934,-1.517,0.0368174603174449,0.0485874999999525,0.0485874999999525,-0.6941071428564646,-1.1199641377930836,-0.5028881358430687,64.78345330254851,87.20050639209234,51.535082157681806,-3.764491301839599,-0.0037644913018395,-1.8036013521795708,-2.910168630455868,-1.3067286961909053
336.6849999999988,0.7192452500000638,-0.001506437499984,0.0351812499996162,,-1.5064374999840364e-06,-1.5064374999840362,-1.517,0.0374687499999833,0.0494,0.0494,-0.7057142857142857,-1.1386926350817062,-0.5112976364429508,63.80342346097279,86.09728648026648,50.680352164393454,-3.91439958500337,-0.0039143995850033,-1.833761909910118,-2.958833657723907,-1.3285803466301789
336.7349999999988,0.7165546250000618,-0.0021790937499845,0.0513531249996288,,-2.179093749984563e-06,-2.179093749984562,-1.517,0.0381718749999838,0.0494,0.0494,-0.7057142857142857,-1.1386926350817062,-0.5112976364429508,48.92625623481568,68.64170883376279,38.00916394710043,-5.6622619064603725,-0.0056622619064603,-1.833761909910118,-2.958833657723907,-1.3285803466301789
336.78499999999883,0.7158012500000163,-0.0013015000000227,0.049375000000066,,-1.3015000000227618e-06,-1.3015000000227617,-2.033749999986996,0.0433749999998697,0.0494,0.0494,-0.7057142857142857,-1.1386926350817062,-0.5112976364429508,70.31778228453052,93.32809374969344,56.409786305744845,-3.381880137758767,-0.0033818801377587,-1.833761909910118,-2.958833657723907,-1.3285803466301789
336.83499999999884,0.7144884375000391,-0.0018234374999706,0.0430281250001952,,-1.823437499970617e-06,-1.8234374999706169,-2.388749999993479,0.0451,0.0494,0.0494,-0.7057142857142857,-1.1386926350817062,-0.5112976364429508,55.80640036779572,76.88336319913861,43.79919833033953,-4.738107616970637,-0.0047381076169706,-1.833761909910118,-2.958833657723907,-1.3285803466301789
336.8849999999988,0.7130359375000295,-0.002630624999995,0.0403562499998686,,-2.6306249999950875e-06,-2.630624999995088,-2.576874999998364,0.0437562500000818,0.0525199999999054,0.0525199999999054,-0.7502857142843631,-1.2106100646636335,-0.5435901187436318,44.383645573099145,63.03233435526246,34.25036416307086,-6.835542402780988,-0.0068355424027809,-1.9495784515851409,-3.145707362416594,-1.4124906843095408
336.9349999999988,0.7118580312500231,-0.0027999375000016,0.0446968750000822,,-2.7999375000016447e-06,-2.799937500001645,-2.636,0.0408,0.0498000000002384,0.0498000000002384,-0.711428571431977,-1.1479128183672151,-0.5154376982789642,40.52146981881128,58.153816674665634,31.09377777491224,-7.275492138344908,-0.0072754921383449,-1.8486101844931384,-2.982791825007206,-1.339338082236834
336.9849999999988,0.7109166250000232,-0.0027327500000016,0.0413375000000825,,-2.732750000001652e-06,-2.732750000001652,-2.636,0.0408,0.0413646153846462,0.0413646153846462,-0.5909230769235172,-0.9534733378842928,-0.4281301635332251,35.55843569730378,51.73171837336972,27.089300535483662,-7.100908909953305,-0.0071009089099533,-1.5354829172155118,-2.4775509360100267,-1.1124739887845598
337.03499999999883,0.7102009687500164,-0.0026655625000016,0.036862500000114,,-2.665562500001635e-06,-2.6655625000016347,-2.636,0.0408,0.040056923076955,0.040056923076955,-0.5722417582422149,-0.9233304310073512,-0.4145953460004899,35.347520269961755,51.45488866661535,26.920396078961463,-6.926325681561641,-0.0069263256815616,-1.4869404811076876,-2.39922615839984,-1.0773044685530226
337.08499999999884,0.7095283125000159,-0.0025983750000015,0.037424999999889,,-2.59837500000159e-06,-2.5983750000015897,-2.636,0.0408,0.0387312500000315,0.0387312500000315,-0.5533035714290218,-0.8927730591608143,-0.4008744247266629,35.111675184431384,51.14495541475308,26.73164968685352,-6.751742453169904,-0.0067517424531699,-1.4377305865033212,-2.319824415097416,-1.0416513674182584
337.1349999999988,0.7086296875000352,-0.0023240312500191,0.0417406249999201,,-2.324031250019181e-06,-2.324031250019181,-2.636,0.0394875000001114,0.0382,0.0382,-0.5457142857142857,-0.8805275032413193,-0.3953759051036583,38.032242156607005,54.95467994433994,29.078095522316044,-6.038874470866763,-0.0060388744708667,-1.41801022183333,-2.2880049741913617,-1.0273637498233363
337.1849999999988,0.7071500000000353,-0.0015170000000192,0.0450999999999198,,-1.5170000000192669e-06,-1.5170000000192672,-2.636,0.0348000000001119,0.0382,0.0382,-0.5457142857142857,-0.8805275032413193,-0.3953759051036583,52.9122515404712,73.45296369228889,41.349182871894,-3.9418456926281102,-0.0039418456926281,-1.41801022183333,-2.2880049741913617,-1.0273637498233363
337.2349999999988,0.705939843750029,-0.0027951249999693,0.0336937500002735,,-2.795124999969349e-06,-2.795124999969349,-2.5688125000016115,0.0314406250000805,0.0387124999996968,0.0387124999996968,-0.5530357142813835,-0.8923408630618492,-0.4006803593247516,33.0351952298768,48.3985965542374,25.07539191393403,-7.262987107018054,-0.007262987107018,-1.4370345736202337,-2.3187013759866355,-1.0411470985529965
337.28499999999883,0.7048258750000271,-0.003153,0.0266187500001359,,-3.153e-06,-3.153,-2.0656875000169674,0.0305,0.0515249999996922,0.0515249999996922,-0.7360714285670327,-1.1876748587496866,-0.5332917149304798,37.85332525189673,54.72305101846728,28.93377714902507,-8.192906703163201,-0.0081929067031632,-1.912643368573979,-3.086111421322143,-1.3857308169982008
337.33499999999884,0.7049222615384215,-0.0026574923077206,0.0200800000002013,,-2.6574923077206515e-06,-2.6574923077206507,-2.1845076922793485,0.0305,0.062734374999744,0.062734374999744,-0.8962053571392011,-1.4460560886368927,-0.6493104789695321,50.4379067471709,70.47832504768134,39.27119461632209,-6.90535570616212,-0.0069053557061621,-2.3287430630880217,-3.7575016244031594,-1.6871995482345663
337.3849999999988,0.7061592307692539,-0.0016797384615401,0.0229353846136526,,-1.6797384615401091e-06,-1.6797384615401092,-3.153,0.0320723076920279,0.0683,0.0683,-0.9757142857142856,-1.5743462950623588,-0.7069155580780067,73.48760295005252,96.761234744611,59.23904782739468,-4.364713130705044,-0.004364713130705,-2.5353428835396974,-4.090857061185078,-1.836883353741724
337.4349999999988,0.7052323076923306,-0.0016135846153862,0.0924738461521324,,-1.6135846153862458e-06,-1.613584615386246,-3.153,0.0433030769228001,0.0683,0.0683,-0.9757142857142856,-1.5743462950623588,-0.7069155580780067,75.3651334189017,98.76916026645117,60.92786082602693,-4.19281579813479,-0.0041928157981347,-2.5353428835396974,-4.090857061185078,-1.836883353741724
337.4849999999988,0.7020337500000843,-0.0028459374999656,0.0810250000006234,,-2.8459374999656725e-06,-2.8459374999656726,-2.531531250017164,0.0451,0.0683,0.0683,-0.9757142857142856,-1.5743462950623588,-0.7069155580780067,51.06243794216768,71.23281527006006,39.79424685057244,-7.395020748573512,-0.0073950207485735,-2.5353428835396974,-4.090857061185078,-1.836883353741724
337.53499999999883,0.6996826250000319,-0.0035346249999984,0.0586562500004454,,-3.5346249999984106e-06,-3.5346249999984103,-2.6579374999809047,0.0451,0.0683,0.0683,-0.9757142857142856,-1.5743462950623588,-0.7069155580780067,43.265671334528406,61.63065729433238,33.33296232341583,-9.184539440423473,-0.0091845394404234,-2.5353428835396974,-4.090857061185078,-1.836883353741724
337.58499999999884,0.6991283124999649,-0.0032817812500255,0.0402000000004159,,-3.281781250025569e-06,-3.2817812500255688,-3.2390000000000003,0.0443343750000649,0.0683,0.0683,-0.9757142857142856,-1.5743462950623588,-0.7069155580780067,45.83512901063929,64.83957764473638,35.445940972089545,-8.52753809123051,-0.0085275380912305,-2.5353428835396974,-4.090857061185078,-1.836883353741724
337.6349999999988,0.7006079999999647,-0.0022060000000256,0.0227000000004178,,-2.2060000000256834e-06,-2.2060000000256834,-3.2390000000000003,0.0416000000000652,0.0683,0.0683,-0.9757142857142856,-1.5743462950623588,-0.7069155580780067,61.33261494203364,83.2911152667665,48.53663238615877,-5.73217639942545,-0.0057321763994254,-2.5353428835396974,-4.090857061185078,-1.836883353741724
337.6849999999988,0.6979181562500645,-0.0030130312499806,0.030121874999822,,-3.013031249980646e-06,-3.013031249980646,-2.63353125001452,0.0416,0.0678187500001414,0.0678187500001414,-0.9688392857163068,-1.563253262056853,-0.7019345461859858,48.66252064354117,68.31975843918174,37.78955633509693,-7.8292051775472995,-0.0078292051775473,-2.5174785531979,-4.062032391198012,-1.8239404531014851
337.7349999999988,0.697939562499974,-0.0027063125000178,0.0374874999998231,,-2.706312500017821e-06,-2.7063125000178214,-2.464,0.0416,0.0618031250001421,0.0618031250001421,-0.882901785716316,-1.4245903494472854,-0.6396718975174271,49.19749646743242,68.97234824255185,38.23519906360761,-7.032212439660759,-0.0070322124396607,-2.294174423859805,-3.701724016253813,-1.6621541950509526
337.78499999999883,0.6970033750000872,-0.0023511249999966,0.0445906249998304,,-2.351124999996649e-06,-2.351124999996649,-2.582249999993297,0.0416,0.0653384615383159,0.0653384615383159,-0.933406593404514,-1.5060814765435169,-0.6762631771935143,56.83651180459268,78.09182555839949,44.67634393823791,-6.109276172675905,-0.0061092761726759,-2.425408542937067,-3.9134744765884273,-1.757234734389847
337.83499999999884,0.6938292500000357,-0.0025069999999935,0.049862500000066,,-2.506999999993508e-06,-2.5069999999935075,-2.8080000000000003,0.0422499999999018,0.0683,0.0683,-0.9757142857142856,-1.5743462950623588,-0.7069155580780067,56.031830674045146,77.14838101189886,43.99092292905081,-6.5143092625363,-0.0065143092625363,-2.5353428835396974,-4.090857061185078,-1.836883353741724
337.8849999999988,0.6923495625000345,-0.0027757499999937,0.0471281250000639,,-2.7757499999937176e-06,-2.7757499999937183,-2.8080000000000003,0.046312499999905,0.0683,0.0683,-0.9757142857142856,-1.5743462950623588,-0.7069155580780067,52.0177835322317,72.38213539555977,40.59623562989552,-7.212642176103327,-0.0072126421761033,-2.5353428835396974,-4.090857061185078,-1.836883353741724
337.9349999999988,0.6933551874999686,-0.0028079999999999,0.0415062500001406,,-2.808e-06,-2.8080000000000003,-2.8080000000000003,0.0485874999999525,0.0683,0.0683,-0.9757142857142856,-1.5743462950623588,-0.7069155580780067,51.57441667295929,71.84947008118428,40.22375766344473,-7.296442125747628,-0.0072964421257476,-2.5353428835396974,-4.090857061185078,-1.836883353741724
337.9849999999988,0.6934010952381147,-0.0032179999999837,0.044004761904568,,-3.2179999999837966e-06,-3.217999999983797,-3.217999999983797,0.0494,0.0689609374999837,0.0689609374999837,-0.9851562499997674,-1.5895812072785689,-0.7137563633731118,46.87697489255221,66.12810636988664,36.30725291247249,-8.361805826402295,-0.0083618058264022,-2.5598773372300085,-4.130444189132522,-1.854658830924503
338.03499999999883,0.6919911406250636,-0.0037146874999966,0.052826562499749,,-3.7146874999966535e-06,-3.714687499996653,-3.714687499996653,0.0494,0.0692,0.0692,-0.9885714285714284,-1.5950917074423898,-0.7162306972034855,42.0377208053226,60.08128191875299,32.32877093763843,-9.652422492508448,-0.0096524224925084,-2.5687515013315823,-4.144762937540372,-1.861088258842274
338.08499999999884,0.6895002187500358,-0.0038571718749934,0.0623,,-3.857171874993498e-06,-3.857171874993498,-3.857171874993498,0.0494,0.0692,0.0692,-0.9885714285714284,-1.5950917074423898,-0.7162306972034855,40.80164245778988,58.51117369236784,31.32156795282601,-10.022660738942848,-0.0100226607389428,-2.5687515013315823,-4.144762937540372,-1.861088258842274
338.1349999999988,0.6880205312500345,-0.0041267031249937,0.0623,,-4.1267031249937066e-06,-4.126703124993709,-4.126703124993709,0.0494,0.0692,0.0692,-0.9885714285714284,-1.5950917074423898,-0.7162306972034855,38.65174462170108,55.75494243170082,29.578380523008608,-10.723023690049317,-0.0107230236900493,-2.5687515013315823,-4.144762937540372,-1.861088258842274
338.1849999999988,0.6864560000000376,-0.0042891999999968,0.0488600000004074,,-4.289199999996872e-06,-4.289199999996872,-4.186,0.0525199999999054,0.0692,0.0692,-0.9885714285714284,-1.5950917074423898,-0.7162306972034855,37.46169920206635,54.2152492346966,28.61814459259573,-11.145263378110364,-0.0111452633781103,-2.5687515013315823,-4.144762937540372,-1.861088258842274
338.2349999999988,0.6853756000000127,-0.0043262461538477,0.0405276923076611,,-4.326246153847731e-06,-4.32624615384773,-4.217753846152268,0.0498000000002384,0.0713446153845528,0.0713446153845528,-1.0192087912078978,-1.6445260747191763,-0.7384277979565435,38.13365940538448,55.08587538647048,29.15993428139559,-11.241525884361906,-0.0112415258843619,-2.648361096546162,-4.273215572817446,-1.918766272020364
