Repository: DunklesArchipel/ORR_on_Ru0001

This project contains the evaluated data files for the article "Impact of the potential dependent surface adlayer composition on the ORR activity and H2O2 formation on Ru(0001) in acid electrolytes".

The subfolders contain the final figures found in the submitted manuscript (and supporting information).

Among the final PNG, also the SVG files are included which are based on the raw PNG obtained from the data evaluation. The CSV contain the data for the individual traces in the figures, where ***r*** and ***b*** refer to the red and blue curves, respectively.

File: data/SI/figure_S8/figure_S8_ORR_H2SO4_Ru_poly_b.csv (part 3 of 10)
t,E,current1_mA,coll_current,potential2,current1,current1_muA,cur1muA_filt,coll_cur_filt,coll_cur_norm,coll_cur_norm_filt,cur_H2O2,cur_H2O2_min,cur_H2O2_max,yield,yield_min,yield_max,j,current1_mA_geo,cur_H2O2_uAcm,cur_H2O2_min_uAcm,cur_H2O2_max_uAcm
238.67499999999995,0.132676031250002,-0.4642030000000037,0.1851878124999899,,-0.000464203,-464.20300000000367,-464.20300000000367,0.178517,0.2175132063492008,0.2175132063492008,-3.1073315192742967,-5.0137790709077406,-2.2512953097464408,1.3298792300063282,2.137084304971124,0.9652801281426568,-1206.207380376942,-1.206207380376942,-8.074239528453118,-13.028044452337266,-5.849873908665237
238.725,0.1335510952380938,-0.4623535714285742,0.186714999999998,,-0.0004623535714285,-462.35357142857424,-462.35357142857424,0.179172999999999,0.2207106666666617,0.2207106666666617,-3.1530095238094527,-5.0874819963016416,-2.284389518307937,1.3546573358248493,2.176737348603152,0.9832987014890462,-1201.4017363110092,-1.2014017363110092,-8.192931450287308,-13.219557675141717,-5.935867490384033
238.77499999999995,0.1355327656249972,-0.4609528906250014,0.1810049218750098,,-0.000460952890625,-460.9528906250014,-460.9528906250014,0.1803191718749985,0.2233619523809504,0.2233619523809504,-3.1908850340135784,-5.148595346835204,-2.3118307352968195,1.3749554346529786,2.20921644825921,0.9980603437742988,-1197.7621400076207,-1.1977621400076206,-8.29134899593815,-13.378357541693948,-6.007172067171591
238.825,0.1365926666666679,-0.4594763333333362,0.1770819999999958,,-0.0004594763333333,-459.476333333336,-459.476333333336,0.181099,0.2247278253968233,0.2247278253968233,-3.210397505668904,-5.1800793456941365,-2.3259677321530337,1.3877197212236387,2.229638590728917,1.0073435003621531,-1193.9253825916708,-1.1939253825916707,-8.342051139870975,-13.46016707715025,-6.043906319092261
238.875,0.1363848888888844,-0.4575225555555593,0.1795965396825376,,-0.0004575225555555,-457.52255555555934,-457.52255555555934,0.181099,0.2255476666666659,0.2255476666666659,-3.2221095238095128,-5.198977062615306,-2.334453216030137,1.3986529928694738,2.2471299458222367,1.015295264180548,-1188.848592533936,-1.188848592533936,-8.372484210575626,-13.509271812842586,-6.065955408130098
238.92499999999995,0.1393904444444395,-0.4549947777777819,0.1809624126984104,,-0.0004549947777777,-454.9947777777819,-454.9947777777819,0.181099,0.2284042187499925,0.2284042187499925,-3.2629174107141785,-5.264821897008248,-2.3640189716694304,1.4240535161649763,2.287761906857896,1.0337699803616016,-1182.2802932952238,-1.182280293295224,-8.47852138474726,-13.680366194405098,-6.142780488231987
238.975,0.1387074285714299,-0.4537577142857156,0.1884775714285614,,-0.0004537577142857,-453.7577142857156,-453.7577142857156,0.1823289999999983,0.2322433333333312,0.2322433333333312,-3.3177619047618743,-5.353315247236639,-2.4037544010721583,1.4517348129958565,2.3320351300131024,1.0539050604129994,-1179.0658480759444,-1.1790658480759444,-8.621031953385053,-13.9103115677865,-6.246030937298488
239.02499999999995,0.1390134285714277,-0.452183555555557,0.187056682539688,,-0.0004521835555555,-452.1835555555571,-452.1835555555571,0.1841324920634904,0.2336099999999985,0.2336099999999985,-3.337285714285692,-5.384817540110032,-2.41789961233678,1.465261481772133,2.3536668426968355,1.0637447746152942,-1174.975478392418,-1.174975478392418,-8.671763558180158,-13.992168639289016,-6.282786533932671
239.075,0.1407134374999969,-0.4503500625000021,0.1835875312499977,,-0.0004503500625,-450.3500625000021,-450.3500625000021,0.1871919687499945,0.2342933333333325,0.2342933333333325,-3.3470476190476064,-5.400568686546738,-2.4249722179690947,1.475454678637624,2.3699665198428064,1.0711598617532367,-1170.2112419366424,-1.1702112419366424,-8.697129360577726,-14.033097175040298,-6.301164332249773
239.125,0.1430393650793662,-0.4484359206349241,0.1862228412698313,,-0.0004484359206349,-448.435920634924,-448.435920634924,0.1910190793650843,0.234471,0.234471,-3.349585714285714,-5.404663984620298,-2.426811095433504,1.4828212358351471,2.381745559027535,1.0765188269696595,-1165.2374437389883,-1.1652374437389883,-8.703724469201118,-14.043738594335675,-6.305942559812238
239.17499999999995,0.1420830158730171,-0.4456351269841308,0.1944212539682428,,-0.0004456351269841,-445.6351269841308,-445.6351269841308,0.1869198730158786,0.2351266190476166,0.2351266190476166,-3.3589517006802367,-5.41977630407253,-2.433596853924462,1.4962120260112317,2.4031559194067973,1.086260533017713,-1157.9597269372882,-1.1579597269372883,-8.728061498288788,-14.083007171354556,-6.323575000734095
239.225,0.1426186666666659,-0.4436370000000017,0.1951590000000006,,-0.000443637,-443.63700000000176,-443.63700000000176,0.1920026666666602,0.2382963174603007,0.2382963174603007,-3.4042331065757243,-5.492839304840822,-2.4664037224799755,1.523006315511005,2.4459917040215227,1.1057542721706335,-1152.7676977707667,-1.1527676977707668,-8.845722879160908,-14.272857583263136,-6.4088219443745205
239.27499999999995,0.1446270476190446,-0.4419505714285731,0.1909095873015944,,-0.0004419505714285,-441.95057142857314,-441.95057142857314,0.1952683333333326,0.247861396825384,0.247861396825384,-3.5408770975054864,-5.713318766925688,-2.565403772515529,1.5896498616171335,2.5525037386556377,1.154245928441605,-1148.3856007370644,-1.1483856007370643,-9.200785191002144,-14.84576201168842,-6.666068431386821
239.325,0.1462282857142877,-0.4405541269841288,0.1904179047618811,,-0.0004405541269841,-440.5541269841288,-440.5541269841288,0.1961703333333308,0.2527634999999926,0.2527634999999926,-3.610907142857037,-5.82631449124426,-2.616141298158785,1.6259303931721407,2.610470329742572,1.1806483807223158,-1144.7570123927946,-1.1447570123927946,-9.3827546258209,-15.13937553125658,-6.797907255980713
239.375,0.1452574843749987,-0.4394941562500023,0.2023778906250056,,-0.00043949415625,-439.4941562500022,-439.4941562500022,0.197535718749998,0.2556634603174573,0.2556634603174573,-3.652335147392247,-5.893159905323738,-2.64615633573162,1.6483646912672911,2.6463079174300224,1.196975828897535,-1142.0027335051377,-1.1420027335051377,-9.490403143440693,-15.313069867154924,-6.875899771846928
239.42499999999995,0.1461988906249989,-0.4378800937500018,0.1983427343750047,,-0.00043788009375,-437.8800937500019,-437.8800937500019,0.1988810312499984,0.2579996666666615,0.2579996666666615,-3.6857095238094497,-5.947010532122724,-2.6703364325856915,1.6693817757096427,2.6798771299656488,1.2122727613630802,-1137.808675948659,-1.137808675948659,-9.577124726777956,-15.45299792337787,-6.938730497377806
239.475,0.147258428571427,-0.4361395714285738,0.1985209999999981,,-0.0004361395714285,-436.1395714285738,-436.1395714285738,0.19970938095238,0.2606229999999969,0.2606229999999969,-3.72318571428567,-6.007479567467531,-2.69748833811072,1.6928851801274216,2.717412478013482,1.2293803716326457,-1133.2860191157272,-1.1332860191157272,-9.674504660860304,-15.610123570383983,-7.009283313356132
239.52499999999995,0.1481383333333323,-0.4339015714285752,0.2034401746031632,,-0.0004339015714285,-433.9015714285752,-433.9015714285752,0.200037,0.2626729999999978,0.2626729999999978,-3.752471428571397,-6.054733006777622,-2.718706155007653,1.7148117284940656,2.752424704788975,1.2453412242115611,-1127.470692378757,-1.127470692378757,-9.750602068052965,-15.732909177637762,-7.064416708307407
239.575,0.1494256507936461,-0.4315391746031769,0.2075528730158847,,-0.0004315391746031,-431.53917460317706,-431.53917460317706,0.2019911269841153,0.2641079999999978,0.2641079999999978,-3.7729714285713967,-6.087810414294671,-2.7335586268355,1.7334556193597337,2.782191511362867,1.258913313071245,-1121.3321269533412,-1.1213321269533412,-9.8038702530878,-15.818859102715368,-7.103010084773284
239.625,0.1524319999999965,-0.4300360000000017,0.2000370000000085,,-0.000430036,-430.0360000000017,-430.0360000000017,0.2095069999999915,0.2646,0.2646,-3.78,-6.099151239729139,-2.7386509028907846,1.7426743135338416,2.7969088125055133,1.265624452438317,-1117.4262058361892,-1.1174262058361892,-9.822133630814111,-15.848327648456394,-7.116242099561644
239.67499999999995,0.151065333333335,-0.4281233015873041,0.2102854126983994,,-0.0004281233015873,-428.123301587304,-428.123301587304,0.2122395396825361,0.2663214285714208,0.2663214285714208,-3.804591836734583,-6.138830957059018,-2.756467954710073,1.7616791574048605,2.8272467235820486,1.2794603736629115,-1112.4561583745588,-1.1124561583745587,-9.886034241034812,-15.951433332595814,-7.162538783126774
239.725,0.1513072031249989,-0.4265310312500018,0.2154382499999957,,-0.00042653103125,-426.5310312500019,-426.5310312500019,0.21295,0.2710349206349155,0.2710349206349155,-3.87192743764165,-6.247479108844797,-2.8052533261970654,1.7992104187423232,2.8871484878787443,1.3067860448674409,-1108.3187266207592,-1.1083187266207593,-10.061002301939672,-16.23374991079182,-7.289305036559088
239.77499999999995,0.1531887142857107,-0.4253548730158739,0.2156826984127022,,-0.0004253548730158,-425.354873015874,-425.354873015874,0.2135786666666651,0.2751341269841217,0.2751341269841217,-3.930487528344596,-6.341967693450491,-2.847680745582512,1.8311770629037023,2.93815802915303,1.3300624765395026,-1105.2625405502336,-1.1052625405502337,-10.213167655462671,-16.47927358925309,-7.399550481748096
239.825,0.1555663333333342,-0.4243574126984149,0.2132233333333316,,-0.0004243574126984,-424.35741269841486,-424.35741269841486,0.214808507936507,0.2775119999999969,0.2775119999999969,-3.9644571428570976,-6.396778756007913,-2.872292098877622,1.8511579361223136,2.9700366858460345,1.344612542913156,-1102.6706917329009,-1.1026706917329008,-10.301435934068236,-16.621697287900158,-7.463501804737447
239.875,0.1548830000000006,-0.4226494761904777,0.2145899999999988,,-0.0004226494761904,-422.6494761904776,-422.6494761904776,0.215491047619047,0.278373,0.278373,-3.976757142857142,-6.4166252005182125,-2.8812035819743613,1.8642815805234327,2.990972803358764,1.354169614052296,-1098.2327074435077,-1.0982327074435076,-10.333396845089256,-16.673267242946903,-7.486657830617054
239.92499999999995,0.1556126507936499,-0.4210056984127002,0.2153135873015866,,-0.0004210056984127,-421.0056984127001,-421.0056984127001,0.215532,0.2794660793650731,0.2794660793650731,-3.9923725623581854,-6.441821180732153,-2.8925171223753026,1.878772086282004,3.0140875244096894,1.3647224811853271,-1093.9614362814195,-1.0939614362814196,-10.37397270144917,-16.738737688613746,-7.516055477615906
239.975,0.1563396666666658,-0.4187156984127016,0.2197134603174528,,-0.0004187156984127,-418.71569841270167,-418.71569841270167,0.2178547936507895,0.2828409523809485,0.2828409523809485,-4.040585034013549,-6.519613550115013,-2.927447579790529,1.911543455283891,3.0663556702389285,1.3885901419788076,-1088.0109902458246,-1.0880109902458246,-10.499250304430866,-16.940877119178854,-7.606820456588872
240.02499999999995,0.1570803333333322,-0.4168656666666678,0.224140666666664,,-0.0004168656666666,-416.8656666666677,-416.8656666666677,0.2209839999999964,0.285573492063488,0.285573492063488,-4.079621315192687,-6.582599841847325,-2.9557297879113595,1.9383142805810367,3.10904559658409,1.4080891602346632,-1083.2037788620166,-1.0832037788620166,-10.600684053158782,-17.104543726137642,-7.680310305143712
240.075,0.1582718571428525,-0.4158053174603209,0.2250967936508007,,-0.0004158053174603,-415.8053174603209,-415.8053174603209,0.2234985396825376,0.2910393650793545,0.2910393650793545,-4.15770521541935,-6.708590719326253,-3.0123024185613563,1.9800339510507696,3.175559710320282,1.4384793168121643,-1080.448516533957,-1.080448516533957,-10.803581011476624,-17.431924476101017,-7.827311346966717
240.125,0.1614147142857109,-0.4134823015873041,0.220314253968259,,-0.0004134823015873,-413.4823015873041,-413.4823015873041,0.2248644126984113,0.2997707142857001,0.2997707142857001,-4.28243877551,-6.909852319237026,-3.102673232572743,2.050167647844503,3.287336480962573,1.4895751983922505,-1074.4122804674826,-1.0744122804674825,-11.127694687523595,-17.954892288025633,-8.062135212454889
240.17499999999995,0.1625897142857131,-0.4118357142857162,0.2235252857142808,,-0.0004118357142857,-411.83571428571616,-411.83571428571616,0.2256159999999992,0.307641,0.307641,-4.394871428571428,-7.091266011116826,-3.184131906334935,2.111748429553513,3.3854424969679773,1.534448020040696,-1070.1337089037263,-1.0701337089037264,-11.419845095681348,-18.426286342021065,-8.273801344486937
240.225,0.1636224999999987,-0.410151000000002,0.2318879999999878,,-0.000410151,-410.1510000000019,-410.1510000000019,0.2288749999999947,0.307641,0.307641,-4.394871428571428,-7.091266011116826,-3.184131906334935,2.1203305744795813,3.3991120213731443,1.5407022827454553,-1065.7560663523964,-1.0657560663523964,-11.419845095681348,-18.426286342021065,-8.273801344486937
240.27499999999995,0.1644587142857138,-0.4086877142857153,0.2368072857142915,,-0.0004086877142857,-408.68771428571534,-408.68771428571534,0.2323799999999985,0.3103735396825361,0.3103735396825361,-4.433907709750517,-7.154252302849059,-3.2124141144557314,2.1465386819183143,3.4408515145983363,1.559802434115676,-1061.9537944408137,-1.0619537944408135,-11.521278844409135,-18.589952948979647,-8.347291193041688
240.325,0.1647596666666675,-0.4076630317460337,0.2320929999999975,,-0.000407663031746,-407.6630317460337,-407.6630317460337,0.2336783333333325,0.3141174126984068,0.3141174126984068,-4.48739160997724,-7.240550291307625,-3.2511637789123533,2.1775504066878426,3.4902327214210334,1.5824051903385656,-1059.291210093217,-1.059291210093217,-11.660253980685328,-18.814193788850147,-8.447980183105749
240.375,0.1640763333333338,-0.4060233492063505,0.2341429999999984,,-0.0004060233492063,-406.0233492063505,-406.0233492063505,0.2343616666666661,0.3195286190476105,0.3195286190476105,-4.564694557823008,-7.365281077071706,-3.3071706011118067,2.2234912229664427,3.5633689644642703,1.6158925079260682,-1055.030580194571,-1.055030580194571,-11.861121674811514,-19.13830025595365,-8.593511001063494
240.42499999999995,0.1646556666666656,-0.4044410000000021,0.2338970000000009,,-0.000404441,-404.4410000000021,-404.4410000000021,0.234471,0.3253088253968216,0.3253088253968216,-4.647268934240309,-7.49851748191177,-3.3669966303527814,2.272012808554684,3.640591476995645,1.6512656241043224,-1050.9189279841564,-1.0509189279841564,-12.075686902232643,-19.48450813236327,-8.74896583011266
240.475,0.1664265238095204,-0.4028695714285736,0.2347985396825369,,-0.0004028695714285,-402.8695714285736,-402.8695714285736,0.2352632063492045,0.3273580317460279,0.3273580317460279,-4.676543310657541,-7.545752627207395,-3.388206232841305,2.2949762696915093,3.6771300606611006,1.6680080575171752,-1046.8356524762596,-1.0468356524762596,-12.15175484856302,-19.607246203570824,-8.804077880350418
240.52499999999995,0.1678803333333342,-0.4013418253968272,0.2407832380952201,,-0.0004013418253968,-401.3418253968272,-401.3418253968272,0.2392528253968134,0.32744,0.32744,-4.677714285714285,-7.547642033019309,-3.389054616940886,2.304181857539022,3.691776205663338,1.6747200593271252,-1042.86588377844,-1.04286588377844,-12.154797566416375,-19.61215572641936,-8.806282362360033
240.575,0.1672864218749988,-0.3998437031250035,0.2543910312499971,,-0.000399843703125,-399.8437031250037,-399.8437031250037,0.2485264687499933,0.3320855873015772,0.3320855873015772,-4.74407981859396,-7.654724948928925,-3.4371371636450525,2.3451423985559736,3.7569347126610886,1.7045873844068162,-1038.9730908818394,-1.0389730908818395,-12.327244955946629,-19.890405120504404,-8.931222362105583
240.625,0.1680934531249991,-0.3973554218750026,0.2564082187499978,,-0.000397355421875,-397.35542187500266,-397.35542187500266,0.2532342812499949,0.3383436666666584,0.3383436666666584,-4.8334809523808335,-7.7989765457462275,-3.501909252471741,2.40358742789844,3.84987875049406,1.7472097829030937,-1032.5074213187286,-1.0325074213187286,-12.559549157745826,-20.26523540103294,-9.099529270042805
240.67499999999995,0.1707224285714235,-0.3956893809523833,0.2515232380952489,,-0.0003956893809523,-395.68938095238326,-395.68938095238326,0.2558683809523777,0.3434729999999933,0.3434729999999933,-4.906757142857047,-7.917210029340308,-3.55499864538393,2.4497276315182464,3.923231288211952,1.7808634646105923,-1028.1783005313284,-1.0281783005313283,-12.749953532035338,-20.57245896597943,-9.237479299556645
240.725,0.1716623015873031,-0.3945746825396837,0.2549940952380771,,-0.0003945746825396,-394.5746825396837,-394.5746825396837,0.2582729206349168,0.346835499999996,0.346835499999996,-4.954792857142799,-7.994717195037984,-3.5898010401722056,2.4803140505323302,3.971845450899252,1.8031749129890609,-1025.2818146139762,-1.0252818146139762,-12.87477184017456,-20.773857309584777,-9.327911514446273
240.77499999999995,0.1717413333333299,-0.3933640158730181,0.2646,,-0.000393364015873,-393.36401587301816,-393.36401587301816,0.260827999999998,0.3496436349206307,0.3496436349206307,-4.9949090702947245,-8.059445991646134,-3.6188656706931264,2.5077430214500693,4.0154334548404105,1.8231847462141293,-1022.135960174198,-1.0221359601741982,-12.979011736031818,-20.942051724941138,-9.403434446961278
240.825,0.1751579999999961,-0.3910410000000027,0.2646,,-0.000391041,-391.0410000000026,-391.0410000000026,0.2628779999999977,0.3523501874999951,0.3523501874999951,-5.033574107142787,-8.12183326874297,-3.6468789082789073,2.5417304902692965,4.069433620476763,1.8479812039661736,-1016.099724107727,-1.016099724107727,-13.0794808256514,-21.10416182348816,-9.47622538955368
240.875,0.1748841904761908,-0.3903576666666675,0.2611833333333373,,-0.0003903576666666,-390.3576666666674,-390.3576666666674,0.2642446666666651,0.3550550634920603,0.3550550634920603,-5.072215192743719,-8.184181899734345,-3.674874792926969,2.5654182576657494,4.10706274845351,1.8652646196754807,-1014.324117939894,-1.014324117939894,-13.17988767919957,-21.26617150213779,-9.5489712414389
240.92499999999995,0.1756096562499984,-0.3891347500000021,0.261788296874997,,-0.00038913475,-389.13475000000216,-389.13475000000216,0.2646,0.3579516031745966,0.3579516031745966,-5.1135943310656655,-8.250948466611389,-3.7048544263995193,2.5940980626016548,4.152614700755064,1.8861919137756504,-1011.1464325114983,-1.0111464325114985,-13.287409220502772,-21.439660957676686,-9.626871761589747
240.975,0.1763165873015869,-0.3873034126984153,0.2675919047618932,,-0.0003873034126984,-387.3034126984153,-387.3034126984153,0.2667996031745978,0.362734142857134,0.362734142857134,-5.1819163265304855,-8.361188197653723,-3.7543544514172513,2.6405656177793744,4.226401946860034,1.9201022287731635,-1006.3877976704188,-1.0063877976704187,-13.46494037642323,-21.726113171889068,-9.755495005095783
241.02499999999995,0.1769175396825381,-0.3851718253968265,0.2749701587301621,,-0.0003851718253968,-385.1718253968265,-385.1718253968265,0.271444841269838,0.3652753492063458,0.3652753492063458,-5.218219274376369,-8.419764168383894,-3.780656329961096,2.6733362418456625,4.278426872731185,1.944019646398218,-1000.8489788021776,-1.0008489788021775,-13.559271700480044,-21.878319788837853,-9.823839070121997
241.075,0.1788302380952354,-0.3838059523809543,0.2708709523809581,,-0.0003838059523809,-383.8059523809543,-383.8059523809543,0.2755440476190419,0.3715334444444275,0.3715334444444275,-5.307620634920392,-8.564016131081129,-3.8454285830757913,2.728057309223628,4.365276049825123,1.983962277401306,-997.2998287268814,-0.9972998287268814,-13.79157649149591,-22.253151020086385,-9.992146404953068
241.125,0.1783026666666673,-0.3830175079365087,0.2764052539682477,,-0.0003830175079365,-383.0175079365087,-383.0175079365087,0.2777169999999979,0.3802464999999898,0.3802464999999898,-5.432092857142711,-8.764856053959196,-3.935610054973669,2.796807022606929,4.474349465190551,2.0341534268553434,-995.2510967973,-0.9952510967973,-14.1150110946684,-22.775023126147435,-10.226478274795518
241.17499999999995,0.1796636507936473,-0.3817548412698435,0.278373,,-0.0003817548412698,-381.7548412698435,-381.7548412698435,0.278373,0.3870283015872808,0.3870283015872808,-5.528975736961153,-8.921179687967976,-4.0058027497592334,2.855257820836861,4.567047481489201,2.0768332964291067,-991.9701230588978,-0.9919701230588978,-14.366756224857513,-23.18122196818149,-10.408870345719
241.225,0.1806666666666677,-0.3803090000000017,0.2798076666666621,,-0.000380309,-380.3090000000017,-380.3090000000017,0.2798076666666621,0.3965933809523641,0.3965933809523641,-5.665619727890916,-9.141659150052842,-4.104802799794788,2.935747294412833,4.6946430492652365,2.135616759803277,-988.213179629974,-0.988213179629974,-14.72181853669875,-23.754126396606768,-10.666116832731303
241.27499999999995,0.1804371746031717,-0.3788222063492084,0.2831142063492036,,-0.0003788222063492,-378.8222063492085,-378.8222063492085,0.2831142063492036,0.4004463968253941,0.4004463968253941,-5.720662811791343,-9.230472931378188,-4.144682109694735,2.9753056267940963,4.75732982876996,2.164511990252394,-984.3498235666044,-0.9843498235666044,-14.86484513075222,-23.984904393547364,-10.769741147795305
241.325,0.1833070158730112,-0.3767047460317494,0.2858467460317417,,-0.0003767047460317,-376.7047460317493,-376.7047460317493,0.2858467460317417,0.4018126666666657,0.4018126666666657,-5.740180952380937,-9.261966077244386,-4.158823213755169,3.001834014453604,4.799360041509946,2.1838913194001988,-978.847712932734,-0.978847712932734,-14.915562005116245,-24.06673769702687,-10.806486072072772
241.375,0.1840854285714279,-0.3759394285714293,0.2916542857142782,,-0.0003759394285714,-375.93942857142935,-375.93942857142935,0.2916542857142782,0.4024959999999993,0.4024959999999993,-5.749942857142846,-9.277717223681083,-4.16589581938748,3.0128912605672946,4.8168765720598135,2.191969200149477,-976.8590752699672,-0.9768590752699672,-14.940927807513797,-24.10766623277813,-10.824863870389866
241.42499999999995,0.1838451746031755,-0.3742749523809555,0.3008638095237945,,-0.0003742749523809,-374.2749523809555,-374.2749523809555,0.3008638095237945,0.4031793333333325,0.4031793333333325,-5.759704761904748,-9.293468370117774,-4.1729684250197865,3.0311471091646243,4.845794318479109,2.2053065669551963,-972.5340203577604,-0.9725340203577604,-14.96629360991133,-24.14859476852937,-10.843241668706945
241.475,0.1844441406249969,-0.3723660781250016,0.307641,,-0.000372366078125,-372.3660781250016,-372.3660781250016,0.307641,0.4084658593749929,0.4084658593749929,-5.835226562499898,-9.415325217664458,-4.227684786762603,3.0857781240714672,4.932312121663914,2.2452229447852794,-967.5739097687656,-0.9675739097687656,-15.16253308543653,-24.46523345647468,-10.98541929220692
241.52499999999995,0.1869469841269831,-0.3710261587301603,0.3079142539682507,,-0.0003710261587301,-371.0261587301603,-371.0261587301603,0.3079142539682507,0.4167749999999897,0.4167749999999897,-5.953928571428424,-9.606854716319155,-4.313685676690395,3.1587496379697138,5.047830522808798,2.29854929657538,-964.09219882944,-0.96409219882944,-15.47097408912491,-24.962912908863377,-11.20888813697933
241.575,0.1877668253968243,-0.3697277460317478,0.3106467936507899,,-0.0003697277460317,-369.7277460317478,-369.7277460317478,0.3106467936507899,0.4230329999999974,0.4230329999999974,-6.043328571428535,-9.751104483735151,-4.378456944076304,3.216494818187079,5.139208401463892,2.34075613248212,-960.7183408845316,-0.9607183408845316,-15.703275344838104,-25.337738435787653,-11.37719291044536
241.625,0.1888159999999989,-0.3683146666666679,0.3145273333333294,,-0.0003683146666666,-368.314666666668,-368.314666666668,0.3145273333333294,0.4270504285714159,0.4270504285714159,-6.100720408163084,-9.843708053092255,-4.420037950820123,3.258797912033347,5.206129871055786,2.3716803914763456,-957.0465275631668,-0.9570465275631668,-15.852405051114454,-25.578364000051103,-11.485238996355829
241.67499999999995,0.1887203174603187,-0.3674348888888895,0.3214004126984006,,-0.0003674348888888,-367.4348888888895,-367.4348888888895,0.3202118730158637,0.4400305873015609,0.4400305873015609,-6.286151247165153,-10.142906659331276,-4.554384600200233,3.364087419256168,5.3726181883150055,2.448664477597529,-954.7604707116424,-0.9547604707116424,-16.334237453218236,-26.355816035139195,-11.834331785526086
241.725,0.1895127936507873,-0.3664103174603205,0.32744,,-0.0003664103174603,-366.4103174603205,-366.4103174603205,0.3255137460317432,0.4442123333333276,0.4442123333333276,-6.345890476190393,-10.239297821439674,-4.597666318059486,3.40484764093922,5.437041433736745,2.4784729812207384,-952.0981750805,-0.9520981750805,-16.489466736416045,-26.60628346240326,-11.946797080918882
241.77499999999995,0.1936945156250013,-0.3643025468750012,0.3273189687500028,,-0.000364302546875,-364.3025468750012,-364.3025468750012,0.32744,0.4471774761904727,0.4471774761904727,-6.388249659863894,-10.307645722925429,-4.628356004994181,3.4466729250252923,5.503131482590888,2.509063875573295,-946.6212427122182,-0.946621242712218,-16.599534874652377,-26.783881933773312,-12.026542638104182
241.825,0.1927531093750011,-0.363428328125001,0.3253017812500024,,-0.000363428328125,-363.4283281250009,-363.4283281250009,0.32744,0.4501833492063443,0.4501833492063443,-6.431190702947776,-10.37693247323239,-4.659467255367923,3.4776396851040268,5.5520526686142775,2.53171515809319,-944.349630705587,-0.944349630705587,-16.711114944339265,-26.963919955032523,-12.107383605985822
241.875,0.1920136190476197,-0.3625965238095247,0.3387129047618865,,-0.0003625965238095,-362.5965238095247,-362.5965238095247,0.3327687619047549,0.453121,0.453121,-6.473157142857143,-10.44464667005785,-4.689872395195673,3.5078238484143185,5.599728660850055,2.553795862660594,-942.1882304036568,-0.942188230403657,-16.820162558307338,-27.139871777763453,-12.18638978229581
241.92499999999995,0.192112317460316,-0.3606042063492113,0.3454627460317516,,-0.0003606042063492,-360.6042063492113,-360.8530634920677,0.3388902539682451,0.453121,0.453121,-6.473157142857143,-10.44464667005785,-4.689872395195673,3.5268626108005754,5.629795960865262,2.567724290147684,-937.0112969829686,-0.9370112969829686,-16.820162558307338,-27.139871777763453,-12.18638978229581
241.975,0.1929286249999988,-0.3584514843749993,0.3415360781250078,,-0.0003584514843749,-358.4514843749993,-358.8095156250006,0.3438092499999951,0.4591329365079248,0.4591329365079248,-6.559041950113211,-10.583224561235031,-4.752096867401079,3.593891943966084,5.735625568522721,2.616767627205499,-931.417560765852,-0.931417560765852,-17.043329768287716,-27.499959228932426,-12.348076840790087
242.02499999999995,0.1937348749999994,-0.3589225781249997,0.3361556093750037,,-0.0003589225781249,-358.92257812499963,-358.3384218750004,0.3471717499999977,0.4654819374999925,0.4654819374999925,-6.649741964285606,-10.729571943214664,-4.817810009122094,3.637989858018524,5.80522631410891,2.6490377017718623,-932.6416734021336,-0.9326416734021336,-17.279009043292476,-27.88023529833024,-12.518829025785973
242.075,0.1946889999999984,-0.3579278888888906,0.3474299999999802,,-0.0003579278888888,-357.9278888888906,-357.79388888888985,0.3499168888888842,0.4720321269841171,0.4720321269841171,-6.743316099773102,-10.880556812120783,-4.885605482836394,3.698299184320146,5.900383756906437,2.6931773810103983,-930.0570250957328,-0.9300570250957328,-17.522156573225303,-28.27256163659131,-12.694992042290258
242.125,0.1956348124999988,-0.3559945625000029,0.3545559374999931,,-0.0003559945625,-355.99456250000287,-355.99456250000287,0.3526192499999965,0.4793832698412625,0.4793832698412625,-6.848332426303751,-11.0500040232719,-4.961690947775926,3.774819637956337,6.021069391076901,2.749192402338449,-925.033376909586,-0.925033376909586,-17.795036042167432,-28.71286141206619,-12.892696170332243
242.17499999999995,0.1972441904761874,-0.354623904761905,0.3563666825396859,,-0.0003546239047619,-354.623904761905,-354.623904761905,0.3553283174603141,0.4848491428571322,0.4848491428571322,-6.926416326530459,-11.1759949007509,-5.018263578425956,3.8315088785863662,6.110441753022625,2.7906980994938007,-921.4717939821504,-0.9214717939821504,-17.997933000485393,-29.04024216202976,-13.039697212155335
242.225,0.1995807142857125,-0.3540747142857163,0.355478714285707,,-0.0003540747142857,-354.0747142857163,-354.0747142857163,0.3584298571428525,0.4897540317460241,0.4897540317460241,-6.996486167800343,-11.289054837060116,-5.069029936642671,3.875405271321855,6.1796246870151785,2.822841838784333,-920.0447510599558,-0.920044751059956,-18.18000584293056,-29.334022533119818,-13.171610956693524
242.27499999999995,0.2013569047619021,-0.3519564603174634,0.3629937936507826,,-0.0003519564603174,-351.95646031746355,-351.95646031746355,0.3632123968253898,0.4995099999999836,0.4995099999999836,-7.135857142856906,-11.513934375498874,-5.170005716186436,3.974385858948607,6.335555546539157,2.8953360828201946,-914.540578165728,-0.914540578165728,-18.54215408135977,-29.918360331368834,-13.43399127419471
242.325,0.2017501746031741,-0.3513474444444453,0.3654802698412664,,-0.0003513474444444,-351.3474444444452,-351.3474444444452,0.3654802698412664,0.5104873437499929,0.5104873437499929,-7.292676339285612,-11.766967178755872,-5.283622920919262,4.066849143006665,6.4811347619913775,2.963074955837344,-912.9580820577722,-0.9129580820577722,-18.94964061659777,-30.57585292569945,-13.7292196783337
242.375,0.2013019047619058,-0.3498770476190501,0.3724899523809402,,-0.000349877047619,-349.87704761905013,-349.87704761905013,0.3724899523809402,0.5151556507936464,0.5151556507936464,-7.359366439909233,-11.874573795130534,-5.331940620466021,4.120165890308496,6.5650424723514735,3.0021428494206424,-909.1373322933924,-0.9091373322933924,-19.122931378549527,-30.85546312823693,-13.854770710524653
242.42499999999995,0.2011328124999986,-0.3482308125000019,0.380918999999989,,-0.0003482308125,-348.2308125000019,-348.2308125000019,0.380918999999989,0.5178881904761857,0.5178881904761857,-7.398402721088368,-11.937560086862844,-5.360222828586849,4.160739559312568,6.628877489226938,3.031877108312798,-904.85967585767,-0.90485967585767,-19.22436512727744,-31.019129735195712,-13.928260559079485
242.475,0.2019577619047603,-0.3471922380952386,0.3883127142856936,,-0.0003471922380952,-347.19223809523857,-347.19223809523857,0.3879848095237934,0.5232167936507853,0.5232167936507853,-7.474525623582648,-12.060386831603523,-5.415374695160033,4.214956905016581,6.714153770795408,3.071615301952716,-902.1609942203344,-0.9021609942203344,-19.422166534860573,-31.33828865061393,-14.0715698192569
242.52499999999995,0.2029141111111099,-0.3469192222222225,0.4006103333333178,,-0.0003469192222222,-346.9192222222226,-346.9192222222226,0.3975498888888768,0.5327814761904611,0.5327814761904611,-7.6111639455780145,-12.28085714668092,-5.5143706379912745,4.293659580409349,6.837892223330112,3.1293104571779264,-901.451576657346,-0.901451576657346,-19.77721411627028,-31.911169311015485,-14.328805633912165
242.575,0.2039885396825381,-0.3459404603174619,0.4017443333333343,,-0.0003459404603174,-345.9404603174618,-345.9404603174618,0.4006513174603145,0.5441228095237993,0.5441228095237993,-7.773182993197132,-12.542280076613688,-5.631755191178471,4.395184149778536,6.997424792516437,3.2037544167309564,-898.9083146940363,-0.8989083146940363,-20.19821219469679,-32.59046321365003,-14.633823297297893
242.625,0.2061474285714257,-0.3443553809523829,0.4002414761904782,,-0.0003443553809523,-344.3553809523829,-344.3553809523829,0.4018809999999993,0.5502720158730082,0.5502720158730082,-7.861028798185831,-12.684022100529518,-5.69540042746087,4.463749320341335,7.10511052397753,3.254042402082645,-894.7895683079911,-0.8947895683079911,-20.42647495541252,-32.9587724993652,-14.799202137438224
242.67499999999995,0.2082733333333325,-0.3429302857142862,0.4000503968253929,,-0.0003429302857142,-342.9302857142863,-342.9302857142863,0.4025643333333326,0.5536902499999936,0.5536902499999936,-7.909860714285622,-12.762813963391526,-5.730779679079013,4.509096689649229,7.1763067514983785,3.287306928069785,-891.0865323648108,-0.8910865323648107,-20.553362152603217,-33.16350906181267,-14.891133284832827
242.725,0.2089773124999992,-0.3423447500000014,0.4036234374999958,,-0.00034234475,-342.3447500000014,-342.3447500000014,0.4036234374999958,0.5556551111111089,0.5556551111111089,-7.9379301587301265,-12.80810491230216,-5.751116295314881,4.532299544546726,7.212728117004614,3.3043289807042813,-889.5650482295407,-0.8895650482295407,-20.626299145798093,-33.28119523971389,-14.943976925644275
242.77499999999995,0.2099187187499991,-0.3405291250000016,0.4090039062499952,,-0.000340529125,-340.5291250000016,-340.5291250000016,0.4090039062499952,0.5603279682539574,0.5603279682539574,-8.004685260770819,-12.915816410548125,-5.799481089091683,4.593347919263113,7.308530917999784,3.349120452152176,-884.8472409878887,-0.8848472409878887,-20.79975881055532,-33.56107797234539,-15.069650329745471
242.825,0.2092327142857156,-0.3400021904761907,0.4193714285714152,,-0.0003400021904761,-340.00219047619066,-340.00219047619066,0.4177314285714176,0.5692097142857013,0.5692097142857013,-8.13156734693859,-13.12054472619616,-5.8914085334948645,4.671519014866616,7.43115263800634,3.406486012092925,-883.4780290017616,-0.8834780290017615,-21.12945531999879,-34.093053865019066,-15.30851901844052
242.875,0.2102792857142836,-0.3389488571428584,0.4236070000000015,,-0.0003389488571428,-338.9488571428585,-338.9488571428585,0.4232379999999985,0.5780914603174471,0.5780914603174471,-8.258449433106385,-13.32527304184424,-5.983335977898067,4.757071223269049,7.565286179179603,3.469282425490145,-880.7409970552591,-0.8807409970552591,-21.459151829442323,-34.62502975769286,-15.547387707135623
242.92499999999995,0.2121154444444453,-0.3375360000000005,0.4263394444444273,,-0.000337536,-337.53600000000057,-337.53600000000057,0.4283484444444297,0.5825732698412629,0.5825732698412629,-8.322475283446613,-13.428580804933471,-6.029723399285,4.8126478766356415,7.652385191767866,3.5100843818912457,-877.0697611667932,-0.8770697611667932,-21.625519675439207,-34.893469613291515,-15.667923011805293
242.975,0.2113311428571413,-0.3370451428571446,0.4411373333333277,,-0.0003370451428571,-337.04514285714464,-337.04514285714464,0.4411373333333277,0.5924005624999831,0.5924005624999831,-8.462865178571185,-13.655104403582804,-6.13143739744364,4.898795386355481,7.787336627356836,3.573342559037674,-875.7942943808752,-0.8757942943808752,-21.990315524732733,-35.48207941658957,-15.932221552027126
243.02499999999995,0.2122882857142846,-0.335952285714287,0.4445539999999959,,-0.0003359522857142,-335.9522857142871,-335.9522857142871,0.4445539999999959,0.6005826666666658,0.6005826666666658,-8.579752380952367,-13.843705653665255,-6.216123440390097,4.980525136870236,7.915302630842893,3.633370746146293,-872.9545618685638,-0.8729545618685638,-22.29404084788617,-35.97214996718439,-16.152273835224207
243.075,0.2132448253968241,-0.3340801269841298,0.4500467936507853,,-0.0003340801269841,-334.08012698412983,-334.08012698412983,0.4474507301587265,0.6023317142856978,0.6023317142856978,-8.604738775509968,-13.884022002697623,-6.234226353621618,5.021954358232648,7.9801451058242305,3.6638045339417937,-868.0898546659978,-0.8680898546659978,-22.35896669611289,-36.07690990573001,-16.19931331481866
243.125,0.2150210158730134,-0.3329527460317461,0.4514130634920666,,-0.0003329527460317,-332.95274603174613,-332.95274603174613,0.4505249365079334,0.6118959999999831,0.6118959999999831,-8.741371428571187,-14.104483170767946,-6.333218189248727,5.116489270311401,8.128044589751353,3.7332627088125374,-865.1604138281281,-0.865160413828128,-22.71399954709171,-36.64976679810887,-16.456538457117354
243.17499999999995,0.2171252380952374,-0.3326194761904773,0.4496368095238055,,-0.0003326194761904,-332.61947619047726,-332.61947619047726,0.453121,0.6249862857142586,0.6249862857142586,-8.928375510203693,-14.40622025445136,-6.468704669938442,5.2281842592458565,8.302682136818397,3.815352486497464,-864.2944294587993,-0.8642944294587993,-23.19991993844149,-37.433814934963536,-16.808593038731928
243.225,0.2176720634920628,-0.3316631269841281,0.4530526825396784,,-0.0003316631269841,-331.6631269841282,-331.6631269841282,0.453121,0.6353710476190347,0.6353710476190347,-9.076729251700495,-14.645593774654715,-6.576188560969513,5.327659260041727,8.458114333687787,3.888482656353239,-861.8094057279835,-0.8618094057279835,-23.58540942881525,-38.05581459187246,-17.08788434583961
243.27499999999995,0.218620222222221,-0.3307067777777789,0.4598161111111025,,-0.0003307067777777,-330.706777777779,-330.706777777779,0.4598161111111025,0.6410107031249991,0.6410107031249991,-9.157295758928557,-14.775590418157536,-6.634559867255992,5.388798918129551,8.55360028664486,3.93344018469338,-859.3243819971674,-0.8593243819971674,-23.79475731245599,-38.3936041167513,-17.239559152863677
243.325,0.219953374999998,-0.3291317500000023,0.4660872499999922,,-0.00032913175,-329.13175000000234,-329.13175000000234,0.4660872499999922,0.64209390476189,0.64209390476189,-9.172770068027,-14.800558712210902,-6.645771171643307,5.422788951316675,8.60666959008805,3.9584372107185017,-855.231754138552,-0.855231754138552,-23.834966500765365,-38.45848293175808,-17.268691144892234
243.375,0.2203007936507945,-0.3280245555555557,0.4727836349206285,,-0.0003280245555555,-328.0245555555557,-328.0245555555557,0.4727836349206285,0.6496089841269724,0.6496089841269724,-9.280128344671034,-14.973784734985676,-6.72355340478193,5.502519702582047,8.731112064450183,4.017082232765392,-852.3547668928774,-0.8523547668928774,-24.113931405413936,-38.908601752929584,-17.470804236953263
243.42499999999995,0.2198712857142819,-0.3276592857142873,0.4799298571428491,,-0.0003276592857142,-327.6592857142873,-327.6592857142873,0.4799298571428491,0.6620427936507702,0.6620427936507702,-9.457754195011002,-15.26038974168117,-6.8522452554195725,5.61096181762608,8.900270724559595,4.09686639833059,-851.4056321859345,-0.8514056321859345,-24.575482949944664,-39.65332997383527,-17.8052033253553
243.475,0.2224673174603136,-0.3265664285714302,0.485395730158722,,-0.0003265664285714,-326.5664285714303,-326.5664285714303,0.485395730158722,0.6683279999999999,0.6683279999999999,-9.547542857142854,-15.40526662791268,-6.917298112725593,5.681134179911222,9.009673516360822,4.148507143964478,-848.5658996736246,-0.8485658996736246,-24.808794124016377,-40.02978503642314,-17.974239795600276
243.52499999999992,0.2219207460317474,-0.3255991587301603,0.4902322063491983,,-0.0003255991587301,-325.59915873016035,-325.59915873016035,0.4902322063491983,0.6704322222222093,0.6704322222222093,-9.57760317460299,-15.4537699142893,-6.939077138004265,5.714956562128467,9.062388043821771,4.173401064625407,-846.0524992402886,-0.8460524992402886,-24.886904297317475,-40.15581830635034,-18.030831461376994
243.575,0.2221830952380942,-0.3241918095238116,0.5008764285714112,,-0.0003241918095238,-324.1918095238116,-324.1918095238116,0.5008764285714112,0.678070285714256,0.678070285714256,-9.686718367346511,-15.629830777541931,-7.018132275868328,5.802540479934255,9.198843701467284,4.237875371575038,-842.3955754387073,-0.8423955754387072,-25.170434457179617,-40.61330331323495,-18.23625213024029
243.625,0.2230518749999989,-0.3231273750000002,0.5120340624999922,,-0.000323127375,-323.12737500000026,-323.12737500000026,0.510958124999995,0.6917345714285474,0.6917345714285474,-9.881922448979248,-15.944798824232535,-7.159559745289347,5.9349228533135845,9.404958622465998,4.33535752833254,-839.6296976254462,-0.8396296976254461,-25.67766212254393,-41.43173142012162,-18.60374406244165
243.67499999999995,0.2242252857142809,-0.3227450476190505,0.5182160952380999,,-0.000322745047619,-322.74504761905047,-322.74504761905047,0.5154289047619002,0.6965713968253929,0.6965713968253929,-9.951019954648473,-16.056289865863388,-7.209621635841863,5.982048436712656,9.478291901122343,4.370067956378808,-838.6362397877721,-0.838636239787772,-25.85720840144315,-41.72143509989328,-18.73382728435117
243.725,0.2270943333333297,-0.3210371111111133,0.5154835555555589,,-0.0003210371111111,-321.03711111111335,-321.03711111111335,0.518161444444441,0.7051114761904537,0.7051114761904537,-10.073021088435052,-16.2531426082927,-7.298012777428721,6.084393142257816,9.637481325988029,4.4454657735041065,-834.1982554983794,-0.8341982554983793,-26.174222009687227,-42.23294672469036,-18.96350707388724
