Repository: DunklesArchipel/ORR_on_Ru0001

This project contains the evaluated data files for the article "Impact of the potential dependent surface adlayer composition on the ORR activity and H2O2 formation on Ru(0001) in acid electrolytes".

The subfolders contain the final figures found in the submitted manuscript (and supporting information).

Among the final PNG, also the SVG files are included which are based on the raw PNG obtained from the data evaluation. The CSV contain the data for the individual traces in the figures, where ***r*** and ***b*** refer to the red and blue curves, respectively.

File: data/SI/figure_S8/figure_S8_ORR_HClO4_Ru_poly_r.csv (part 3 of 9)
t,E,current1_mA,coll_current,potential2,current1,current1_muA,cur1muA_filt,coll_cur_filt,coll_cur_norm,coll_cur_norm_filt,cur_H2O2,cur_H2O2_min,cur_H2O2_max,yield,yield_min,yield_max,j,current1_mA_geo,cur_H2O2_uAcm,cur_H2O2_min_uAcm,cur_H2O2_max_uAcm
338.28499999999883,0.6848456000000132,-0.0039500769231211,0.0433999999997528,,-3.950076923121123e-06,-3.9500769231211215,-4.283907692306056,0.0413646153846477,0.0726,0.0726,-1.037142857142857,-1.6734632653225072,-0.7514212227886279,41.59202533031178,59.51636190887274,31.965182138478816,-10.264069680129817,-0.0102640696801298,-2.6949618352120357,-4.348407359327037,-1.952529011444351
338.33499999999884,0.684315600000013,-0.0021616153846591,0.0533999999997554,,-2.1616153846591154e-06,-2.161615384659115,-4.350061538459921,0.040056923076955,0.0721312500000481,0.0721312500000481,-1.0304464285721164,-1.6626583630423508,-0.7465695878279394,64.56306230041487,86.95289473153808,51.3426480702484,-5.616845282154889,-0.0056168452821548,-2.6775615134472166,-4.320331382061539,-1.9399222900391095
338.3849999999988,0.6844891874999937,-0.0038410624999489,0.043325000000304,,-3.841062499948921e-06,-3.841062499948921,-4.594499999993623,0.0387312500000315,0.0701781250000448,0.0701781250000448,-1.002544642857784,-1.6176379368703333,-0.7263544421562935,41.39661261944724,59.26824362660646,31.80591793406547,-9.98080136476382,-0.0099808013647638,-2.605060172752901,-4.203348143443084,-1.887394284178454
338.4349999999988,0.6826601250000758,-0.0048632499999936,0.0305125000003008,,-4.863249999993689e-06,-4.8632499999936885,-4.702000000000001,0.0382,0.0733761904761106,0.0733761904761106,-1.0482312925158666,-1.691354811447361,-0.7594549142028975,35.46425136603516,51.60813992920228,27.01386346224125,-12.636902481480092,-0.01263690248148,-2.7237745584899047,-4.394897612475235,-1.973404141237917
338.4849999999988,0.6801205000000267,-0.0050030000000033,0.024399999999799,,-5.003000000003323e-06,-5.003000000003323,-4.702000000000001,0.0382,0.0744,0.0744,-1.062857142857143,-1.7149540900825695,-0.7700515010395858,35.043922658420314,51.05584429680564,26.677451288992486,-13.000035596559696,-0.0130000355965596,-2.761779070795805,-4.456219112037625,-2.000938821645451
338.53499999999883,0.6791408124999666,-0.0048659375000049,0.032899999999566,,-4.865937500004998e-06,-4.865937500004998,-4.707374999996668,0.0387124999996822,0.074957812499967,0.074957812499967,-1.0708258928566712,-1.7278119237965155,-0.7758249466430565,36.07440020750115,52.40757004079099,27.50292852560632,-12.643885810645145,-0.0126438858106451,-2.7824854536968417,-4.489629524985023,-2.0159408201183413
338.58499999999884,0.6804861249999676,-0.0046643750000048,0.0503999999995797,,-4.664375000004841e-06,-4.664375000004841,-4.8417499999967735,0.0515249999996922,0.0768430769229447,0.0768430769229447,-1.0977582417563532,-1.7712681325743758,-0.7953377248523378,38.10249418740701,55.04556719771077,29.134782906481327,-12.120136125469877,-0.0121201361254698,-2.852467763190065,-4.602548225965103,-2.066643760615696
338.6349999999988,0.6803999062500128,-0.0045138750000032,0.0755593749993406,,-4.513875000003214e-06,-4.513875000003213,-4.874,0.062734374999744,0.0821507692306384,0.0821507692306384,-1.1735824175805492,-1.8936128722515149,-0.8502731607205608,41.26914124938202,59.10624912615472,31.702075902610243,-11.729069693868418,-0.0117290696938684,-3.0494929450396944,-4.920454676265639,-2.2093906368497445
338.6849999999988,0.6794206769231116,-0.0046980307692181,0.0965461538458237,,-4.698030769218153e-06,-4.698030769218153,-4.969261538456808,0.0683,0.083,0.083,-1.1857142857142855,-1.913188030602867,-0.8590628304608282,40.30474721946976,57.877014466823006,30.917702394303888,-12.20758889336961,-0.0122075888933696,-3.081016974140481,-4.971319708321546,-2.232230137050705
338.7349999999988,0.6776692656250767,-0.0051926093749916,0.1023312500007666,,-5.192609374991657e-06,-5.192609374991657,-5.156328124996652,0.0683,0.0848140624999177,0.0848140624999177,-1.2116294642845389,-1.9550030024294696,-0.8778386577597697,37.83835970806724,54.70366604113019,28.92170900808749,-13.49272570735085,-0.0134927257073508,-3.1483562193741954,-5.079973740345254,-2.281018148891787
338.78499999999883,0.674576296875077,-0.0055293281249916,0.0713937500007699,,-5.52932812499162e-06,-5.529328124991622,-5.291484374996637,0.0683,0.0874624999999854,0.0874624999999854,-1.249464285714078,-2.0160507003201853,-0.9052503952911768,36.86391941257288,53.438024703468045,28.13705334196128,-14.367671886848296,-0.0143676718868482,-3.2466680373580377,-5.238603011915672,-2.3522461248405397
338.83499999999884,0.6734190312500236,-0.0055025312500016,0.0683,,-5.50253125000168e-06,-5.50253125000168,-5.425937499996642,0.0683,0.0880874999999853,0.0880874999999853,-1.258392857142648,-2.0304572366952054,-0.911719241906092,37.22546909860719,53.90841205401959,28.427927567104483,-14.298041599271729,-0.0142980415992717,-3.269868466380176,-5.276037648273511,-2.3690550867159192
338.8849999999988,0.6736544285714055,-0.0053923650793683,0.0627888888891041,,-5.392365079368385e-06,-5.3923650793683855,-5.477,0.0683,0.0881,0.0881,-1.258571428571429,-2.030745367423043,-0.9118486188385416,37.846442439165074,54.71413585933682,28.928226817498068,-14.011780527960804,-0.0140117805279608,-3.270332474961162,-5.276786341001544,-2.36939126595382
338.9349999999988,0.6733954062500567,-0.0054017499999937,0.0624437499996524,,-5.401749999993709e-06,-5.401749999993708,-5.428625000003146,0.0683,0.0918734374998727,0.0918734374998727,-1.3124776785696104,-2.1177248307843017,-0.950904280274779,39.09541771304511,56.326402533225576,29.9372274429702,-14.03616675666358,-0.0140361667566635,-3.410405065177621,-5.502797958004397,-2.470875373273015
338.9849999999988,0.6712217499999834,-0.0055951875000165,0.0756687500001329,,-5.595187500016586e-06,-5.595187500016585,-5.305,0.0678187500001483,0.0952953124999825,0.0952953124999825,-1.3613616071426071,-2.196600617440076,-0.9863212154925796,39.13899222652189,56.382452508399936,29.97249591627336,-14.538804051487736,-0.0145388040514877,-3.537427414077924,-5.707752592070164,-2.562904439543683
339.03499999999883,0.6718936249999833,-0.0049225312500166,0.0702781250001334,,-4.922531250016656e-06,-4.9225312500166565,-5.305,0.0618031250001489,0.0959,0.0959,-1.37,-2.210538941383312,-0.9925798245926916,43.54368522194859,61.98001371270572,33.56081777917398,-12.790941730032287,-0.0127909417300322,-3.5598738291574965,-5.743970602747423,-2.579167110158585
339.08499999999884,0.6707566153846544,-0.005106153846144,0.0586153846157097,,-5.1061538461440735e-06,-5.106153846144073,-5.305,0.0653384615383159,0.0959,0.0959,-1.37,-2.210538941383312,-0.9925798245926916,42.30906283412965,60.4245389433754,32.55035809664342,-13.268075506963635,-0.0132680755069636,-3.5598738291574965,-5.743970602747423,-2.579167110158585
339.1349999999988,0.6685498906250692,-0.0051366406250082,0.0553593749998354,,-5.136640625008248e-06,-5.136640625008248,-5.305,0.0683,0.0953093750000168,0.0953093750000168,-1.3615625000002405,-2.196924764509305,-0.9864667645417704,41.90581530947332,59.91423401363664,32.2211159067803,-13.347293818068662,-0.0133472938180686,-3.537949423732197,-5.70859487139027,-2.563282641186802
339.1849999999988,0.6662878750000066,-0.0050663281249784,0.061923437499852,,-5.066328124978492e-06,-5.066328124978492,-5.334562499996693,0.0683,0.095,0.095,-1.357142857142857,-2.189793529003281,-0.9832646854672128,42.25574805024374,60.35713383613515,32.50680554133925,-13.164590439441971,-0.0131645904394419,-3.526465211365611,-5.690064726392129,-2.554962205058035
339.2349999999988,0.6660191250000069,-0.0059405468749774,0.0679390624998445,,-5.940546874977404e-06,-5.940546874977404,-5.468937499996527,0.0683,0.0951968749999832,0.0951968749999832,-1.3599553571426184,-2.1943315879610275,-0.9853023721507383,37.25648767448416,53.94872456812106,28.45289687930477,-15.43620244606964,-0.0154362024460696,-3.5337733465069663,-5.701856636843848,-2.560257028048331
339.28499999999883,0.6652443906250196,-0.006183203124995,0.0708703124999336,,-6.183203124995086e-06,-6.183203124995087,-5.855937499990211,0.0689609374999829,0.0958999999999832,0.0958999999999832,-1.36999999999976,-2.210538941382925,-0.992579824592518,36.27600045512333,52.671119124269104,27.664711476524296,-16.06673210586486,-0.0160667321058648,-3.559873829156873,-5.743970602746417,-2.5791671101581337
339.33499999999884,0.6653247499999871,-0.0058523906250144,0.0704593750000483,,-5.8523906250144015e-06,-5.852390625014403,-6.126546874995188,0.0692,0.1032437499998238,0.1032437499998238,-1.4749107142831983,-2.3798157437857563,-1.0685887723161305,40.257951624645045,57.81720324226064,30.879698116954145,-15.20713301021566,-0.0152071330102156,-3.8324788701611294,-6.183827579941529,-2.776672412189585
339.3849999999988,0.6649935937500417,-0.0057326093749839,0.0692,,-5.732609374983929e-06,-5.732609374983928,-6.277531249998397,0.0692,0.1091812499998701,0.1091812499998701,-1.5597321428552882,-2.516677839349528,-1.1300428151583102,42.77726541028621,61.01564350861012,32.93312217633714,-14.895887654589927,-0.0148958876545899,-4.052882945873199,-6.53945662534381,-2.9363575500069565
339.4349999999988,0.6631510156250645,-0.0063850312499887,0.0694656249999362,,-6.385031249988712e-06,-6.385031249988713,-6.371593749991938,0.0692,0.1157749999998066,0.1157749999998066,-1.6539285714258087,-2.6686667981045407,-1.198289146945015,41.14782529500904,58.95197263987776,31.60328416110538,-16.591172003786568,-0.0165911720037865,-4.29764747205444,-6.934392038915246,-3.113692097790526
339.4849999999988,0.6604611718750679,-0.0068553437499881,0.0721218749999329,,-6.85534374998813e-06,-6.855343749988131,-6.707531249991522,0.0692,0.1226,0.1226,-1.7514285714285716,-2.8259861753242346,-1.268928951981898,40.698847512682455,58.380123332757,31.237970425936084,-17.813254602526392,-0.0178132546025263,-4.550996156983411,-7.3431782679544755,-3.2972459614748963
339.53499999999883,0.6608455692307427,-0.006831507692311,0.0693830769231751,,-6.831507692311006e-06,-6.831507692311008,-6.876492307688996,0.0713446153845498,0.1226,0.1226,-1.7514285714285716,-2.8259861753242346,-1.268928951981898,40.81187410951309,58.5242137154204,31.3298901702024,-17.751317844924145,-0.0177513178449241,-4.550996156983411,-7.3431782679544755,-3.2972459614748963
339.58499999999884,0.6600251562500639,-0.0068728124999949,0.0703031249998653,,-6.872812499994966e-06,-6.872812499994968,-6.9749374999983225,0.0726,0.1213906250000338,0.1213906250000338,-1.7341517857147686,-2.7981095274393466,-1.2564117337823857,40.296479180098494,57.86644788370158,30.91098726399818,-17.858646241925978,-0.0178586462419259,-4.50610332682682,-7.270742246604072,-3.264720620246942
339.6349999999988,0.6581797499999901,-0.00712293749999,0.0744,,-7.122937499990041e-06,-7.1229374999900426,-7.026,0.0721312500000481,0.1208,0.1208,-1.7257142857142855,-2.784495350564172,-1.2502986737309398,39.005134963098186,56.21022907883568,29.86416835237361,-18.508583060539472,-0.0185085830605394,-4.48417892139964,-7.235366515243887,-3.2488361512737955
339.6849999999988,0.6585828749999907,-0.0075268437499907,0.0744,,-7.526843749990718e-06,-7.526843749990718,-7.026,0.0701781250000448,0.1208,0.1208,-1.7257142857142855,-2.784495350564172,-1.2502986737309398,37.30242553583278,54.00841391035871,28.48988004004137,-19.558112468430384,-0.0195581124684303,-4.48417892139964,-7.235366515243887,-3.2488361512737955
339.7349999999988,0.6571567142857512,-0.0078050952380885,0.0711238095238932,,-7.805095238088544e-06,-7.805095238088543,-7.026,0.0733761904761067,0.1208,0.1208,-1.7257142857142855,-2.784495350564172,-1.2502986737309398,36.21338316340035,52.58929185700343,27.61445136249672,-20.28113450522132,-0.0202811345052213,-4.48417892139964,-7.235366515243887,-3.2488361512737955
339.78499999999883,0.6562351406250166,-0.0073691093750183,0.0696078125000174,,-7.369109375018308e-06,-7.369109375018308,-7.026,0.0744,0.1208,0.1208,-1.7257142857142855,-2.784495350564172,-1.2502986737309398,37.94937318389477,54.847424650055686,29.011242225905967,-19.148247889289657,-0.0191482478892896,-4.48417892139964,-7.235366515243887,-3.2488361512737955
339.83499999999884,0.6557317968750067,-0.006855343750005,0.071464062499866,,-6.85534375000501e-06,-6.8553437500050105,-7.026,0.074957812499967,0.119331746031794,0.119331746031794,-1.704739229025629,-2.7506514238430047,-1.2351020181916343,39.829969714117816,57.26947336662332,30.5323601091745,-17.813254602570254,-0.0178132546025702,-4.429676326238295,-7.147424829834684,-3.2093484313138725
339.8849999999988,0.6553702307692538,-0.0067190461538395,0.0768430769229447,,-6.719046153839563e-06,-6.719046153839563,-7.026,0.0768430769229447,0.122103076922888,0.122103076922888,-1.7443296703269715,-2.814531870706632,-1.263785721317499,41.22065961778914,59.04460766902058,31.66259144829188,-17.459092379529046,-0.017459092379529,-4.532550031255409,-7.313414852451262,-3.2838815437818205
339.9349999999988,0.6544433076923305,-0.006983661538455,0.0821507692306384,,-6.983661538455017e-06,-6.983661538455018,-7.026,0.0821507692306384,0.1309815384612265,0.1309815384612265,-1.8711648351603785,-3.0191844772767182,-1.3556791707062057,42.26316262362552,60.36650914206553,32.51286205915338,-18.14668170981007,-0.01814668170981,-4.862124618049075,-7.845194019018938,-3.522661898197781
339.9849999999988,0.6511805384616329,-0.0073044923076838,0.0879753846152334,,-7.304492307683845e-06,-7.304492307683848,-7.304492307683848,0.083,0.1442123076919842,0.1442123076919842,-2.060175824171203,-3.3241597703846013,-1.4926196775079976,43.998907279228966,62.55091889297598,33.93431116985939,-18.9803437966467,-0.0189803437966467,-5.353259853963534,-8.63765647483966,-3.8784946911286298
340.03499999999883,0.648748531250033,-0.0076021249999934,0.089265625000065,,-7.602124999993416e-06,-7.602124999993419,-7.602124999993419,0.0848140624999177,0.1458,0.1458,-2.0828571428571427,-3.360756805565036,-1.5090525383275752,43.012100840985134,61.31155776688296,33.125302014599164,-19.7537268857376,-0.0197537268857375,-5.412196082285328,-8.732751969557606,-3.921194626289069
340.08499999999884,0.6479977656249781,-0.0080108281249812,0.0858984375001255,,-8.010828124981207e-06,-8.010828124981206,-8.010828124981206,0.0874624999999854,0.1643624999992383,0.1643624999992383,-2.348035714274833,-3.78863093588562,-1.7011772827826932,45.33384646637978,64.21702751528161,35.03246160515418,-20.815720724087164,-0.0208157207240871,-6.101248824214676,-9.844560669339922,-4.420420793967424
340.1349999999988,0.6489391718749781,-0.0088178593749811,0.080507812500126,,-8.81785937498112e-06,-8.81785937498112,-8.81785937498112,0.0880874999999853,0.1854,0.1854,-2.648571428571429,-4.273554950286403,-1.918918659848645,46.19696353552047,65.2879031112488,35.7447765730787,-22.912749502325816,-0.0229127495023258,-6.882175265128258,-11.104610529190534,-4.98621045071326
340.1849999999988,0.6485629375000095,-0.008834,0.0862953124998586,,-8.834e-06,-8.834,-8.834,0.0881,0.1854,0.1854,-2.648571428571429,-4.273554950286403,-1.918918659848645,46.1320261763169,65.20750767774621,35.69112202092404,-22.95469007793965,-0.0229546900779396,-6.882175265128258,-11.104610529190534,-4.98621045071326
340.2349999999988,0.6465585625000665,-0.0090691562499916,0.0970687499996829,,-9.069156249991689e-06,-9.069156249991687,-8.834,0.0918734374998666,0.1854,0.1854,-2.648571428571429,-4.273554950286403,-1.918918659848645,45.20622941966525,64.05826950968307,34.927294828144355,-23.56573137728872,-0.0235657313772887,-6.882175265128258,-11.104610529190534,-4.98621045071326
340.28499999999883,0.6443200937500401,-0.00909468750001,0.103942187500033,,-9.094687500010016e-06,-9.094687500010018,-8.834,0.0952953124999825,0.1761968750002895,0.1761968750002895,-2.51709821428985,-4.061418702170884,-1.8236648934470048,43.35419678284372,61.74195677285758,33.405496135843016,-23.632073004125168,-0.0236320730041251,-6.54054894778796,-10.553385508838636,-4.738698487106048
340.33499999999884,0.6430247230769065,-0.0087572615384598,0.1019600000001494,,-8.757261538459891e-06,-8.757261538459892,-8.85252307691978,0.0959,0.1663923076924818,0.1663923076924818,-2.377032967035455,-3.8354189332728383,-1.7221861061832833,42.69750482820922,60.91505207143703,32.86787938796794,-22.75528917215393,-0.0227552891721539,-6.176596679119789,-9.966136849936598,-4.475011130175565
340.3849999999988,0.6436870307692145,-0.0088234153846137,0.0959600000001478,,-8.823415384613755e-06,-8.823415384613757,-8.984830769227509,0.0959,0.1604,0.1604,-2.291428571428571,-3.6972934952855394,-1.6601647952520098,41.23186219241322,59.05885250987926,31.67171456255829,-22.927186504724187,-0.0229271865047241,-5.954158104242568,-9.607225074876816,-4.313851975697988
340.4349999999988,0.6449230624999678,-0.0089468749999967,0.0955906249999831,,-8.946874999996782e-06,-8.946874999996783,-9.006,0.0953093750000168,0.1604,0.1604,-2.291428571428571,-3.6972934952855394,-1.6601647952520098,40.778905052089634,58.48219274624567,31.30307469942079,-23.24798990162921,-0.0232479899016292,-5.954158104242568,-9.607225074876816,-4.313851975697988
340.4849999999988,0.6441591875000588,-0.0092321874999901,0.077831250000784,,-9.232187499990183e-06,-9.232187499990182,-9.232187499990182,0.095,0.1604,0.1604,-2.291428571428571,-3.6972934952855394,-1.6601647952520098,39.76926265552783,57.19167686060232,30.48312706479709,-23.989359611014617,-0.0239893596110146,-5.954158104242568,-9.607225074876816,-4.313851975697988
340.53499999999883,0.6415121250000767,-0.0097677812499792,0.0598718749995525,,-9.767781249979224e-06,-9.76778124997922,-9.63587499999042,0.0951968749999832,0.162918749999898,0.162918749999898,-2.327410714284257,-3.7553518368745262,-1.6862342471090654,38.48489087499957,55.53967135804082,29.4435475058982,-25.381072146522865,-0.0253810721465228,-6.047655833198016,-9.758086659392816,-4.381592092053034
340.58499999999884,0.638284000000077,-0.0106419999999791,0.0786999999995504,,-1.064199999997913e-05,-10.641999999979127,-10.038999999990375,0.0958999999999832,0.1656,0.1656,-2.3657142857142857,-3.8171558779257193,-1.71398559908811,36.37401981247737,52.799152456178255,27.74340558016675,-27.65268415315312,-0.0276526841531531,-6.147185673706792,-9.91868124937407,-4.453702538501165
340.6349999999988,0.6385527499999936,-0.0101709062500112,0.1048718749993724,,-1.0170906250011298e-05,-10.170906250011296,-10.510093749988702,0.1032437499998238,0.1662046874997678,0.1662046874997678,-2.3743526785681106,-3.8310942018632,-1.7202442081856375,37.852589445708254,54.722097960657,28.933183786263854,-26.42857151695593,-0.0264285715169559,-6.169632088777093,-9.954899260036374,-4.469965209109351
340.6849999999988,0.6365945625000681,-0.0107651874999757,0.1180499999998043,,-1.0765187499975706e-05,-10.765187499975708,-10.642,0.1091812499998701,0.1762828124997667,0.1762828124997667,-2.5183258928538104,-4.063399600910399,-1.824554359851145,37.91656346299483,54.80494632786132,28.98477792738856,-27.97278047236273,-0.0279727804723627,-6.543739006759099,-10.55853277130653,-4.7410097193498535
340.7349999999988,0.6347761562500135,-0.0113595624999983,0.116653125000337,,-1.1359562499998324e-05,-11.359562499998324,-10.878499999986596,0.1157749999997974,0.1795359374999676,0.1795359374999676,-2.5647991071423943,-4.138385622747016,-1.8582247064838613,36.83901897272058,53.40559395309079,28.1170316552314,-29.5172330324255,-0.0295172330324255,-6.664497239826805,-10.753380053561132,-4.828500365916619
340.78499999999883,0.6341968615384808,-0.0112676923077147,0.1082661538457044,,-1.1267692307714778e-05,-11.267692307714777,-11.340584615383012,0.1226,0.1821999999999027,0.1821999999999027,-2.602857142855753,-4.199793484044051,-1.885798165179269,37.53069987791567,54.30479834391348,28.6737298980132,-29.278513110389103,-0.0292785131103891,-6.763389068531278,-10.912945191032554,-4.90014856590869
340.83499999999884,0.6334022461538652,-0.0103407692307914,0.1268046153841708,,-1.0340769230791458e-05,-10.340769230791462,-11.406738461536875,0.1226,0.186618749999853,0.186618749999853,-2.6659821428550425,-4.301647696214307,-1.9315329107462087,40.99382030560983,58.75597884773457,31.47792302486771,-26.86995164821286,-0.0268699516482128,-6.927416101715977,-11.177608070079524,-5.0189879263663
340.8849999999988,0.633753921874987,-0.011425749999966,0.1277203125000469,,-1.1425749999966052e-05,-11.425749999966053,-11.474453124998364,0.1213906250000338,0.1927124999998523,0.1927124999998523,-2.7530357142836053,-4.442111425870752,-1.9946041652416324,38.833166249445576,55.98878521383979,29.72506001984136,-29.689217812682784,-0.0296892178126827,-7.15362028468184,-11.542595774568452,-5.182875304651256
340.9349999999988,0.633355593750026,-0.0117851875000097,0.124135937500115,,-1.1785187500009732e-05,-11.785187500009732,-11.736812499990268,0.1208,0.1937749999999848,0.1937749999999848,-2.7682142857140684,-4.466602537711342,-2.00560120448836,38.04216122761835,54.96751468415693,29.08609866285893,-30.62319748394066,-0.0306231974839406,-7.193061014024398,-11.60623465638472,-5.211450539842967
340.9849999999988,0.6316335625000811,-0.0116239374999898,0.1129484375006574,,-1.1623937499989874e-05,-11.623937499989877,-12.019,0.1208,0.1982999999998357,0.1982999999998357,-2.8328571428547966,-4.570905861063064,-2.0524356539788093,39.19066726533198,56.44890486629414,30.01432661821197,-30.204197735749183,-0.0302041977357491,-7.361032120139175,-11.87726142360658,-5.333147423816726
341.03499999999883,0.62847,-0.0120257187499918,0.0877843749994101,,-1.202571874999182e-05,-12.02571874999182,-12.019,0.1208,0.2026,0.2026,-2.894285714285714,-4.670022831326997,-2.0969413186911297,38.7973840251242,55.9426822532085,29.696123938309675,-31.248205441536115,-0.0312482054415361,-7.52065107181761,-12.134811721758371,-5.448793081523768
341.08499999999884,0.62847,-0.0123616562499917,0.1120031249994076,,-1.2361656249991785e-05,-12.361656249991784,-12.019,0.1208,0.2027062499999688,0.2027062499999688,-2.8958035714281247,-4.672471942510032,-2.0980410226153423,37.95918331520315,54.86012421306994,29.01915556129841,-32.12112158349412,-0.0321211215834941,-7.524595144750213,-12.141175609937337,-5.451650605041743
341.1349999999988,0.6275602698412995,-0.0115392698412995,0.1708634920617744,,-1.153926984129957e-05,-11.53926984129957,-12.271539682531431,0.119331746031794,0.2040343749999686,0.2040343749999686,-2.9147767857138374,-4.703085832306948,-2.111787321672037,40.3316366818184,57.91137599516261,30.9395425784348,-29.984193223086653,-0.0299841932230866,-7.573896056422261,-12.220724212197744,-5.487369649026926
341.1849999999988,0.6262851846154162,-0.0117263384614974,0.1785569230783754,,-1.172633846149742e-05,-11.726338461497422,-12.703399999987369,0.122103076922888,0.2107999999998072,0.2107999999998072,-3.0114285714258164,-4.859036588562836,-2.18181258627683,40.86682283277346,58.5942322545812,31.37458859603037,-30.47028131454573,-0.0304702813145457,-7.825040700580956,-12.625954150761723,-5.669326661323591
341.2349999999988,0.6248891230769655,-0.0133048461538232,0.1228815384623236,,-1.3304846153823246e-05,-13.304846153823243,-13.173723076918172,0.1309815384612114,0.2150249999999844,0.2150249999999844,-3.0717857142854905,-4.956424774462066,-2.2255419893954955,37.51425493379229,54.28345917353368,28.66048123037113,-34.571951550337324,-0.0345719515503373,-7.981875600777215,-12.879012292551357,-5.7829552436059375
341.28499999999883,0.6231675846154267,-0.0142317692307465,0.0911123076930845,,-1.4231769230746564e-05,-14.231769230746568,-13.372184615379762,0.1442123076919842,0.2158374999999653,0.2158374999999653,-3.083392857142361,-4.975153271749154,-2.2339514899946886,35.61494650170254,51.80583480880593,27.13457282414201,-36.9805130125136,-0.0369805130125136,-8.012036158505293,-12.927677319815404,-5.804806894043421
341.33499999999884,0.6223690625000164,-0.0141065000000065,0.1275187499988796,,-1.410650000000659e-05,-14.106500000006587,-13.633187499993394,0.1458,0.2172437499999676,0.2172437499999676,-3.103482142856681,-5.007567978593007,-2.248506394878274,36.06607045950539,52.396674367796095,27.496245988402787,-36.65500742411217,-0.0366550074241121,-8.064237123805201,-13.011905251620696,-5.842627058263094
341.3849999999988,0.6228265624999701,-0.0137163437500116,0.1655812499991883,,-1.37163437500116e-05,-13.716343750011596,-13.861937499995037,0.1643624999992383,0.2327499999996295,0.2327499999996295,-3.324999999994707,-5.364994146049498,-2.4089984793908368,39.02274431842825,56.232892842980135,29.87841678173311,-35.641206676930125,-0.0356412066769301,-8.639839767831996,-13.940658579638525,-6.259657402382223
341.43499999999875,0.6234777500000138,-0.0134822499999931,0.188,,-1.3482249999993108e-05,-13.482249999993105,-13.999,0.1854,0.2379,0.2379,-3.398571428571428,-5.4837040057882165,-2.462301775501578,40.265474555883934,57.826819617053154,30.885807392665765,-35.032926228565046,-0.035032926228565,-8.831011302988198,-14.249119983249344,-6.398163248245332
341.4849999999988,0.6228211250000867,-0.0137947812499666,0.1879187500000504,,-1.3794781249966657e-05,-13.794781249966658,-14.02590624998332,0.1854,0.2379,0.2379,-3.398571428571428,-5.4837040057882165,-2.462301775501578,39.53355104282547,56.88936587122436,30.29204896898359,-35.84502244577288,-0.0358450224457728,-8.831011302988198,-14.249119983249344,-6.398163248245332
341.53499999999883,0.6193242500000841,-0.0151393124999677,0.1858875000000488,,-1.5139312499967711e-05,-15.139312499967708,-14.698562499983844,0.1854,0.2370937500001645,0.2370937500001645,-3.3870535714309207,-5.465119573868231,-2.453956963370039,36.56468363388241,53.04800010292917,27.896542691894645,-39.33871705114744,-0.0393387170511474,-8.801082749555741,-14.20082930235758,-6.376479687430513
341.58499999999884,0.6178716562500193,-0.0151045625000112,0.1761968750002895,,-1.5104562500011244e-05,-15.104562500011244,-15.115312499991967,0.1761968750002895,0.2303750000001652,0.2303750000001652,-3.291071428573788,-5.310249307836764,-2.3844168622597013,35.781005877267226,52.02349507621089,27.26765024840288,-39.24842098150639,-0.0392484209815063,-8.55167813756774,-13.798406961510809,-6.195783347270179
341.6349999999988,0.6177699076922919,-0.0150187692307613,0.1632169230772549,,-1.5018769230761346e-05,-15.018769230761349,-15.29,0.1663923076924818,0.2293,0.2293,-3.2757142857142854,-5.285470065267918,-2.373290446080336,35.81095123854407,52.06272432281228,27.291654814644872,-39.0254916282797,-0.0390254916282797,-8.511773399643523,-13.73401938696542,-6.166871932840079
341.68499999999875,0.6178528750000634,-0.01529,0.1530093749998335,,-1.529e-05,-15.29,-15.29,0.1604,0.2293,0.2293,-3.2757142857142854,-5.285470065267918,-2.373290446080336,35.287780855647895,51.37642103438472,26.87257454464825,-39.73027069183805,-0.039730270691838,-8.511773399643523,-13.73401938696542,-6.166871932840079
341.7349999999988,0.6152966250000635,-0.01529,0.1597281249998327,,-1.529e-05,-15.29,-15.29,0.1604,0.2366531249993092,0.2366531249993092,-3.38075892856156,-5.454962965704127,-2.4493964264976715,36.21447785274385,52.59072262237682,27.61532994255613,-39.73027069183805,-0.039730270691838,-8.784726447063383,-14.174437883674075,-6.364629369285368
341.78499999999883,0.6161308437499697,-0.0157744531249865,0.1586421875000488,,-1.5774453124986546e-05,-15.774453124986549,-15.774453124986549,0.1604,0.2649343749993061,0.2649343749993061,-3.7847767857043735,-6.1068587366737805,-2.742111735822584,38.70067280752853,55.81803116086479,29.61793136508108,-40.98909697000825,-0.0409890969700082,-9.834545860315204,-15.86835517886628,-7.125234894146315
341.83499999999884,0.6154236562500472,-0.0163543906249848,0.161629687499849,,-1.6354390624984805e-05,-16.354390624984802,-16.103968749994937,0.162918749999898,0.2872437499994726,0.2872437499994726,-4.103482142849608,-6.621100052584016,-2.9730172157437287,40.116410825483776,57.63620151145025,30.764779635670617,-42.49603443627891,-0.0424960344362789,-10.662685174266748,-17.20458452366946,-7.725230788292545
341.8849999999988,0.6136779062500365,-0.0169595937499851,0.1656,,-1.6959593749985127e-05,-16.95959374998512,-16.374328124990065,0.1656,0.2962515624999207,0.2962515624999207,-4.232165178570295,-6.828734258099342,-3.0662494675858407,39.941613084957744,57.41247771410076,30.62292493027679,-44.06862331658035,-0.0440686233165803,-10.997061357565004,-17.744111220203706,-7.967489951333534
341.93499999999875,0.6121497968750553,-0.0174674843750243,0.1662843749997242,,-1.7467484375024384e-05,-17.467484375024384,-16.79028124998538,0.1662046874997563,0.2982,0.2982,-4.259999999999999,-6.873646635250298,-3.0864160969086614,39.21300714312647,56.477627373591226,30.03241259364132,-45.38835072107065,-0.0453883507210706,-11.069388695044475,-17.860813699054027,-8.01989188998217
341.9849999999988,0.6098630781250556,-0.0164588906250244,0.177690624999723,,-1.6458890625024492e-05,-16.458890625024495,-17.394968749985313,0.1762828124997552,0.2982,0.2982,-4.259999999999999,-6.873646635250298,-3.0864160969086614,41.1218928377828,58.91898132273117,31.58217101239121,-42.7675722576572,-0.0427675722576572,-11.069388695044475,-17.860813699054027,-8.01989188998217
342.03499999999883,0.6103039218749705,-0.0171291249999721,0.1791640625000324,,-1.7129124999972102e-05,-17.129124999972102,-17.633421874996703,0.1795359374999676,0.2982,0.2982,-4.259999999999999,-6.873646635250298,-3.0864160969086614,39.83332651527873,57.27377437665322,30.53508270807445,-44.50914146260445,-0.0445091414626044,-11.069388695044475,-17.860813699054027,-8.01989188998217
342.08499999999884,0.6103793846154104,-0.0180317692307531,0.1811538461537171,,-1.8031769230753145e-05,-18.031769230753145,-18.031769230753145,0.1821999999999027,0.2975953125000169,0.2975953125000169,-4.251361607143099,-6.859708311307855,-3.080157487808905,38.157668579613926,55.11692345073924,29.17931204356414,-46.85461560435439,-0.0468546156043543,-11.046942279966183,-17.82459568837883,-8.003629219368191
342.1349999999988,0.6088326250000843,-0.0188031874999707,0.186618749999853,,-1.880318749997079e-05,-18.80318749997079,-18.682093749985395,0.186618749999853,0.2973,0.2973,-4.247142857142856,-6.852901222870267,-3.0771009577831827,36.85103676470416,53.42124668261906,28.12669461578981,-48.85910590210758,-0.0488591059021075,-11.035980077252592,-17.806907822698737,-7.995686984881619
342.18499999999875,0.6053357500000888,-0.0200141249999692,0.1927124999998454,,-2.001412499996928e-05,-20.014124999969283,-19.28756249998464,0.1927124999998454,0.2973,0.2973,-4.247142857142856,-6.852901222870267,-3.0771009577831827,35.01171399744318,51.013470311385966,26.65168980991329,-52.0056640882317,-0.0520056640882317,-11.035980077252592,-17.806907822698737,-7.995686984881619
342.2349999999988,0.6039419375000309,-0.0195539687500154,0.1999562499998129,,-1.9553968750015425e-05,-19.55396875001542,-19.89303124998457,0.193774999999984,0.2977843749994102,0.2977843749994102,-4.254062499991574,-6.864066288547312,-3.082114313903638,35.736365223313655,51.96500253351735,27.23186962338369,-50.809971977622936,-0.0508099719776229,-11.053960409722858,-17.83591966584073,-8.008713930319178
342.28499999999883,0.6033340000000066,-0.0200244999999737,0.1983000000001642,,-2.002449999997371e-05,-20.024499999973703,-20.411999999988502,0.1982999999998357,0.3220031249994076,0.3220031249994076,-4.60004464284868,-7.422319573079339,-3.332782120231601,37.36145954836579,54.085097570769065,28.537413754561488,-52.03262298676692,-0.0520326229867669,-11.952977034330772,-19.286511824706995,-8.660061202990153
342.33499999999884,0.6028714687500188,-0.0208342187499921,0.1998218749996214,,-2.083421874999212e-05,-20.83421874999212,-20.83421874999212,0.2026,0.3342546874998076,0.3342546874998076,-4.775066964282965,-7.704723702379921,-3.459587686004629,37.291684098953645,53.99445838077672,28.48123199729188,-54.13663509418932,-0.0541366350941893,-12.40776344425216,-20.02032428393557,-8.98955887816308
342.3849999999988,0.6020321875000285,-0.0212031874999826,0.2147499999999853,,-2.12031874999826e-05,-21.2031874999826,-21.18706249998734,0.2027062499999688,0.3429484374997775,0.3429484374997775,-4.899263392853964,-7.9051186233557775,-3.549569342417798,37.53872318708965,54.3152087920199,28.68019400843093,-55.09538122329009,-0.05509538122329,-12.730481411949045,-20.541040075671365,-9.223371537848834
342.43499999999875,0.60082203125003,-0.0219430312499816,0.2153749999999845,,-2.194303124998168e-05,-21.94303124998168,-21.72534374998668,0.2040343749999671,0.3533169230765637,0.3533169230765637,-5.047384615379482,-8.144116966741151,-3.656884770938115,37.40131045448004,54.13684878392392,28.56950599329915,-57.01782677313496,-0.0570178267731349,-13.115366713855176,-21.16206485510902,-9.502225103873869
342.4849999999988,0.6009024999999899,-0.021929750000005,0.2063750000002836,,-2.1929750000005016e-05,-21.92975000000501,-21.994249999994985,0.2107999999997979,0.3678553846150291,0.3678553846150291,-5.255076923071844,-8.479235166726356,-3.807360095272813,38.66183836992448,55.76795884660415,29.586539290371817,-56.98331613502514,-0.0569833161350251,-13.655044385878073,-22.03285208854092,-9.8932274170367
342.53499999999883,0.6003964375000336,-0.0220076874999916,0.2022812499999337,,-2.2007687499991613e-05,-22.007687499991608,-22.160874999996643,0.2150249999999844,0.3725562499999177,0.3725562499999177,-5.322232142855966,-8.587592267784718,-3.856014778684351,38.94802628333984,56.136713460155214,29.81796447497425,-57.185832679924594,-0.0571858326799245,-13.829543735805675,-22.314412386541672,-10.019654084294128
342.58499999999884,0.5992450000000132,-0.0224889374999767,0.2067374999997496,,-2.2488937499976788e-05,-22.488937499976792,-22.488937499976792,0.2158374999999653,0.3759156249999173,0.3759156249999173,-5.3702232142845325,-8.665027400800453,-3.89078482923952,38.55265612172927,55.62712437019066,29.49830010098599,-58.43633580417956,-0.0584363358041795,-13.954246041799676,-22.515623556965064,-10.110002254374296
342.6349999999988,0.5987075000000123,-0.0234303437499783,0.2168937499997665,,-2.3430343749978366e-05,-23.430343749978363,-23.430343749978363,0.2172437499999676,0.3799249999998683,0.3799249999998683,-5.427499999998117,-8.757445331645085,-3.932282480273698,37.61542301650685,54.41470558563376,28.74199608754057,-60.88253103920576,-0.0608825310392057,-14.103076793974898,-22.755766749197686,-10.217831744803552
342.68499999999875,0.5964907500000552,-0.0237904999999918,0.237249999999498,,-2.3790499999991884e-05,-23.79049999999189,-23.79049999999189,0.2327499999996112,0.3851,0.3851,-5.501428571428571,-8.876731452833301,-3.9858445302465646,37.56276107266084,54.34639581044512,28.699561426503863,-61.81837834492157,-0.0618183783449215,-14.295176346283126,-23.06572553824852,-10.357009949135255
342.7349999999988,0.5960331249999903,-0.0243097187499853,0.2407125000001137,,-2.4309718749985307e-05,-24.309718749985308,-24.309718749985308,0.2379,0.3851,0.3851,-5.501428571428571,-8.876731452833301,-3.9858445302465646,36.90853298676497,53.496119040049535,28.172929379576587,-63.16754129361459,-0.0631675412936145,-14.295176346283126,-23.06572553824852,-10.357009949135255
342.78499999999883,0.594930000000082,-0.0250226874999786,0.2397749999998857,,-2.502268749997869e-05,-25.02268749997869,-25.02268749997869,0.2379,0.3861093749999682,0.3861093749999682,-5.515848214285259,-8.899998009078226,-3.9962917175293255,36.123855222756575,52.47224903053176,27.542607116367783,-65.020153552088,-0.065020153552088,-14.332645039152704,-23.126182475964526,-10.384156422563144
342.83499999999884,0.5918741562500198,-0.0258485312499884,0.2422125000003442,,-2.584853124998848e-05,-25.848531249988465,-25.84046874999011,0.2370937500001645,0.3897249999998537,0.3897249999998537,-5.567499999997909,-8.983339822005089,-4.033713995195428,35.44368768731935,51.58114993844307,26.99739569164764,-67.16606563430193,-0.0671660656343019,-14.466859521041544,-23.342741847287797,-10.481396267009147
342.8849999999988,0.5910671250000198,-0.0263196249999884,0.2281500000003457,,-2.631962499998842e-05,-26.319624999988413,-26.24437499999007,0.2303750000001652,0.3946,0.3946,-5.637142857142857,-9.095710805733628,-4.084170998793288,35.27980603260481,51.36594415272514,26.86619130688117,-68.39017827058257,-0.0683901782705825,-14.647822867419688,-23.634732010887728,-10.612506169641064
342.93499999999875,0.5906045846153948,-0.0268401999999864,0.2158846153849196,,-2.684019999998648e-05,-26.84019999998648,-26.364569230767547,0.2293,0.3946,0.3946,-5.637142857142857,-9.095710805733628,-4.084170998793288,34.71431072388613,50.62184651396574,26.41393093463045,-69.74286536445614,-0.0697428653644561,-14.647822867419688,-23.634732010887728,-10.612506169641064
342.9849999999988,0.5917293906249396,-0.0267570468750151,0.2183734374996312,,-2.675704687501512e-05,-26.75704687501512,-26.68567187498656,0.2293,0.3957953124999669,0.3957953124999669,-5.654218749999527,-9.123263306550092,-4.09654266794397,34.89045330976315,50.85387088563964,26.5547233150304,-69.526796288983,-0.0695267962889829,-14.692193687923304,-23.706325752920115,-10.644653309226836
343.03499999999883,0.592296968750115,-0.0266411093749688,0.2366531249993092,,-2.6641109374968803e-05,-26.641109374968806,-27.1713437499918,0.2366531249993092,0.4012890624997979,0.4012890624997979,-5.7327008928542575,-9.24989676128264,-4.153403829687333,35.41566992225253,51.54437145711472,26.97496013062053,-69.22553871801013,-0.0692255387180101,-14.896125459021668,-24.03537620649544,-10.792404084106902
343.08499999999884,0.5875891562501154,-0.0279184531249686,0.2649343749993061,,-2.791845312496867e-05,-27.91845312496867,-27.50728124999176,0.2649343749993061,0.4068390624999825,0.4068390624999825,-5.811986607142607,-9.377826804297088,-4.210847187629697,34.46137467107857,50.28826908250689,26.211882279792828,-72.54465009499,-0.07254465009499,-15.102145268745138,-24.367795777364147,-10.94166766556526
343.1349999999988,0.5877583749999936,-0.0282081406249935,0.2872437499994726,,-2.82081406249936e-05,-28.2081406249936,-27.84321874999202,0.2872437499994726,0.4098390624991018,0.4098390624991018,-5.854843749987168,-9.446978178876886,-4.241897651372176,34.37657537891804,50.176329163013314,26.144176566113096,-73.29738801467818,-0.0732973880146781,-15.213507328018729,-24.54748203182903,-11.0223506825434
343.18499999999875,0.5856733750000765,-0.0278651718750149,0.3075171874995186,,-2.786517187501497e-05,-27.865171875014983,-28.132671874993328,0.2962515624999168,0.4488234374990533,0.4488234374990533,-6.41176339284362,-10.345585885267742,-4.6453919589770525,37.41153252318863,54.150121545201166,28.57773850184644,-72.4062015349207,-0.0724062015349207,-16.660634088273053,-26.882467474646585,-12.07080967951904
343.2349999999988,0.5838225625000033,-0.0282483437499565,0.3134515625003165,,-2.824834374995655e-05,-28.24834374995655,-28.7690468749716,0.2982,0.460568749999901,0.460568749999901,-6.579553571427156,-10.616320720114873,-4.766957758996631,37.7832374473404,54.63225202054789,28.87726321508174,-73.40185374636135,-0.0734018537463613,-17.09662815070312,-27.58595787845212,-12.386692095584946
343.28499999999883,0.5836128281250167,-0.0298367656249849,0.3020296875000834,,-2.9836765624984967e-05,-29.836765624984967,-29.836765624984967,0.2982,0.4639076923076288,0.4639076923076288,-6.627252747251839,-10.69328487021148,-4.801516328028223,36.34954699506041,52.76719243899699,27.72375566745185,-77.52928547086861,-0.0775292854708686,-17.220571981134267,-27.785945224227493,-12.47649074191246
343.33499999999884,0.5829401718750161,-0.0304422343749854,0.2986703125000807,,-3.044223437498544e-05,-30.442234374985443,-30.442234374985443,0.2982,0.4675999999998076,0.4675999999998076,-6.679999999997251,-10.778394254331715,-4.839732283413468,35.98921300113884,52.29611780673257,27.43459473374547,-79.10256456393387,-0.0791025645639338,-17.35763297719875,-28.007097537472266,-12.57579291668048
343.3849999999988,0.5816897031250323,-0.0312788281249789,0.2918171875001783,,-3.127882812497899e-05,-31.27882812497899,-31.27882812497899,0.2975953125000169,0.4755999999998097,0.4755999999998097,-6.794285714282996,-10.962797919932036,-4.922533520084413,35.69072780843342,51.90518901084186,27.195294852980613,-81.27640996264829,-0.0812764099626482,-17.654598468682252,-28.48626088285277,-12.790947628685425
