Repository: DunklesArchipel/ORR_on_Ru0001

This project contains the evaluated data files for the article "Impact of the potential dependent surface adlayer composition on the ORR activity and H2O2 formation on Ru(0001) in acid electrolytes".

The subfolders contain the final figures found in the submitted manuscript (and supporting information).

Among the final PNG, also the SVG files are included which are based on the raw PNG obtained from the data evaluation. The CSV contain the data for the individual traces in the figures, where ***r*** and ***b*** refer to the red and blue curves, respectively.

File: data/SI/figure_S8/figure_S8_ORR_HClO4_Ru_poly_r.csv (part 4 of 9)
t,E,current1_mA,coll_current,potential2,current1,current1_muA,cur1muA_filt,coll_cur_filt,coll_cur_norm,coll_cur_norm_filt,cur_H2O2,cur_H2O2_min,cur_H2O2_max,yield,yield_min,yield_max,j,current1_mA_geo,cur_H2O2_uAcm,cur_H2O2_min_uAcm,cur_H2O2_max_uAcm
343.43499999999875,0.5801888437500408,-0.0322309843749745,0.2855734375001362,,-3.2230984374974506e-05,-32.230984374974504,-32.230984374974504,0.2973,0.4775953124999669,0.4775953124999669,-6.822790178570954,-11.008790787312918,-4.943185312904159,34.94049042156696,50.91974112258796,26.594731526799787,-83.75053851420141,-0.0837505385142014,-17.72866583834127,-28.605770959434604,-12.844610239476808
343.4849999999988,0.5792202499999864,-0.0329571562499983,0.2854328124996958,,-3.2957156249998315e-05,-32.957156249998306,-32.957156249998306,0.2973,0.4880781249995961,0.4880781249995961,-6.972544642851371,-11.250424418654422,-5.051684042748999,34.92410154316965,50.8981683615725,26.581626820710653,-85.63745840717036,-0.0856374584071703,-18.117795034101388,-29.23364339772432,-13.12653855252168
343.53499999999883,0.5797066562500491,-0.0330310781249901,0.2977843749994102,,-3.303107812499018e-05,-33.031078124990174,-33.023,0.2977843749994102,0.5019140624997674,0.5019140624997674,-7.170200892853821,-11.569349117660412,-5.194888134688472,35.67150632033976,51.87999233602343,27.17989180128652,-85.82954055913079,-0.0858295405591307,-18.631394531585425,-30.06235266010633,-13.49864694604255
343.58499999999884,0.5776894687500493,-0.0334349843749901,0.3220031249994076,,-3.343498437499012e-05,-33.43498437499012,-33.023,0.3220031249994076,0.5112828124998146,0.5112828124998146,-7.304040178568778,-11.785303097923071,-5.291856145446548,35.85770773164332,52.12396363018449,27.329139554536944,-86.87906996701982,-0.0868790699670198,-18.97916896262908,-30.62349785911322,-13.75061328455579
343.6349999999988,0.5780605156249711,-0.0332411093750096,0.3342546874998076,,-3.324110937500966e-05,-33.241109375009664,-33.321890624990345,0.3342546874998076,0.5193296874998138,0.5193296874998138,-7.418995535711624,-11.970787253751457,-5.375142545613582,36.492751565701845,52.95414767508937,27.83875844119897,-86.3752958512838,-0.0863752958512838,-19.27787448628913,-31.1054688022204,-13.96702866870131
343.68499999999875,0.5772290625000797,-0.0337654687499601,0.3429484374997668,,-3.3765468749960186e-05,-33.76546874996018,-33.94214062497843,0.3429484374997668,0.5211,0.5211,-7.444285714285713,-12.011593768037994,-5.393465553652259,36.128755490375326,52.47865680903136,27.54653899329793,-87.73781644687483,-0.0877378164468748,-19.343589701501266,-31.21150240971513,-14.014640053218338
343.7349999999988,0.5742721230769655,-0.0351963076922929,0.3539123076918666,,-3.519630769229296e-05,-35.19630769229296,-34.71853846153028,0.3533169230765637,0.521446153846137,0.521446153846137,-7.449230769230528,-12.01957277279916,-5.397048299469577,34.93556905584167,50.91326331057421,26.59079628974151,-91.45577710713022,-0.0914557771071302,-19.356439169882133,-31.23223543908156,-14.023949632102712
343.7849999999988,0.5725505846154266,-0.0357924615384469,0.3717584615380252,,-3.579246153844697e-05,-35.79246153844697,-35.0493076922996,0.3678553846150291,0.522,0.522,-7.457142857142856,-12.032339180418026,-5.402780692777738,34.48421302971855,50.318408020764615,26.23011979127337,-93.00485190645522,-0.0930048519064552,-19.376998319293147,-31.265408286070432,-14.038844958318888
343.8349999999988,0.5715155625000231,-0.035035562500023,0.3851749999996859,,-3.5035562500023074e-05,-35.03556250002308,-35.621812499985154,0.3725562499999177,0.522,0.522,-7.457142857142856,-12.032339180418026,-5.402780692777738,35.09846122746473,51.12757845934748,26.721078393437185,-91.03808907565252,-0.0910380890756525,-19.376998319293147,-31.265408286070432,-14.038844958318888
343.8849999999988,0.5721074374999603,-0.0355064999999652,0.3805968750003981,,-3.550649999996522e-05,-35.50649999996522,-36.1466562499884,0.3759156249999173,0.522,0.522,-7.457142857142856,-12.032339180418026,-5.402780692777738,34.713736365160734,50.62108956746732,26.413471961809176,-92.26179570427506,-0.092261795704275,-19.376998319293147,-31.265408286070432,-14.038844958318888
343.93499999999875,0.5723442500000687,-0.0366174999999879,0.3734749999996903,,-3.661749999998797e-05,-36.61749999998797,-36.61749999998797,0.3799249999998621,0.5307671874996451,0.5307671874996451,-7.582388392852073,-12.234426869410465,-5.4935224386647965,34.30953637466807,50.08779654533664,26.09066282666372,-95.14867148841738,-0.0951486714884173,-19.702442337388074,-31.790522647558827,-14.27463267101626
343.9849999999988,0.5697673749999966,-0.0371470312499516,0.3848843750001337,,-3.7147031249951617e-05,-37.14703124995162,-37.14703124995162,0.3851,0.5496890624992976,0.5496890624992976,-7.852700892847108,-12.670584758156233,-5.689366769927777,34.901100601790006,50.867888805012605,26.563236093228344,-96.5246309325536,-0.0965246309325536,-20.404835326020528,-32.92385626327171,-14.783523991784095
344.0349999999988,0.5699017499999968,-0.0390978124999531,0.3794937500001295,,-3.909781249995317e-05,-39.09781249995315,-39.09781249995315,0.3851,0.5775312499994647,0.5775312499994647,-8.25044642856378,-13.312359937326358,-5.977537714507473,34.850051998827354,50.80067215293968,26.522423835055733,-101.59363466853289,-0.1015936346685328,-21.438356437890608,-34.59147572643272,-15.532321220932165
344.0849999999988,0.5674806250000772,-0.0402814687499774,0.3879374999996937,,-4.028146874997749e-05,-40.28146874997749,-40.28146874997749,0.3861093749999682,0.5997187499994822,0.5997187499994822,-8.567410714278315,-13.823791978640024,-6.207181769337168,35.07720466975029,51.09962244883262,26.70407379004588,-104.669303943847,-0.104669303943847,-22.261971668177303,-35.92040531713719,-16.129039367508692
344.1349999999988,0.5661248749999839,-0.0410612499999854,0.3916750000001463,,-4.106124999998547e-05,-41.06124999998548,-41.06124999998548,0.3897249999998537,0.6098406249998438,0.6098406249998438,-8.712008928569196,-14.057105835241837,-6.311944740269473,35.00678523411357,51.006985321785095,26.64774784507389,-106.69552501273104,-0.106695525012731,-22.63770261620432,-36.52665925297412,-16.401260505090224
344.18499999999875,0.5666099230769298,-0.0416377692307575,0.3882615384613544,,-4.163776923075755e-05,-41.63776923075755,-41.63776923075755,0.3946,0.6175749999997857,0.6175749999997857,-8.822499999996937,-14.235386722881389,-6.391996717128456,34.968105142886586,50.95608608432028,26.61681393186049,-108.19358028399492,-0.1081935802839949,-22.92480792535117,-36.98991287789895,-16.609271408296514
344.2349999999988,0.5663445384615451,-0.0421016153846038,0.3955692307690487,,-4.210161538460382e-05,-42.10161538460383,-42.10161538460383,0.3946,0.6252937499999001,0.6252937499999001,-8.932767857141428,-14.413307447115542,-6.4718869728238495,35.00686121679071,51.00708529686244,26.6478086146662,-109.39886041817942,-0.1093988604181794,-23.21133322377888,-37.45223063692516,-16.81686208746055
344.2849999999988,0.5641397187500604,-0.0431162031249731,0.4035421874997988,,-4.311620312497311e-05,-43.116203124973104,-43.116203124973104,0.3957953124999669,0.6293562499998997,0.6293562499998997,-8.990803571427136,-14.506949933553171,-6.5139344758208,34.509000387651355,50.35111465982729,26.249915034354448,-112.0352139541828,-0.1120352139541828,-23.362136012422784,-37.69555577325111,-16.926120339650527
344.3349999999988,0.5643040312499561,-0.0439837031249814,0.3945390625004882,,-4.3983703124981424e-05,-43.98370312498143,-43.98370312498143,0.4012890624997979,0.6384124999997751,0.6384124999997751,-9.120178571425356,-14.715700645624366,-6.607668063269641,34.34844414412163,50.13918268448707,26.12171960582935,-114.28936763799577,-0.1142893676379957,-23.698310228949,-38.2379836540688,-17.16968219722146
344.3849999999988,0.5644518125000728,-0.0445176874999967,0.3885531249995041,,-4.451768749999669e-05,-44.5176874999967,-44.5176874999967,0.4068390624999825,0.653614062499567,0.653614062499567,-9.337343749993812,-15.066103626601029,-6.765006585058777,34.675845629540724,50.57114809828085,26.38319497738789,-115.67689829624092,-0.1156768982962409,-24.262602663832325,-39.14848759686996,-17.57851817242983
344.43499999999875,0.5615086093750651,-0.0446642031249918,0.4098390624990575,,-4.466420312499186e-05,-44.664203124991865,-44.664203124991865,0.4098390624990575,0.672826562499485,0.672826562499485,-9.611808035706929,-15.508960554767306,-6.963858930000444,35.41825506391239,51.54776517088514,26.977030137535657,-116.05761153637444,-0.1160576115363744,-24.97578385196994,-40.29922831850515,-18.095225660476867
344.4849999999988,0.5588187656250654,-0.0450009218749918,0.4488234374990533,,-4.500092187499182e-05,-45.00092187499183,-45.00092187499183,0.4488234374990533,0.6924046874998069,0.6924046874998069,-9.891495535711526,-15.960245306722276,-7.1664955502160135,36.03956977046089,52.36200697781161,27.47498689384263,-116.93255771587192,-0.1169325577158719,-25.70253729110049,-41.47186830243386,-18.62176639123185
344.5349999999988,0.5579119531250099,-0.0454948593749868,0.4626406249998362,,-4.549485937498687e-05,-45.49485937498687,-45.49485937498687,0.460568749999901,0.700451562499806,0.700451562499806,-10.006450892854373,-16.145729462550655,-7.249781950383048,36.05843121383872,52.38668146115543,27.49011754828613,-118.21602864979296,-0.1182160286497929,-26.001242814760545,-41.95383924554103,-18.83818177537737
344.5849999999988,0.5582399999999743,-0.0462605384615143,0.47065384615362,,-4.626053846151432e-05,-46.26053846151432,-46.26053846151432,0.4639076923076288,0.7112531249997238,0.7112531249997238,-10.160758928567482,-16.39471042745007,-7.36157979200448,36.01745935871947,52.333078930080525,27.457250969459405,-120.20560597947345,-0.1202056059794734,-26.40220422933266,-42.60080334839053,-19.12868265898645
344.6349999999988,0.5586906153846632,-0.0473728461538079,0.4757153846156714,,-4.737284615380794e-05,-47.372846153807934,-47.372846153807934,0.4675999999998076,0.7183140624999199,0.7183140624999199,-10.261629464284573,-16.5574682721514,-7.434661586638522,35.609344421842046,51.79848846614816,27.1300845199788,-123.0958797340476,-0.1230958797340476,-26.6643110762176,-43.02372115265501,-19.31858190577885
344.68499999999875,0.5567036923077419,-0.0489620769230373,0.4637923076926049,,-4.896207692303732e-05,-48.96207692303732,-48.96207692303732,0.4755999999998006,0.7215109374999332,0.7215109374999332,-10.307299107141905,-16.631157705709942,-7.467749737073954,34.781196623003275,50.70997885632882,26.46738499500905,-127.22541332811444,-0.1272254133281144,-26.782981270666347,-43.21519931762617,-19.404559745771785
344.7349999999988,0.553841562500074,-0.050270609374968,0.4723031249997306,,-5.027060937496808e-05,-50.27060937496808,-50.27060937496808,0.4775953124999669,0.724245312499933,0.724245312499933,-10.3463616071419,-16.694186302350655,-7.496050941014209,34.13684794707225,49.859590053240616,25.9528624296817,-130.6255669268236,-0.1306255669268236,-26.884483147638207,-43.37897585169172,-19.478098953976573
344.7849999999988,0.5525503750000067,-0.0512147031249814,0.4872015624995627,,-5.121470312498144e-05,-51.21470312498143,-51.21470312498143,0.4880781249995961,0.7486468749993879,0.7486468749993879,-10.694955357134113,-17.256653498759867,-7.74861088497142,34.55019982132083,50.40546689789527,26.282820140209463,-133.0787454910161,-0.1330787454910161,-27.79028589771496,-44.84051764166014,-20.134362847981507
344.8349999999988,0.5521442968750165,-0.0518631718749884,0.5019140624997674,,-5.186317187498841e-05,-51.8631718749884,-51.8631718749884,0.5019140624997674,0.7645765624997078,0.7645765624997078,-10.922522321424395,-17.62384009462561,-7.9134856130724,34.7930287662518,50.72556610243175,26.476842117353115,-134.76375785026886,-0.1347637578502688,-28.38160683242868,-45.79463293584984,-20.562781263788903
344.8849999999988,0.5515362343749902,-0.0523180937499951,0.5138281249987797,,-5.231809374999512e-05,-52.31809374999512,-52.31809374999512,0.5112828124998053,0.776128124999732,0.776128124999732,-11.087544642853311,-17.890108903177506,-8.033046070632832,34.97337121395149,50.96301636307184,26.62102520187083,-135.94584870950075,-0.1359458487095007,-28.810408761831315,-46.48651860233513,-20.873452901651294
344.93499999999875,0.5519401406249902,-0.0525196562499951,0.5642968749987743,,-5.25196562499951e-05,-52.5196562499951,-52.5196562499951,0.5193296874998046,0.7862421874998506,0.7862421874998506,-11.232031249997863,-18.123242678069023,-8.137728180979938,35.23681235888573,51.3094534711096,26.83178068859943,-136.46959839467556,-0.1364695983946755,-29.185849704486536,-47.09230460520302,-21.14546392720286
344.9849999999988,0.5493008281250853,-0.0539277812499573,0.5643703125003449,,-5.392778124995735e-05,-53.92778124995736,-53.92778124995736,0.5211,0.7922578124998554,0.7922578124998554,-11.317968749997933,-18.261905590678715,-8.199990829648554,34.69335167426442,50.5942230529222,26.397182951101783,-140.12853805565953,-0.1401285380556595,-29.409153833824835,-47.45261298014754,-21.307250185253544
345.0349999999988,0.547088538461561,-0.0556627692307273,0.5433769230776001,,-5.566276923072738e-05,-55.662769230727385,-55.662769230727385,0.521446153846137,0.8012296874997729,0.8012296874997729,-11.446138392853896,-18.46871142034025,-8.292851122804814,34.11212847348408,49.82690554171271,25.933142629103774,-144.63681419189749,-0.1446368141918974,-29.742195992434624,-47.98998718505944,-21.548542832972423
345.0849999999988,0.5462940769230833,-0.057291692307662,0.5185923076926092,,-5.729169230766205e-05,-57.29169230766204,-57.29169230766204,0.522,0.8161203124995455,0.8161203124995455,-11.658861607136366,-18.81194714946989,-8.446971393402832,33.81803610031361,49.43770701023146,25.69864039772383,-148.8694861855401,-0.1488694861855401,-30.294946213878728,-48.88186739627141,-21.94901634964728
345.1349999999988,0.5460294615384681,-0.0585501538461224,0.5060538461541587,,-5.855015384612249e-05,-58.55015384612248,-58.55015384612248,0.522,0.8305187499998969,0.8305187499998969,-11.864553571427097,-19.14383773121756,-8.595997447297593,33.69907795276893,49.28009835139165,25.603842608146483,-152.1395331167566,-0.1521395331167566,-30.829426097489364,-49.74426783138629,-22.33625280886084
345.18499999999875,0.5467293281249798,-0.0595232656249764,0.5168937499996642,,-5.952326562497648e-05,-59.52326562497648,-59.52326562497648,0.522,0.8347421874996915,0.8347421874996915,-11.924888392852736,-19.24118990076703,-8.639710678295762,33.38053601742318,48.85754563358394,25.35015677676916,-154.66811352141883,-0.1546681135214188,-30.98620299659887,-49.9972323865621,-22.44983936872821
345.2349999999988,0.5451178750000777,-0.0606317812499696,0.5307671874996451,,-6.0631781249969607e-05,-60.6317812499696,-60.6317812499696,0.5307671874996451,0.8468515624997011,0.8468515624997011,-12.097879464281444,-19.52031654303329,-8.765044581459856,33.26807617544934,48.70818626218757,25.260649824967107,-157.54853378610875,-0.1575485337861087,-31.43571130890323,-50.722528465995865,-22.77551300506399
345.2849999999988,0.5425729062500368,-0.0616137499999866,0.5496890624992976,,-6.16137499999866e-05,-61.61374999998661,-61.61374999998661,0.5496890624992976,0.8651523809518858,0.8651523809518858,-12.359319727884085,-19.9421587937918,-8.954460881451224,33.41572757045524,48.90426478899861,25.37817175638952,-160.10012857022264,-0.1601001285702226,-32.11505025217847,-51.81866364008938,-23.26770142050568
345.3349999999988,0.5411255156250226,-0.0621795156249756,0.5779343749993027,,-6.217951562497566e-05,-62.17951562497568,-62.17951562497568,0.5775312499994647,0.880974999999741,0.880974999999741,-12.585357142853448,-20.30687741276945,-9.11822743451814,33.66649785370557,49.23691451383306,25.57788519872083,-161.57024115550405,-0.161570241155504,-32.70239673244114,-52.76636602454558,-23.69324030105622
345.3849999999988,0.5401841093750229,-0.0631881093749753,0.6068406249992925,,-6.318810937497531e-05,-63.18810937497532,-63.18810937497532,0.599718749999457,0.8930307692303372,0.8930307692303372,-12.757582417576243,-20.584768417488576,-9.243006509682216,33.596592819047714,49.14423130714116,25.522198289478737,-164.19101961891684,-0.1641910196189168,-33.14991516178795,-53.48845136400391,-24.017472245657004
345.43499999999875,0.5413407812499573,-0.0634630156249983,0.607959375000164,,-6.346301562499834e-05,-63.46301562499835,-63.46301562499835,0.6098406249998362,0.910184615384188,0.910184615384188,-13.002637362631257,-20.980172431227736,-9.420551469082415,34.009092591505855,49.69062138501496,25.850961594462103,-164.90534922835394,-0.1649053492283539,-33.786677706026616,-54.515888152656366,-24.47881359928299
345.4849999999988,0.5406681250000758,-0.064068484374972,0.6123343749996211,,-6.4068484374972e-05,-64.068484374972,-64.068484374972,0.6175749999997857,0.935524999999344,0.935524999999344,-13.364642857133482,-21.564279907572185,-9.682828367063887,34.51918664494337,50.36455400743839,26.258050215138702,-166.4786283213495,-0.1664786283213495,-34.72733017747895,-56.033661085834346,-25.160326493528867
345.5349999999988,0.5382254375000033,-0.0654482968749454,0.6252937499999001,,-6.544829687494539e-05,-65.4482968749454,-65.4482968749454,0.6252937499999001,0.9492781249998472,0.9492781249998472,-13.561116071426383,-21.881295740516133,-9.825175336830318,34.3278492162221,50.11198400264172,26.1052799828019,-170.0639994219332,-0.1700639994219332,-35.237855618129856,-56.85741025891882,-25.530207699610173
345.5849999999988,0.5380910625000033,-0.0676678281249451,0.6293562499998997,,-6.766782812494517e-05,-67.66782812494516,-67.66782812494516,0.6293562499998997,0.9562749999997848,0.9562749999997848,-13.661071428568356,-22.04257691523307,-9.897594074683656,33.59462996195964,49.141628343693135,25.52063482413693,-175.83133607147434,-0.1758313360714743,-35.49758442103044,-57.27649101294116,-25.7183840278034
345.6349999999988,0.5353019218750743,-0.0689385468749696,0.6384124999997645,,-6.893854687496961e-05,-68.9385468749696,-68.9385468749696,0.6384124999997645,0.9665578124991708,0.9665578124991708,-13.807968749988156,-22.27960045492896,-10.004022773609206,33.37413943221903,48.849052753401786,25.345064945676764,-179.13323273018364,-0.1791332327301836,-35.87928947949444,-57.8923843675818,-25.99493347304161
345.68499999999875,0.5350947031249699,-0.0693943437499983,0.6536140624995463,,-6.939434374999832e-05,-69.39434374999831,-69.39434374999831,0.6536140624995463,1.0008546874991673,1.0008546874991673,-14.297924107130962,-23.07015913850818,-10.359000731602675,34.16784960717969,49.90057463743926,25.977595795979408,-180.31759723151688,-0.1803175972315168,-37.15241302208436,-59.9466100377182,-26.91732525595308
345.7349999999988,0.5348739218750631,-0.0697171406249817,0.672826562499485,,-6.971714062498174e-05,-69.71714062498172,-69.71714062498172,0.672826562499485,1.0188812499996722,1.0188812499996722,-14.555446428566745,-23.485679663916383,-10.545578440098614,34.54372753340995,50.396929172569024,26.27765060276073,-181.1563681420185,-0.1811563681420185,-37.82157139617424,-61.02631853689953,-27.40213773885737
345.7849999999988,0.5327085312499678,-0.0705511249999596,0.6924046874998069,,-7.055112499995965e-05,-70.55112499995965,-70.55112499995965,0.6924046874998069,1.025912499999985,1.025912499999985,-14.655892857142634,-23.647753198142578,-10.618352964519651,34.40067080324657,50.20814186005666,26.1634132208325,-183.32343321531064,-0.1833234332153106,-38.08257622268493,-61.44745819594398,-27.591238559963813
345.8349999999988,0.5340538437499676,-0.0722323749999594,0.700451562499806,,-7.223237499995948e-05,-72.23237499995949,-72.23237499995949,0.700451562499806,1.0278781249998348,1.0278781249998348,-14.683973214283352,-23.69306175503857,-10.63869748712201,33.788748643899225,49.39891348225543,25.67529818992132,-187.6920740001796,-0.1876920740001795,-38.155541571954,-61.56519012728043,-27.64410274505786
345.8849999999988,0.5314279218750886,-0.0736381562499659,0.7112531249997108,,-7.36381562499659e-05,-73.6381562499659,-73.6381562499659,0.7112531249997108,1.0345968749998262,1.0345968749998262,-14.779955357140372,-23.84793202106985,-10.708237588232269,33.431963403191446,48.92581586567845,25.39109759398582,-191.34492354865995,-0.1913449235486599,-38.40494618394171,-61.96761246812672,-27.824799085217983
345.93499999999875,0.5289474062500403,-0.0755281093749412,0.7183140624999161,,-7.552810937494122e-05,-75.52810937494121,-75.52810937494121,0.7183140624999161,1.0375703124999336,1.0375703124999336,-14.822433035713336,-23.916471117876487,-10.739013126003842,32.81094421844977,48.10009957174857,24.89711680341765,-196.25586856175048,-0.1962558685617504,-38.515322225018544,-62.14570775060557,-27.904767721343003
345.9849999999988,0.5280678437499704,-0.0774448906249835,0.7215109374999332,,-7.744489062498358e-05,-77.4448906249836,-77.4448906249836,0.7215109374999332,1.0438109374998086,1.0438109374998086,-14.911584821425835,-24.0603203835782,-10.803604559452484,32.2913683081776,47.40706441474961,24.484507156463923,-201.2365250641196,-0.2012365250641196,-38.74697850879999,-62.51949259463117,-28.07260520566533
346.0349999999988,0.5292787812499703,-0.0781175468749834,0.724245312499933,,-7.81175468749835e-05,-78.11754687498349,-78.11754687498349,0.724245312499933,1.0597843749993094,1.0597843749993094,-15.139776785704417,-24.428515436971303,-10.968932106808028,32.468821088603704,47.64398531980186,24.62535781451185,-202.98438738557496,-0.2029843873855749,-39.33992347351486,-63.47622831331682,-28.50220024878197
346.0849999999988,0.527193703125053,-0.0794486406249668,0.7486468749993879,,-7.944864062496687e-05,-79.44864062496686,-79.44864062496686,0.7486468749993879,1.087682812499548,1.087682812499548,-15.538325892850684,-25.07158720441684,-11.257685247583806,32.716753597844445,47.97461261822561,24.822271521396903,-206.44316534522525,-0.2064431653452252,-40.37553262399959,-65.14721689375436,-29.252510284500747
346.1349999999988,0.5273956562499693,-0.0800877031249915,0.7645765624996941,,-8.008770312499149e-05,-80.08770312499148,-80.08770312499148,0.7645765624996941,1.1065109374995246,1.1065109374995246,-15.807299107136064,-25.50558411271382,-11.452559251857902,32.96793104790225,48.3091014209969,25.02190610883428,-208.10373605254907,-0.208103736052549,-41.074445548290754,-66.27493531403296,-29.758880260995987
346.18499999999875,0.5266854218750836,-0.0813562968749364,0.776128124999732,,-8.13562968749365e-05,-81.35629687493649,-81.35629687493649,0.776128124999732,1.1204062499996752,1.1204062499996752,-16.00580357142393,-25.82587743267496,-11.59637788422558,32.87892002749466,48.19062050104532,24.95114404027961,-211.4001110089447,-0.2114001110089446,-41.59024908653112,-67.10720086686773,-30.13258550589447
346.2349999999988,0.5237741875000034,-0.0837799687499599,0.7862421874998506,,-8.377996874995993e-05,-83.77996874995992,-83.77996874995992,0.7862421874998506,1.127006153846121,1.127006153846121,-16.10008791208744,-25.9780082404117,-11.66468790927494,32.23884416998971,47.3368933224609,24.44283067814108,-217.69789646760236,-0.2176978964676023,-41.835242047719,-67.5025048676492,-30.310085557312213
346.2849999999988,0.5236398125000032,-0.0853940312499611,0.7922578124998554,,-8.539403124996117e-05,-85.39403124996119,-85.39403124996119,0.7922578124998554,1.13510624999927,1.13510624999927,-16.215803571418142,-26.16471916820613,-11.748525156604206,31.91778354905117,46.90751567246886,24.18821491053572,-221.8919540240834,-0.2218919540240833,-42.13592317711687,-67.98766351397992,-30.52793228919255
346.3349999999988,0.522117343750042,-0.086834749999966,0.8012296874997729,,-8.683474999996604e-05,-86.83474999996605,-86.83474999996605,0.8012296874997729,1.1647156249993194,1.1647156249993194,-16.63879464284742,-26.847228828973908,-12.054986764986358,32.16048063354526,47.23216310189602,24.38066306848291,-225.6355868513234,-0.2256355868513234,-43.235043502042686,-69.76112941143568,-31.32425685804009
346.3849999999988,0.5207590468750273,-0.0881688593749677,0.8184765624994214,,-8.81688593749677e-05,-88.16885937496771,-88.16885937496771,0.8161203124995241,1.169124999999919,1.169124999999919,-16.701785714284554,-26.94886694311351,-12.100624477860794,31.852165494109748,46.81966505949088,24.13620577846317,-229.10220075592343,-0.2291022007559234,-43.39872252881615,-70.02523077097618,-31.442844084087035
346.43499999999875,0.5198042031250171,-0.0896076874999539,0.8332812500001031,,-8.960768749995391e-05,-89.6076874999539,-89.6076874999539,0.8305187499998969,1.1884749999993478,1.1884749999993478,-16.978214285704972,-27.39489330927101,-12.30089996905268,31.85827393917005,46.827844513855545,24.141046941296768,-232.8409208922695,-0.2328409208922695,-44.11700781132048,-71.18420711258078,-31.963249543733497
346.4849999999988,0.519145,-0.0914179374999606,0.8296234374995881,,-9.14179374999606e-05,-91.4179374999606,-91.4179374999606,0.8347421874996915,1.213756249999442,1.213756249999442,-17.339374999992028,-27.97763770564281,-12.562564814627,31.88636166418617,46.86545151688297,24.16330857225447,-237.5447614756682,-0.2375447614756682,-45.05546516526962,-72.69843815326118,-32.64317205159522
346.5349999999988,0.519145,-0.0929648124999618,0.8457953124996008,,-9.29648124999618e-05,-92.9648124999618,-92.9648124999618,0.8468515624997011,1.234218749999935,1.234218749999935,-17.6316964285705,-28.44930770657238,-12.774354852804448,31.884725113636524,46.86326048103474,24.162011433637904,-241.56423580375744,-0.2415642358037574,-45.81504721147286,-73.92404814764649,-33.19349746340848
346.5849999999988,0.5181336666666997,-0.0938221587301438,0.8651523809518858,,-9.382215873014388e-05,-93.82215873014388,-93.82215873014388,0.8651523809518858,1.2368749999999349,1.2368749999999349,-17.669642857141927,-28.51053548616621,-12.80184745091784,31.696757260323828,46.61147319416272,24.01306780609725,-243.7920054441604,-0.2437920054441604,-45.91364903481696,-74.08314535216729,-33.264935551378855
346.6349999999988,0.5168421250000304,-0.0952396249999424,0.8809749999997288,,-9.523962499994252e-05,-95.23962499994248,-95.23962499994248,0.8809749999997288,1.253115624999528,1.253115624999528,-17.90165178570754,-28.88488933386177,-12.969940430202216,31.64477597265024,46.541796338767575,23.97189264857557,-247.4752179095396,-0.2474752179095396,-46.516512182942215,-75.05588437790148,-33.7017164256997
346.68499999999875,0.5159004615384581,-0.0971483846153746,0.8930307692303372,,-9.714838461537462e-05,-97.14838461537462,-97.14838461537462,0.8930307692303372,1.2662246153844037,1.2662246153844037,-18.088923076920047,-29.187057568773,-13.105620507124083,31.39421327895108,46.20565229229925,23.77350463153328,-252.43503061109408,-0.252435030611094,-47.00312690450421,-75.84105283882353,-34.054274057066294
346.7349999999988,0.5160327692307659,-0.0975453076922978,0.910184615384188,,-9.75453076922978e-05,-97.5453076922978,-97.5453076922978,0.910184615384188,1.27749531249954,1.27749531249954,-18.24993303570772,-29.446852301510702,-13.222273964533676,31.52104166107389,46.375858640322974,23.87390564415776,-253.4664146065156,-0.2534664146065156,-47.42150291802389,-76.51611595563077,-34.35739200605399
346.7849999999988,0.5135042031250706,-0.0995825781249445,0.935524999999344,,-9.958257812494452e-05,-99.58257812494452,-99.58257812494452,0.935524999999344,1.296323437499538,1.296323437499538,-18.5189062499934,-29.880849209808183,-13.417147968807996,31.36100506781312,46.16106621763608,23.747222108620303,-258.76015599052687,-0.2587601559905269,-48.12041584231584,-77.64383437591066,-34.86376198254981
346.8349999999988,0.5114302812500405,-0.101634999999951,0.9492781249998472,,-0.0001016349999999,-101.63499999995106,-101.63499999995106,0.9492781249998472,1.2967,1.2967,-18.52428571428571,-29.88952914798478,-13.42104544889826,30.832882542827743,45.45088181135507,23.3295788961648,-264.09326761039995,-0.2640932676104,-48.13439410081882,-77.66638874434393,-34.873889382092145
346.8849999999988,0.5104563749999931,-0.1034707812499584,0.9562749999997748,,-0.0001034707812499,-103.47078124995846,-103.47078124995846,0.9562749999997748,1.3038666666664107,1.3038666666664107,-18.626666666663013,-30.054724098412468,-13.495221556746648,30.511148241825467,45.01720329760077,23.07545993351332,-268.86344982058927,-0.2688634498205892,-48.4004256869299,-78.09563924123188,-35.06663214492298
346.93499999999875,0.5105476093750649,-0.1050243281249853,0.9665578124991708,,-0.0001050243281249,-105.02432812498536,-105.02432812498536,0.9665578124991708,1.3146531249997138,1.3146531249997138,-18.780758928567337,-30.30335690535068,-13.606863067908757,30.339236255201047,44.785155230517184,22.93977314243439,-272.9002606693321,-0.2729002606693321,-48.80082642446923,-78.74169867370583,-35.35672681195479
346.9849999999988,0.5078577656250653,-0.1056297968749852,1.0008546874991673,,-0.0001056297968749,-105.62979687498527,-105.62979687498527,1.0008546874991673,1.3289249999992976,1.3289249999992976,-18.984642857132823,-30.632330163464704,-13.754579180356057,30.46941092532108,44.96088653426198,23.042511314847488,-274.4735397623959,-0.2744735397623959,-49.3306082211744,-79.59651859491224,-35.740559456367954
347.0349999999988,0.5084195468749639,-0.1072846093749524,1.0188812499996722,,-0.0001072846093749,-107.28460937495242,-107.28460937495242,1.0188812499996722,1.3578312499992944,1.3578312499992944,-19.397589285704203,-31.29863247080938,-14.053763336295882,30.624017408577647,45.169433264728575,23.164581858601228,-278.77348407684536,-0.2787734840768454,-50.40362806344836,-81.32787052646229,-36.51797394310427
347.0849999999988,0.5089574375000099,-0.1088314843749719,1.030639062499753,,-0.0001088314843749,-108.831484374972,-108.831484374972,1.025912499999985,1.389256923076155,1.389256923076155,-19.846527472516488,-32.02300863447549,-14.3790239105434,30.84680465228038,45.46963032599552,23.34058045961944,-282.7929584049824,-0.2827929584049823,-51.57017061975673,-83.21012435675462,-37.36314664815572
347.1349999999988,0.5077848281251005,-0.1105218749999065,1.0378984375000704,,-0.0001105218749999,-110.52187499990652,-110.52187499990652,1.027878124999827,1.4190031249992852,1.4190031249992852,-20.271473214275503,-32.7086722185144,-14.686901698730676,30.997712790530805,45.67276025083528,23.45985974143062,-287.185350628893,-0.287185350628893,-52.67437005399019,-84.99178555998562,-38.16315108665702
347.18499999999875,0.5038840468751009,-0.1141531249999061,1.0351640625000706,,-0.0001141531249999,-114.15312499990615,-114.15312499990615,1.0345968749998262,1.4442374999995449,1.4442374999995449,-20.63196428570778,-33.29033612466189,-14.948081380810592,30.614609368233577,45.15674804532219,23.15715212874001,-296.62096511219727,-0.2966209651121972,-53.61108737576881,-86.50320900294909,-38.84181292238254
347.2349999999988,0.5045349218749772,-0.1163942031249477,1.028684375000163,,-0.0001163942031249,-116.39420312494774,-116.39420312494774,1.0375703124999336,1.4623093749996232,1.4623093749996232,-20.890133928566044,-33.70690112394744,-15.135128080681696,30.433382827092675,44.912262694690384,23.014072894539154,-302.4442901971848,-0.3024442901971848,-54.28192778094696,-87.5856315132408,-39.32784405501131
347.2849999999988,0.503967609375032,-0.118679578124944,1.0379499999995838,,-0.0001186795781249,-118.67957812494402,-118.67957812494402,1.0438109374998086,1.4777781249996216,1.4777781249996216,-21.111116071423165,-34.063462899229194,-15.295232034400849,30.203893317487783,44.6023107446686,22.83299676440556,-308.38271841054063,-0.3083827184105406,-54.85613839924493,-88.51213876309733,-39.743865861426976
347.3349999999988,0.5023161093750514,-0.120726812499963,1.0597843749993094,,-0.0001207268124999,-120.72681249996306,-120.72681249996306,1.0597843749993094,1.4992015624994377,1.4992015624994377,-21.4171651785634,-34.55728294981975,-15.516967924241722,30.13446721886532,44.50846411504545,22.77824040984261,-313.7023505811844,-0.3137023505811843,-55.65139110504458,-89.79530451084226,-40.32003505210543
347.3849999999988,0.500486578124973,-0.1222736874999611,1.0876828124995266,,-0.0001222736874999,-122.27368749996111,-122.27368749996111,1.0876828124995266,1.5267781249992018,1.5267781249992018,-21.81111607141717,-35.192935351021205,-15.802389609005909,30.27538717587542,44.69891423825842,22.8893953824238,-317.7218249092655,-0.3177218249092655,-56.6750520345653,-91.44701425352706,-41.06168847244562
347.43499999999875,0.501562359374973,-0.1238205624999609,1.1065109374995246,,-0.0001238205624999,-123.82056249996094,-123.82056249996094,1.1065109374995246,1.558423076922374,1.558423076922374,-22.26318681317677,-35.922365992568395,-16.129919753209727,30.48003206086193,44.97521903668914,23.050895564662184,-321.74129923735114,-0.3217412992373511,-57.849734372169536,-93.34240188201568,-41.91275853712544
347.4849999999988,0.4989987500000854,-0.1264148593749284,1.1214953124996416,,-0.0001264148593749,-126.41485937492844,-126.41485937492844,1.1204062499996752,1.5868846153839196,1.5868846153839196,-22.66978021977028,-36.57841749518492,-16.424501075981354,30.41195965110867,44.883345126355934,22.997164120776123,-328.4824448944766,-0.3284824448944766,-58.90624621687044,-95.04711763000402,-42.67821280098917
347.5349999999988,0.4966652615384984,-0.1290727230768595,1.1272938461538793,,-0.0001290727230768,-129.07272307685955,-129.07272307685955,1.127006153846121,1.5926015384614751,1.5926015384614751,-22.751450549449643,-36.71019519161693,-16.483672113578123,29.970787926629768,44.28706597161808,22.649189809917765,-335.3887656492008,-0.3353887656492008,-59.11846232580783,-95.38953512839451,-42.83196566827737
347.5849999999988,0.4953643125000199,-0.1314370624999535,1.1345312499991544,,-0.0001314370624999,-131.43706249995358,-131.43706249995358,1.13510624999927,1.597234374999853,1.597234374999853,-22.817633928569325,-36.8169841965924,-16.531622687912108,29.58436204131048,43.76356458515801,22.34475851011725,-341.5323788138124,-0.3415323788138124,-59.29043639825554,-95.6670208101857,-42.956562744674905
347.6349999999988,0.4945572812500194,-0.1333206562499545,1.1688281249991728,,-0.0001333206562499,-133.32065624995457,-133.32065624995457,1.1647156249992856,1.6035156249998297,1.6035156249998297,-22.90736607142614,-36.961769887160834,-16.596634596391777,29.3255534199912,43.41231297397459,22.14105458109172,-346.4267993213986,-0.3464267993213986,-59.523600709927216,-96.04323890558064,-43.12549281152188
347.68499999999875,0.496074499999961,-0.1347512499999658,1.1669750000000811,,-0.0001347512499999,-134.75124999996592,-134.75124999996592,1.169124999999919,1.610207812499863,1.610207812499863,-23.00296874999804,-37.11602787539714,-16.665899771521328,29.16304734323093,43.191500248596974,22.013226106386032,-350.14412286214434,-0.3501441228621443,-59.77201930368303,-96.44407027438422,-43.30547477080341
347.7349999999988,0.4946705312500686,-0.1371696874999298,1.1864593749992662,,-0.0001371696874999,-137.16968749992984,-137.16968749992984,1.1884749999993478,1.6155984374998669,1.6155984374998669,-23.079977678569524,-37.24028425163179,-16.72169357357502,28.805024525775,42.7043062706056,21.731812992942142,-356.42830706913315,-0.3564283070691331,-59.97212300399915,-96.76694401297084,-43.45045206697869
347.7849999999988,0.4923303750000394,-0.1395506249999606,1.213756249999442,,-0.0001395506249999,-139.55062499996066,-139.55062499996066,1.213756249999442,1.6403562499992457,1.6403562499992457,-23.43366071427493,-37.81096317377301,-16.977940760101944,28.755730175560306,42.63714997492632,21.693089280747465,-362.6150494744028,-0.3626150494744027,-60.89114999861568,-98.2498235456587,-44.11629706925054
347.8349999999988,0.4909422499999931,-0.1412534687499397,1.2342187499999322,,-0.0001412534687499,-141.25346874993969,-141.25346874993969,1.2342187499999322,1.673176562499154,1.673176562499154,-23.902522321416484,-38.56748641516422,-17.31763606796677,28.94538934538477,42.89543049057124,21.842108103936468,-367.0398004968077,-0.3670398004968077,-62.10946252763754,-100.21560988739444,-44.99897767972908
347.8849999999988,0.4912109999999931,-0.1436073749999394,1.2368749999999318,,-0.0001436073749999,-143.60737499993945,-143.60737499993945,1.2368749999999318,1.7066296874992664,1.7066296874992664,-24.380424107132374,-39.33859627463985,-17.663881083031303,29.02642243868296,43.0056983497029,21.90580207788993,-373.1563036031321,-0.3731563036031321,-63.35126549105187,-102.21929879845472,-45.898677364111904
347.93499999999875,0.4906889687500169,-0.145791968749946,1.253115624999528,,-0.0001457919687499,-145.79196874994602,-145.79196874994602,1.253115624999528,1.7362390624992632,1.7362390624992632,-24.803415178560897,-40.02110593540641,-17.97034269141291,29.07864750778428,43.07673827923721,21.94686009649766,-378.8328569739273,-0.3788328569739272,-64.45038581597574,-103.99276469590733,-46.69500193295804
347.9849999999988,0.4892807538462027,-0.1486671230768384,1.2662246153844037,,-0.0001486671230768,-148.6671230768384,-148.6671230768384,1.2662246153844037,1.7531218749996134,1.7531218749996134,-25.04459821428019,-40.41026249924476,-18.14508241060195,28.834667031257663,42.744680836496975,21.75510162170733,-386.3037961294697,-0.3863037961294697,-65.07708740494935,-105.00396781054454,-47.149054015626206
348.0349999999988,0.4874961562500296,-0.1517394687499507,1.27749531249954,,-0.0001517394687499,-151.7394687499507,-151.7394687499507,1.27749531249954,1.7677671874996452,1.7677671874996452,-25.253816964280645,-40.74784366285319,-18.296663658906297,28.53646889753184,42.338212479652974,21.5209125257112,-394.2871267541688,-0.3942871267541688,-65.62073145801189,-105.88115492700162,-47.54293001477195
348.0849999999988,0.4862852187500311,-0.1537566562499482,1.2963234374995167,,-0.0001537566562499,-153.7566562499482,-153.7566562499482,1.2963234374995167,1.7816687499996542,1.7816687499996542,-25.452410714280767,-41.06828104817481,-18.440546979738656,28.40527116784911,42.15916259768299,21.417940168449267,-399.5286836809898,-0.3995286836809897,-66.1367670005372,-106.71379482619146,-47.91680334928537
348.1349999999988,0.4848109062500369,-0.1581472812498894,1.2967,,-0.0001581472812498,-158.14728124988943,-158.14728124988943,1.2967,1.7954718749995278,1.7954718749995278,-25.64959821427897,-41.38644940401425,-18.583411457227765,27.91080924666016,41.48316103586526,21.03020270284878,-410.9374946524755,-0.4109374946524755,-66.64914847548654,-107.54053877014684,-48.288029272299774
348.18499999999875,0.4836020000000274,-0.1616312222221453,1.3038666666664107,,-0.0001616312222221,-161.6312222221453,-161.6312222221453,1.3038666666664107,1.815003124999525,1.815003124999525,-25.9286160714218,-41.83665366573364,-18.785562913943863,27.64836684369341,41.123596030252685,20.82462881685186,-419.9903342798209,-0.4199903342798209,-67.37416188242841,-108.71037115632936,-48.8133093309054
348.2349999999988,0.4825166562500268,-0.1649507499999094,1.3146531249997138,,-0.0001649507499999,-164.9507499999094,-164.9507499999094,1.3146531249997138,1.8554968749988685,1.8554968749988685,-26.507098214269547,-42.77005315745612,-19.20467948611746,27.68974838223057,41.18032715775155,20.85703314826745,-428.615954762466,-0.4286159547624659,-68.8773176787486,-111.13576124591458,-49.90236197079371
348.2849999999988,0.4815483750000098,-0.1682484999999624,1.3289249999992976,,-0.0001682484999999,-168.24849999996238,-168.24849999996238,1.3289249999992976,1.8897937499994568,1.8897937499994568,-26.997053571420807,-43.560611841049,-19.55965744411705,27.65446185851345,41.13195269308957,20.82940135328362,-437.1849868210738,-0.4371849868210737,-70.15044122136048,-113.1899869160865,-50.82475375372109
348.3349999999988,0.4811444687500103,-0.1697953749999604,1.3578312499992615,,-0.0001697953749999,-169.79537499996047,-169.79537499996047,1.3578312499992615,1.908690769230584,1.908690769230584,-27.267010989008327,-43.99619679294133,-19.75524451433349,27.67348101685392,41.15802734783213,20.844294326185263,-441.204461149155,-0.441204461149155,-70.85191154680336,-114.32183178514951,-51.33297659502409
