Repository: DunklesArchipel/ORR_on_Ru0001

This project contains the evaluated data files for the article "Impact of the potential dependent surface adlayer composition on the ORR activity and H2O2 formation on Ru(0001) in acid electrolytes".

The subfolders contain the final figures found in the submitted manuscript (and supporting information).

Among the final PNG, also the SVG files are included which are based on the raw PNG obtained from the data evaluation. The CSV contain the data for the individual traces in the figures, where ***r*** and ***b*** refer to the red and blue curves, respectively.

File: data/SI/figure_S8/figure_S8_ORR_HClO4_Ru_poly_b.csv (part 6 of 10)
t,E,current1_mA,coll_current,potential2,current1,current1_muA,cur1muA_filt,coll_cur_filt,coll_cur_norm,coll_cur_norm_filt,cur_H2O2,cur_H2O2_min,cur_H2O2_max,yield,yield_min,yield_max,j,current1_mA_geo,cur_H2O2_uAcm,cur_H2O2_min_uAcm,cur_H2O2_max_uAcm
397.1849999999986,0.4702764923076375,-0.2164391846154394,3.004706153846555,,-0.0002164391846154,-216.43918461543944,-216.43918461543944,3.004706153846555,2.7896000000002408,2.7896000000002408,-39.85142857143202,-64.30155819482191,-28.87279122715341,31.09862517077424,45.808497584748594,23.53965078792563,-562.4059773114531,-0.562405977311453,-103.55186688027749,-167.0842585341564,-75.02444807611064
397.23499999999865,0.4719692187499592,-0.2140834062500722,2.995065625000168,,-0.00021408340625,-214.0834062500723,-214.0834062500723,2.995065625000168,2.7849937500000737,2.7849937500000737,-39.78562500000105,-64.19538202173413,-28.82511582759975,31.34342523315518,46.13745979016687,23.73330962705597,-556.284609610602,-0.556284609610602,-103.38087971837808,-166.80836526418904,-74.90056602708458
397.2849999999986,0.4736101562499442,-0.2115612187500632,2.9889953125001663,,-0.00021156121875,-211.5612187500633,-211.5612187500633,2.9889953125001663,2.7831187500000203,2.7831187500000203,-39.75883928571457,-64.15216241260782,-28.805709287754446,31.64000485791271,46.53540001727954,23.968113685941315,-549.7308364182588,-0.5497308364182588,-103.31127843130966,-166.69606135511228,-74.85013914145699
397.33499999999856,0.4755923749999922,-0.2092846718750525,2.982737500000524,,-0.000209284671875,-209.28467187505245,-209.28467187505245,2.982737500000524,2.781309230769518,2.781309230769518,-39.73298901099311,-64.11045216522298,-28.786980483996267,31.91178398320556,46.89948468559994,24.183459222252186,-543.8153476290607,-0.5438153476290607,-103.24410783535532,-166.5876794441101,-74.80147331784373
397.38499999999857,0.4758611249999923,-0.2074682656250527,2.964612500000526,,-0.000207468265625,-207.46826562505268,-207.46826562505268,2.964612500000526,2.7713861538464384,2.7713861538464384,-39.591230769234826,-63.88172069539182,-28.68427510389481,32.049956667968225,47.08437362510288,24.293005711776964,-539.0955103498693,-0.5390955103498694,-102.87575640841904,-165.99333260224392,-74.5345987231453
397.4349999999986,0.4765282031249771,-0.2051049531250727,2.953887500000232,,-0.000205104953125,-205.10495312507268,-205.10495312507268,2.9578765625000782,2.7647430769232453,2.7647430769232453,-39.49632967033208,-63.72859472845413,-28.61551823082725,32.29445832740667,47.411191971603536,24.486959199438463,-532.9545655916214,-0.5329545655916215,-102.62916083298678,-165.59544273197682,-74.3559375603658
397.48499999999865,0.4779388461537871,-0.2018060923078087,2.9519415384613903,,-0.0002018060923078,-201.8060923078088,-201.8060923078088,2.9539584615386096,2.7567400000002795,2.7567400000002795,-39.382000000004,-63.54412013836966,-28.532685147528,32.65667025529876,47.89453119526592,24.774539018347053,-524.3826471321975,-0.5243826471321975,-102.33208112401076,-165.11609509300874,-74.14070009655163
397.5349999999986,0.4795918615384835,-0.1980053846154358,2.955550769230916,,-0.0001980053846154,-198.0053846154359,-198.0053846154359,2.9495,2.747967692307824,2.747967692307824,-39.25668131868319,-63.34191442658685,-28.44189040685384,33.0914098417938,48.47336449144014,25.12009950577169,-514.506705638507,-0.514506705638507,-102.006447040844,-164.59067405543078,-73.90477467965303
397.58499999999856,0.4787972461538688,-0.1961515384615913,2.950243076923228,,-0.0001961515384615,-196.1515384615913,-196.1515384615913,2.9495,2.74327538461552,2.74327538461552,-39.18964835165029,-63.23375458426371,-28.393324296883435,33.30453872721377,48.756622892327975,25.289667238946272,-509.68958271415977,-0.5096895827141598,-101.83226535833948,-164.30962632400602,-73.77857816588103
397.63499999999857,0.4786859999999999,-0.1934240606061429,2.9478060606061165,,-0.0001934240606061,-193.42406060614297,-193.42406060614297,2.9478060606061165,2.7325676923080127,2.7325676923080127,-39.036681318685886,-62.98693737031068,-28.28249802626427,33.585611914900646,49.129669060525096,25.513451835366823,-502.6023731979429,-0.502602373197943,-101.43478846974544,-163.66828461558487,-73.49060185904871
397.6849999999986,0.4791865384615119,-0.190530938461622,2.9426215384617658,,-0.0001905309384616,-190.530938461622,-190.530938461622,2.9426215384617658,2.7098430769239186,2.7098430769239186,-38.71204395605597,-62.46312457328776,-28.04729474418001,33.77380938581849,49.37912283314625,25.663392308393423,-495.0847456017121,-0.495084745601712,-100.59123514770678,-162.30718427434422,-72.87943834925038
397.73499999999865,0.480336107692255,-0.1878242615385198,2.934218461538743,,-0.0001878242615385,-187.82426153851983,-187.82426153851983,2.934218461538743,2.6870000000002285,2.6870000000002285,-38.38571428571755,-61.936581183498056,-27.81086536684869,33.93812686275411,49.59671060401814,25.79437382579461,-488.0515862275983,-0.4880515862275983,-99.74328445200214,-160.9389886296521,-72.26508889464763
397.7849999999986,0.482190723076871,-0.1857711846154424,2.924295384615664,,-0.0001857711846154,-185.7711846154424,-185.7711846154424,2.924295384615664,2.6779093750009104,2.6779093750009104,-38.25584821429872,-61.72703811193911,-27.7167759928418,34.152885686231336,49.88079302689073,25.965657186353088,-482.7167724993424,-0.4827167724993424,-99.4058342119004,-160.39450184386817,-72.02060254418855
397.83499999999856,0.4851646615383732,-0.1825980615385557,2.9156015384617886,,-0.0001825980615385,-182.59806153855567,-182.59806153855567,2.9156015384617886,2.645643750000922,2.645643750000922,-37.79491071429888,-60.98330067157888,-27.382821786346888,34.29774582007739,50.07222237222678,26.081252114724705,-474.4715770262732,-0.4744715770262732,-98.20811206363273,-158.4619387418952,-71.15283988737227
397.88499999999857,0.4848840000000612,-0.1801815000000554,2.9073500000002293,,-0.0001801815,-180.18150000005545,-180.18150000005545,2.9073500000002293,2.63690615384619,2.63690615384619,-37.67008791208843,-60.78189507664546,-27.29238631545403,34.58325759579057,50.4490692931165,26.30922551279536,-468.1922674076926,-0.4681922674076926,-97.88376649657354,-157.9385967663847,-70.9178480143365
397.9349999999986,0.4837488749999812,-0.1784489687500375,2.897840625000339,,-0.00017844896875,-178.44896875003758,-178.44896875003758,2.897840625000339,2.63375846153861,2.63375846153861,-37.625120879123,-60.70933932668299,-27.25980721348812,34.82612926306668,50.76916609328729,26.503300197869603,-463.6903749586881,-0.4636903749586881,-97.76692199742868,-157.75006441934363,-70.83319291034678
397.98499999999865,0.4846319230768302,-0.1769788923077739,2.8856415384619094,,-0.0001769788923077,-176.97889230777406,-176.97889230777406,2.886220000000168,2.6293,2.6293,-37.56142857142857,-60.60656974535081,-27.21366144735729,35.015728901214445,51.018752765098895,26.65490092257923,-459.870457693232,-0.459870457693232,-97.6014208446695,-157.4830230010824,-70.71328553430622
398.0349999999986,0.4879434615383697,-0.174065046153927,2.8724107692311365,,-0.0001740650461539,-174.06504615392709,-174.06504615392709,2.8802200000001665,2.6293,2.6293,-37.56142857142857,-60.60656974535081,-27.21366144735729,35.497854056469066,51.65223711704735,27.04077522324437,-452.2989798353699,-0.4522989798353699,-97.6014208446695,-157.4830230010824,-70.71328553430622
398.08499999999856,0.4885682000000038,-0.1713066000000777,2.8751399999997926,,-0.0001713066,-171.30660000007782,-171.30660000007782,2.873260000000206,2.62316153846175,2.62316153846175,-37.47373626373928,-60.46507539425085,-27.150127421529287,35.89776406566092,52.176414819781215,27.36125680824192,-445.1313008045464,-0.4451313008045464,-97.37355693871218,-157.11535728031276,-70.54819566875432
398.13499999999857,0.4883084769230882,-0.1684646000000846,2.8725492307696063,,-0.0001684646,-168.4646000000846,-168.4646000000846,2.8666200000001703,2.6194727272727447,2.6194727272727447,-37.42103896103921,-60.38004660613087,-27.1119476554924,36.351286228472894,52.76946391499372,27.72515210079104,-437.7465114451001,-0.4377465114451001,-97.23662573524562,-156.89441439158773,-70.44898753012798
398.1849999999986,0.488435907692237,-0.1656634923077481,2.857892307692904,,-0.0001656634923077,-165.6634923077482,-165.6634923077482,2.857892307692904,2.6158333333337374,2.6158333333337374,-37.36904761905339,-60.296156908266326,-27.07427936563209,36.81089507379052,53.36895956200035,28.094419822921928,-430.4679786227642,-0.4304679786227642,-97.10152893402076,-156.67643136971623,-70.35110843577554
398.23499999999865,0.4909520615383914,-0.1636773384615938,2.8367384615390514,,-0.0001636773384615,-163.67733846159382,-163.67733846159382,2.8367384615390514,2.6014393939398013,2.6014393939398013,-37.16341991342573,-59.964370009932566,-26.92529986783405,37.00784662845417,53.62539073749485,28.25280919910221,-425.3070610332712,-0.4253070610332712,-96.56721602320788,-155.81430035056613,-69.96399295016074
398.2849999999986,0.4914833333333262,-0.1616596666667218,2.8284666666668445,,-0.0001616596666667,-161.65966666672185,-161.65966666672185,2.8313333333334225,2.5905153846156805,2.5905153846156805,-37.00736263736686,-59.712566589630136,-26.81223468265382,37.255666193832006,53.94765704015119,28.4522355753723,-420.0642456913778,-0.4200642456913778,-96.16170929846952,-155.1600022439771,-69.67019894015203
398.33499999999856,0.4921915999999703,-0.1593980000000686,2.827452307692216,,-0.000159398,-159.39800000006858,-159.39800000006858,2.828047692307785,2.57517692307746,2.57517692307746,-36.78824175824942,-59.35900802309055,-26.65347923465456,37.50338599540418,54.26935443988737,28.65172515078845,-414.1874223505772,-0.4141874223505772,-95.59233507730735,-154.24129867602184,-69.2576811557953
398.38499999999857,0.492976,-0.1571030000000514,2.823520000000681,,-0.000157103,-157.1030000000514,-157.1030000000514,2.820080000000589,2.5562230769236485,2.5562230769236485,-36.517472527480685,-58.92211318459223,-26.45730399700381,37.72067287180909,54.5511698301758,28.82682521317709,-408.2239840746811,-0.4082239840746811,-94.88875529748638,-153.10605013466113,-68.74792999196926
398.4349999999986,0.492976,-0.1552491538462048,2.7989815384622125,,-0.0001552491538462,-155.24915384620482,-155.24915384620482,2.798849230769814,2.5363000000005664,2.5363000000005664,-36.23285714286523,-58.462877132760646,-26.251097071063672,37.84465909430357,54.71182587611536,28.9267887381924,-403.4068611503288,-0.4034068611503287,-94.14919700619576,-151.91274911106925,-68.21211200726465
398.48499999999865,0.4953002499999333,-0.1522695000000834,2.7896000000002408,,-0.0001522695,-152.26950000008347,-152.26950000008347,2.7896000000002408,2.5349718750000383,2.5349718750000383,-36.21388392857197,-58.43226324295157,-26.23735077200151,38.426606286185546,55.46442739119611,29.39646367466421,-395.6643854227697,-0.3956643854227697,-94.09989609450407,-151.83320050877725,-68.17639296326526
398.5349999999986,0.4972639374999516,-0.14933431250008,2.7849937500000737,,-0.0001493343125,-149.3343125000801,-149.3343125000801,2.7849937500000737,2.5346,2.5346,-36.20857142857143,-58.423691353807534,-26.23350180826524,39.02986809507072,56.24206073417596,29.88418112011352,-388.03745318559294,-0.3880374531855929,-94.08609183923453,-151.810926900142,-68.16639163094838
398.58499999999856,0.4981514375000117,-0.1466036875000719,2.7831187500000203,,-0.0001466036875,-146.603687500072,-146.603687500072,2.7831187500000203,2.52847384615426,2.52847384615426,-36.12105494506085,-58.28248070065932,-26.17009516895729,39.53603049232044,56.89254790841589,30.294058235779342,-380.9420659777301,-0.3809420659777301,-93.8586848032716,-151.44399835376203,-68.00163277265115
398.63499999999857,0.4978754769230577,-0.144302769230796,2.781309230769518,,-0.0001443027692307,-144.30276923079612,-144.30276923079612,2.781309230769518,2.5164138461538643,2.5164138461538643,-35.94876923076949,-58.004492174757786,-26.045272304671773,39.88733692659683,57.34296611180897,30.578892565957595,-374.9632493866166,-0.3749632493866166,-93.41100932484568,-150.7216596105774,-67.67728704429314
398.6849999999986,0.4985377846153656,-0.1433758461538727,2.7713861538464384,,-0.0001433758461538,-143.37584615387274,-143.37584615387274,2.7713861538464384,2.515798461538479,2.515798461538479,-35.93997802197827,-57.99030727740391,-26.03890297877401,40.085673628817865,57.59687642560562,30.73983004677628,-372.5546879244402,-0.3725546879244402,-93.38816582550076,-150.68480089170197,-67.66073668183122
398.73499999999865,0.4986569999999999,-0.1414169846154468,2.7647430769232453,,-0.0001414169846154,-141.4169846154468,-141.4169846154468,2.7647430769232453,2.4948909090916183,2.4948909090916183,-35.64129870130883,-57.50837861366251,-25.82250657897872,40.25939711337522,57.8190510050024,30.880871969358694,-367.4646879787573,-0.3674646879787572,-92.6120631269886,-149.4325342949327,-67.09844187865228
398.7849999999986,0.5002409999999141,-0.138577600000097,2.7567400000002795,,-0.0001385776,-138.57760000009708,-138.57760000009708,2.7567400000002795,2.476080000000376,2.476080000000376,-35.37257142857678,-57.074778539950174,-25.627810762021323,40.66977472693193,58.34304593262871,31.21433166309957,-360.086694560439,-0.360086694560439,-91.9137892690472,-148.30584702870695,-66.59253491264273
398.83499999999856,0.5029957384614884,-0.135396661538527,2.7479676923078293,,-0.0001353966615385,-135.39666153852698,-135.39666153852698,2.7479676923078293,2.46413333333354,2.46413333333354,-35.2019047619077,-56.79940239931653,-25.50416091525766,41.26869940971832,59.10568742727793,31.701716033904287,-351.8211912162756,-0.3518211912162756,-91.47032080175904,-147.59029643292877,-66.27123720937755
398.88499999999857,0.5047172769230274,-0.1331451230769879,2.74327538461552,,-0.0001331451230769,-133.14512307698794,-133.14512307698794,2.74327538461552,2.4570121212123235,2.4570121212123235,-35.100173160176055,-56.63525519698285,-25.430455268978573,41.72499789913617,59.68504827746002,32.0736087286992,-345.97068549030894,-0.3459706854903089,-91.20597651956724,-147.16376845503308,-66.07971691649429
398.9349999999986,0.5038805076923379,-0.1322339538461765,2.7325676923080127,,-0.0001322339538461,-132.23395384617658,-132.23395384617658,2.7325676923080127,2.4468909090911994,2.4468909090911994,-34.955584415588554,-56.40195662005118,-25.325699158948847,41.81551642407115,59.79980851010769,32.147442160367035,-343.6030595788498,-0.3436030595788498,-90.83027017807252,-146.55755422262524,-65.80751360661169
398.98499999999865,0.5047094153845593,-0.1306185538462137,2.7098430769239186,,-0.0001306185538462,-130.61855384621376,-130.61855384621376,2.7098430769239186,2.437904615384832,2.437904615384832,-34.82720879121187,-56.19481843259934,-25.23268962995193,42.101058662391615,60.161451770947465,32.38047906086904,-339.4055265982012,-0.3394055265982011,-90.49669278718176,-146.0193164032611,-65.5658331773136
399.03499999999855,0.5063182499999764,-0.128510750000061,2.6870000000002383,,-0.00012851075,-128.51075000006105,-128.51075000006105,2.6870000000002383,2.432006153846173,2.432006153846173,-34.742945054945324,-56.05885619145798,-25.171639641219823,42.56313468830107,60.74549038511618,32.75800135588005,-333.9285078033716,-0.3339285078033716,-90.2777378459538,-145.6660255828284,-65.40719795311084
399.08499999999856,0.5071629687499487,-0.1264713437500276,2.677909375000948,,-0.00012647134375,-126.47134375002764,-126.47134375002764,2.677909375000948,2.431313846153866,2.431313846153866,-34.733054945055216,-56.04289818193489,-25.16447414958485,43.091944421135295,61.41208224487654,33.190672887384025,-328.6292166088357,-0.3286292166088357,-90.25203890919082,-145.6245595240936,-65.38857879534122
399.13499999999857,0.50891218749995,-0.1255299375000269,2.645643750000922,,-0.0001255299375,-125.52993750002688,-125.52993750002688,2.645643750000922,2.4280078125000943,2.4280078125000943,-34.68582589285849,-55.96669259139072,-25.13025619020885,43.2988928908337,61.672431673470726,33.36018038298532,-326.1830213738116,-0.3261830213738116,-90.12931667058422,-145.42654325590843,-65.29966520550924
399.1849999999986,0.5103381230768858,-0.1236933846154443,2.6328723076924945,,-0.0001236933846154,-123.69338461544432,-123.69338461544432,2.63690615384619,2.411468750000625,2.411468750000625,-34.449553571437505,-55.58545962257894,-24.95907433666713,43.56761543247354,62.0100602040693,33.580439250867315,-321.4108341112648,-0.3214108341112647,-89.5153753176055,-144.4359291913208,-64.85485805189622
399.23499999999865,0.5102002307692826,-0.1216962307692825,2.6317415384613905,,-0.0001216962307692,-121.69623076928252,-121.69623076928252,2.63375846153861,2.3884281250006847,2.3884281250006847,-34.120401785724056,-55.05436265911514,-24.72060030620888,43.79558359879052,62.29609936944045,33.767429775150816,-316.2213335931972,-0.3162213335931972,-88.6600915017064,-143.05590132199248,-64.23519567236188
399.28499999999855,0.5090603333332581,-0.1198260303030867,2.634115151515528,,-0.000119826030303,-119.82603030308675,-119.82603030308675,2.6293,2.366770769230944,2.366770769230944,-33.811010989013475,-54.555150685221456,-24.49644332611429,44.01413969529753,62.56999795050044,33.946817443070586,-311.36171483780413,-0.3113617148378041,-87.85615558915737,-141.7587249416522,-63.65273540443363
399.33499999999856,0.5116686666665907,-0.1178699696970266,2.621084848485228,,-0.000117869969697,-117.86996969702663,-117.86996969702663,2.6293,2.3608476923078654,2.3608476923078654,-33.726395604398064,-54.41862104819044,-24.435138564348296,44.49499239290943,63.171473877414776,34.341899405983,-306.27899296936664,-0.3062789929693666,-87.63628690796284,-141.4039597724762,-63.49343816573765
399.38499999999857,0.5118637230769307,-0.1163331846154268,2.625655384615156,,-0.0001163331846154,-116.33318461542676,-116.33318461542676,2.62316153846175,2.3500363636367,2.3500363636367,-33.57194805195285,-54.16941496856891,-24.323239641344763,44.790925373375615,63.54086694365397,34.58532345019966,-302.2857367700768,-0.3022857367700768,-87.23496296641018,-140.7564107207159,-63.20267462740832
399.4349999999986,0.5123053181817885,-0.1143248636364342,2.6254136363638416,,-0.0001143248636364,-114.32486363643422,-114.32486363643422,2.6194727272727447,2.337840000000356,2.337840000000356,-33.39771428571936,-53.88828319837694,-24.197005392347563,45.21680403292068,64.07142867530607,34.936007667236964,-297.0672190374757,-0.2970672190374757,-86.782225576213,-140.0259044205326,-62.87466148919774
399.48499999999865,0.513090333333337,-0.112090666666705,2.616500000000421,,-0.0001120906666667,-112.09066666670508,-112.09066666670508,2.6158333333337374,2.32441666666712,2.32441666666712,-33.205952380958855,-53.57886921447406,-24.05807181731782,45.70781150807891,64.68161926028657,35.34086629842853,-291.26177427709484,-0.2912617742770948,-86.28394222863174,-139.22190825726895,-62.5136498120155
399.53499999999855,0.5129600303030342,-0.11072096969701,2.6015000000004416,,-0.000110720969697,-110.72096969701,-110.72096969701,2.6014393939398177,2.3081287878792502,2.3081287878792502,-32.973268398275,-53.20342614530704,-23.889489754020104,45.8936542415989,64.91215157075794,35.494254831974416,-287.7026878564424,-0.2877026878564424,-85.67932498744898,-138.24633894612572,-62.07559807829367
399.58499999999856,0.5142582307691882,-0.1089155384615926,2.5905153846156925,,-0.0001089155384615,-108.9155384615926,-108.9155384615926,2.5905153846156925,2.297090909091207,2.297090909091207,-32.81558441558867,-52.948997981686205,-23.77524600228589,46.30681497390717,65.42384038549518,35.83556476562706,-283.0113685824965,-0.2830113685824965,-85.26959135004576,-137.58522058037798,-61.77874162432039
399.63499999999857,0.5167480769229849,-0.1075380000000306,2.5545000000015343,,-0.000107538,-107.53800000003068,-107.53800000003068,2.57517692307746,2.285427692308049,2.285427692308049,-32.64896703297212,-52.68015549074808,-23.65452990563508,46.579175973307,65.7605317317238,36.06078779431101,-279.4319064525898,-0.2794319064525898,-84.83664473700973,-136.88664733391363,-61.46506711831655
399.6849999999986,0.5192510769230503,-0.1062398461538993,2.5277384615374734,,-0.0001062398461538,-106.23984615389936,-106.23984615389936,2.5562230769236485,2.2723076923081043,2.2723076923081043,-32.46153846154434,-52.377733479164895,-23.518735877495327,46.80780736478663,66.0427849174501,36.24998903240951,-276.0587211218869,-0.2760587211218869,-84.34962133097898,-136.10081944749308,-61.11221339062999
399.73499999999865,0.5201779999999737,-0.1043860000000527,2.56219999999902,,-0.000104386,-104.3860000000527,-104.3860000000527,2.5363000000005664,2.257692307692716,2.257692307692716,-32.25274725275309,-52.04084216701047,-23.36746438742341,47.20878652828954,66.5369721028199,36.58212244882834,-271.2415981975344,-0.2712415981975343,-83.807088221538,-135.2254248742018,-60.719142282159424
399.78499999999855,0.5182951875000559,-0.10404928125001,2.5419656250006004,,-0.00010404928125,-104.04928125000995,-104.04928125000995,2.53497187500004,2.245532812500353,2.245532812500353,-32.07904017857648,-51.76056023134539,-23.24161173252069,47.13058949368635,66.44068146047013,36.517320584294055,-270.36665201792573,-0.2703666520179257,-83.35571941328921,-134.4971268248881,-60.39212069637972
399.83499999999856,0.5184458124999719,-0.102841812500046,2.5353437500000395,,-0.0001028418125,-102.84181250004605,-102.84181250004605,2.5346,2.2334234375003468,2.2334234375003468,-31.90604910714781,-51.4814335890792,-23.11627782935664,47.35666856095687,66.71896152229391,36.70471308179329,-267.22910719856657,-0.2672291071985666,-82.90621110098496,-133.77183074545454,-60.06644706004406
399.88499999999857,0.5205461692306629,-0.1008394461539229,2.52847384615426,,-0.0001008394461539,-100.8394461539229,-100.8394461539229,2.52847384615426,2.2255600000000566,2.2255600000000566,-31.79371428571509,-51.30017775167018,-23.034890035668067,47.94233083239328,67.43828653540433,37.1907382016771,-262.02606227013626,-0.2620260622701362,-82.6143149032321,-133.30084686810096,-59.85496510620112
399.9349999999986,0.5235283846154041,-0.0982750000000721,2.5164138461538643,,-9.827500000007216e-05,-98.27500000007215,-98.3028923077586,2.5164138461538643,2.222138461538864,2.222138461538864,-31.744835164840893,-51.221309722390615,-22.999476583680067,48.83075743724294,68.52518275197836,37.92962415763817,-255.3624821611021,-0.2553624821611021,-82.48730504688737,-133.0959123911743,-59.76294509092215
399.98499999999865,0.5228668461538654,-0.0958250000000715,2.515798461538479,,-9.582500000007151e-05,-95.82500000007153,-96.0521230769888,2.515798461538479,2.208292307692705,2.208292307692705,-31.547032967038646,-50.90214953192851,-22.85616675098036,49.53525861549949,69.38340953843331,38.51692290643541,-248.9962844374246,-0.2489962844374246,-81.97332631162747,-132.26659121647722,-59.39056193552898
400.03499999999855,0.5241851818181313,-0.0955978181818123,2.4948909090916462,,-9.559781818181234e-05,-95.59781818181234,-95.52718181818766,2.4948909090916462,2.2046646153846563,2.2046646153846563,-31.49520879120937,-50.81852956201924,-22.81861957480935,49.56244971314582,69.41646932886316,38.53961495059981,-248.40596428466452,-0.2484059642846645,-81.83866388297616,-132.04930906868532,-59.2929975488064
400.08499999999856,0.525549799999969,-0.0949344000000427,2.4760800000003904,,-9.493440000004274e-05,-94.93440000004271,-94.77900000003687,2.4760800000003904,2.1936800000005823,2.1936800000005823,-31.338285714294035,-50.56532914426519,-22.70492710753988,49.63589003751735,69.50573645963843,38.600912918816576,-246.68210660359236,-0.2466821066035923,-81.4309074196902,-131.3913809367916,-58.99757357887578
400.13499999999857,0.5264333333333259,-0.0935971666666931,2.46413333333354,,-9.359716666669312e-05,-93.59716666669314,-93.59716666669314,2.46413333333354,2.175333333333711,2.175333333333711,-31.07619047619587,-50.1424300711505,-22.515036271439104,49.85217561853128,69.76843014608104,38.781515984905965,-243.20737525551337,-0.2432073752555133,-80.74986655921396,-130.29249966470695,-58.504152106005726
400.1849999999986,0.5266939393939319,-0.0926842878788137,2.4570121212123235,,-9.268428787881376e-05,-92.68428787881378,-92.68428787881378,2.4570121212123235,2.1623030303034,2.1623030303034,-30.89004329004857,-49.84207561581653,-22.38017062080077,49.99427146053142,69.94085079241404,38.90023194412503,-240.83530714882372,-0.2408353071488237,-80.26617276626718,-129.51204421579143,-58.15371071902784
400.23499999999865,0.5268372727272691,-0.0915948181818489,2.4468909090911994,,-9.159481818184896e-05,-91.59481818184896,-91.59481818184896,2.4468909090911994,2.151446153846452,2.151446153846452,-30.734945054949307,-49.59181963886272,-22.267800271173435,50.249333018743016,70.25001856314161,39.113451936573405,-238.00437673868856,-0.2380043767386885,-79.86315805964063,-128.86176706035485,-57.86172220310694
400.28499999999855,0.5281211538460935,-0.090053769230822,2.435584615384955,,-9.005376923082202e-05,-90.05376923082203,-90.05376923082203,2.437904615384841,2.140461538461864,2.140461538461864,-30.578021978026623,-49.33861922109681,-22.15410780389864,50.69645683215826,70.7909804388141,39.487616002294494,-234.0000410961985,-0.2340000410961984,-79.45540159633556,-128.20383892843034,-57.5662982331625
400.33499999999856,0.5299065384615123,-0.0881811846154388,2.4279261538460606,,-8.818118461543881e-05,-88.18118461543881,-88.18118461543881,2.432006153846173,2.127959375000445,2.127959375000445,-30.399419642863503,-49.050438624819385,-22.02470847944021,51.272161805896886,71.48562039369652,39.97011023807698,-229.13422725299728,-0.2291342272529972,-78.99131270671978,-127.45501661984711,-57.23006081079008
400.38499999999857,0.5308334615384356,-0.086260415384669,2.431233846153754,,-8.626041538466908e-05,-86.26041538466909,-86.26041538466909,2.431313846153866,2.1124906250004467,2.1124906250004467,-30.178437500006385,-48.69387684953764,-21.86460452572106,51.83568328330409,72.16350964966975,40.44319167541722,-224.14320818988188,-0.2241432081898818,-78.41710208842184,-126.5285093699906,-56.81403900437442
400.4349999999986,0.5311161406249925,-0.0858269375000113,2.4319890624999805,,-8.582693750001131e-05,-85.8269375000113,-85.8269375000113,2.4280078125000943,2.097021875000449,2.097021875000449,-29.957455357149268,-48.33731507425588,-21.704500572001912,51.746966267045686,72.05692149255415,40.368660479489776,-223.01683842556668,-0.2230168384255667,-77.84289147012389,-125.60200212013406,-56.39801719795877
400.48499999999865,0.5316673124999811,-0.0851881093750208,2.4138250000007395,,-8.518810937502083e-05,-85.18810937502082,-85.18810937502082,2.411468750000625,2.08901093750015,2.08901093750015,-29.843013392859287,-48.15265929426217,-21.621586130512128,51.88685057535105,72.2249613150083,40.48618625523952,-221.3568767295934,-0.2213568767295934,-77.5455199711215,-125.12218366859956,-56.18256832911301
400.53499999999855,0.5321702031249921,-0.0843353906250296,2.388428125000712,,-8.433539062502965e-05,-84.33539062502966,-84.33539062502966,2.388428125000712,2.0784923076927693,2.0784923076927693,-29.692747252753843,-47.9102000575655,-21.512716685995287,52.079684550455134,72.45640449753152,40.648278429357546,-219.1411313560712,-0.2191411313560712,-77.15506121231135,-124.49216593768423,-55.89967673325139
400.58499999999856,0.5327357384614683,-0.0832547692308141,2.366770769230944,,-8.325476923081407e-05,-83.25476923081408,-83.25476923081408,2.366770769230944,2.0618430769235534,2.0618430769235534,-29.454901098907904,-47.52642765965696,-21.340394573831453,52.26685698350505,72.68082689204968,40.80570037385158,-216.33319280096484,-0.2163331928009648,-76.53703033753622,-123.49495329851078,-55.4519066768447
400.63499999999857,0.5351195846153151,-0.0817316923077367,2.3608476923078654,,-8.173169230773677e-05,-81.73169230773676,-81.73169230773676,2.3608476923078654,2.04461230769278,2.04461230769278,-29.208747252753987,-47.12925053374857,-21.16205344869403,52.656627950041226,73.14745569062505,41.13379932496318,-212.3755565394636,-0.2123755565394636,-75.89741235587944,-122.46290916999892,-54.98849652791097
400.6849999999986,0.5358293636363525,-0.0803374545454937,2.3500363636367,,-8.033745454549376e-05,-80.33745454549377,-80.33745454549377,2.3500363636367,2.03995076923084,2.03995076923084,-29.14215384615485,-47.02179993628378,-21.113805805014323,53.23759241429275,73.84119847060133,41.62354559631368,-208.75270214425785,-0.2087527021442578,-75.7243728483271,-122.18370437449362,-54.86312753225118
400.73499999999865,0.5373945999999252,-0.0792324000000242,2.337840000000356,,-7.923240000002428e-05,-79.23240000002426,-79.23240000002426,2.337840000000356,2.031390769231125,2.031390769231125,-29.019868131873213,-46.82448801409805,-21.025208481779387,53.61526115372405,74.291042325037,41.94236986132653,-205.88127531490855,-0.2058812753149085,-75.40661977245044,-121.67099959495368,-54.63291199041362
400.78499999999855,0.5393748333333447,-0.0784175000000189,2.324416666667138,,-7.841750000001892e-05,-78.41750000001892,-78.41750000001892,2.324416666667138,2.017280000000461,2.017280000000461,-28.818285714292298,-46.499228317776286,-20.87915983894476,53.747516320843886,74.44836083039195,42.0541030741738,-203.76379999855865,-0.2037637999985586,-74.88281833247628,-120.82582917114668,-54.25341217916474
400.83499999999856,0.5389831666666778,-0.0777652272727457,2.3081287878792502,,-7.776522727274579e-05,-77.76522727274578,-77.76522727274578,2.3081287878792502,2.000664615385072,2.000664615385072,-28.5809230769296,-46.11623608922177,-20.707188039705105,53.75074317773241,74.45219783120477,42.05682977106155,-202.0689032019945,-0.2020689032019945,-74.2660438501644,-119.83064376151025,-53.806552392692936
400.88499999999857,0.5384742272727422,-0.0763500000000428,2.297090909091207,,-7.63500000000428e-05,-76.3500000000428,-76.3500000000428,2.297090909091207,1.992393846154069,1.992393846154069,-28.462769230772405,-45.925591068780406,-20.621584299636744,54.31164435335669,75.11816654058295,42.53118982960639,-198.39150865425344,-0.1983915086542534,-73.95902721896053,-119.33526257981067,-53.58411552119851
400.9349999999986,0.5404059076922021,-0.0746831384615893,2.285427692308049,,-7.468313846158938e-05,-74.68313846158938,-74.68313846158938,2.285427692308049,1.9808312500003729,1.9808312500003729,-28.29758928571961,-45.65906792945575,-20.501909642055185,54.95705828600354,75.88205218888746,43.07800447761751,-194.0602555392392,-0.1940602555392392,-73.52981571275971,-118.64271604802474,-53.27314714051386
400.98499999999865,0.5429276000000149,-0.0733589538461575,2.2723076923081043,,-7.335895384615757e-05,-73.35895384615758,-73.35895384615758,2.2723076923081043,1.966712307692721,1.966712307692721,-28.095890109896025,-45.33361983996454,-20.35577640661032,55.386000341326415,76.38830034951897,43.44199967647904,-190.6194306067949,-0.1906194306067949,-73.00571088255752,-117.79705609435388,-52.89342751976183
401.03499999999855,0.5423976000000154,-0.07322664615385,2.2576923076927327,,-7.322664615385001e-05,-73.22664615385,-73.22664615385,2.2576923076927327,1.952481250000077,1.952481250000077,-27.892589285715385,-45.00558743947796,-20.20848275959954,55.16772187698271,76.13082502404437,43.25671296139374,-190.2756359416548,-0.1902756359416547,-72.47744425230437,-116.94468094281528,-52.51069262983859
401.08499999999856,0.542387,-0.0723014218750274,2.245532812500353,,-7.230142187502748e-05,-72.30142187502747,-72.30142187502747,2.245532812500353,1.9497468750000768,1.9497468750000768,-27.853526785715385,-44.94255884283724,-20.18018155565928,55.62086977861529,76.66501694613521,43.64150448750373,-187.87148871809168,-0.1878714887180916,-72.3759423753325,-116.7809044087497,-52.43715342163379
401.13499999999857,0.5440817656249305,-0.070748062500052,2.2334234375003468,,-7.074806250005206e-05,-70.74806250005206,-70.74806250005206,2.2334234375003468,1.926984615385392,1.926984615385392,-27.528351648362747,-44.41787832905061,-19.94458864996922,56.02229565842736,77.13717790047545,43.98281094898733,-183.8351650784921,-0.1838351650784921,-71.530991673614,-115.41754935057604,-51.824977495136544
401.1849999999986,0.5454304307692345,-0.069472400000015,2.2255600000000566,,-6.94724000000151e-05,-69.4724000000151,-69.4724000000151,2.2255600000000566,1.9091384615386808,1.9091384615386808,-27.273406593409728,-44.00651630577561,-19.75987819892832,56.381578806875794,77.55892942648768,44.28863321156869,-180.52042234220076,-0.1805204223422007,-70.86853019259182,-114.34864650315563,-51.345016983726055
401.23499999999865,0.545631907692231,-0.0688629230769576,2.222138461538864,,-6.886292307695764e-05,-68.86292307695764,-68.86292307695764,2.222138461538864,1.8998769230773245,1.8998769230773245,-27.14109890110464,-43.793033600604105,-19.66401984416886,56.54158719997504,77.74650341117129,44.42493820596203,-178.9367282196696,-0.1789367282196695,-70.52473552745818,-113.79392278409156,-51.09593402867912
401.28499999999855,0.5482811384614593,-0.0676706153846509,2.208292307692721,,-6.767061538465096e-05,-67.67061538465096,-67.67061538465096,2.208292307692721,1.8852615384619529,1.8852615384619529,-26.93230769231361,-43.45614228845004,-19.51274835409712,56.93758039675524,78.21004265468441,44.762549911629065,-175.83857862102306,-0.175838578621023,-69.98220241801778,-112.9185282108012,-50.70286292020901
401.33499999999856,0.5473457076923587,-0.066913538461558,2.2046646153846563,,-6.691353846155803e-05,-66.91353846155803,-66.91353846155803,2.2046646153846563,1.882000000000056,1.882000000000056,-26.885714285715085,-43.38096233246629,-19.478990926835262,57.32607349901664,78.66387176180345,45.09415585985201,-173.8713535661489,-0.1738713535661489,-69.86113187147662,-112.72317700074008,-50.61514599915122
401.38499999999857,0.5481029999999106,-0.0655972000000563,2.1936800000005823,,-6.559720000005634e-05,-65.59720000005632,-65.59720000005632,2.1936800000005823,1.868507692308292,1.868507692308292,-26.69296703297559,-43.06995845799527,-19.339343456532426,57.8457443324852,79.26950344362122,45.53833407740876,-170.45091645708803,-0.170450916457088,-69.36028814836031,-111.91504958942916,-50.25227930218836
401.4349999999986,0.5504216666666742,-0.0639698333333503,2.175333333333711,,-6.396983333335035e-05,-63.96983333335034,-63.96983333335034,2.175333333333711,1.8503307692310915,1.8503307692310915,-26.433296703301306,-42.65097205239903,-19.15120949282437,58.47872013410288,80.00497069608447,46.08029168467957,-166.22228871456986,-0.1662222887145698,-68.6855482864507,-110.82633518063,-49.76342297096211
401.48499999999865,0.5501610606060681,-0.0633827121212287,2.1623030303034,,-6.338271212122879e-05,-63.38271212122879,-63.38271212122879,2.1623030303034,1.83910000000032,1.83910000000032,-26.272857142861707,-42.39209767569088,-19.03496929519016,58.60842189395298,80.15537490841302,46.19147000511976,-164.69668474553723,-0.1646966847455372,-68.26865442340656,-110.1536635611535,-49.46137885603209
401.53499999999855,0.5509692307692037,-0.0627286153846347,2.151446153846464,,-6.27286153846347e-05,-62.72861538463472,-62.72861538463472,2.151446153846464,1.8324076923078885,1.8324076923078885,-26.17725274725555,-42.23783691696472,-18.96570287605071,58.88757018473082,80.47873580713774,46.43089820648584,-162.9970483555091,-0.1629970483555091,-68.02023136802643,-109.75282499337597,-49.28139366425546
401.58499999999856,0.5513399999999999,-0.0621856923077057,2.140461538461864,,-6.218569230770574e-05,-62.18569230770574,-62.18569230770574,2.140461538461864,1.814431250000654,1.814431250000654,-25.92044642858077,-41.82347168497649,-18.77964391930289,58.83913834009715,80.4226667717838,46.38934337689648,-161.58629094470243,-0.1615862909447024,-67.35293348991502,-108.67611846412947,-48.79792913081977
401.63499999999857,0.5515014843749845,-0.0612961562500542,2.127959375000445,,-6.129615625005424e-05,-61.29615625005422,-61.29615625005422,2.127959375000445,1.7969671875002848,1.7969671875002848,-25.670959821432643,-41.420917042308936,-18.598888172761782,59.0360149469166,80.65050086544574,46.5583023506034,-159.27487770986622,-0.1592748777098662,-66.70465550195011,-107.63010113767834,-48.32824471360698
401.6849999999986,0.5520935624999067,-0.0594429218750116,2.1124906250004467,,-5.944292187501168e-05,-59.44292187501167,-59.44292187501167,2.1124906250004467,1.786630769231107,1.786630769231107,-25.52329670330153,-41.18265786505718,-18.491904645832307,60.078692756643626,81.8532583294193,47.45479132076228,-154.45934446095453,-0.1544593444609545,-66.32096056051454,-107.01099704303957,-48.05025357662361
401.73499999999865,0.5553216874999064,-0.0590390156250117,2.097021875000449,,-5.903901562501172e-05,-59.039015625011714,-59.039015625011714,2.097021875000449,1.774707692308027,1.774707692308027,-25.352967032971808,-40.907825478825934,-18.368498956563112,60.08382842649901,81.85916638691084,47.459213891193286,-153.40981505306547,-0.1534098150530654,-65.87836776070739,-106.29685936482822,-47.72959030392394
401.78499999999855,0.5575542812499455,-0.0575407187500544,2.089010937500156,,-5.754071875005448e-05,-57.54071875005448,-57.78931250004476,2.089010937500156,1.7612818181822207,1.7612818181822207,-25.16116883117457,-40.59835292849011,-18.229539083937496,60.847870748926994,82.7363704060099,48.1179280764157,-149.5165684592927,-0.1495165684592927,-65.37999009716181,-105.49271101973105,-47.368510293804974
401.83499999999856,0.5578399538461982,-0.0566761538461446,2.0784923076927693,,-5.6676153846144616e-05,-56.67615384614461,-56.80184615385538,2.0784923076927693,1.7540200000000383,1.7540200000000383,-25.05742857142912,-40.43096469202546,-18.154378143191984,61.31489121181959,83.27085655648034,48.52131251927754,-147.27004147021472,-0.1472700414702147,-65.11042642146995,-105.0577613830162,-47.17320849385256
401.88499999999857,0.5568652461537839,-0.0567316000000384,2.0618430769235534,,-5.6731600000038426e-05,-56.73160000003843,-56.35452307695236,2.0618430769235534,1.7481166666673102,1.7481166666673102,-24.973095238104428,-40.29489015379854,-18.09327773063816,61.130134970373255,83.05956464035826,48.36166333812879,-147.41411542070674,-0.1474141154207067,-64.89129063590194,-104.70417876444051,-47.01444224596856
401.9349999999986,0.5591167846153229,-0.055341600000038,2.04461230769278,,-5.534160000003808e-05,-55.34160000003807,-55.29529230772132,2.04461230769278,1.7259196969703263,1.7259196969703263,-24.655995671004664,-39.78323983163079,-17.863535662981004,61.64184176832594,83.64427188950954,48.80405042949765,-143.8022726305387,-0.1438022726305387,-64.06732388396352,-103.3746819822763,-46.41746941815159
401.98499999999865,0.5590899846153954,-0.0547480923077048,2.03995076923084,,-5.47480923077049e-05,-54.74809230770489,-54.74809230770489,2.03995076923084,1.7108136363640336,1.7108136363640336,-24.44019480520048,-39.43503821305824,-17.707185600552638,61.72679242412215,83.74119228148739,48.87755899017702,-142.2600737244507,-0.1422600737244507,-63.506576544922765,-102.4698981653225,-46.01120190324219
402.03499999999855,0.5608435538460573,-0.053505846153898,2.03139076923114,,-5.350584615389807e-05,-53.505846153898055,-53.72812307696388,2.03139076923114,1.7005615384617463,1.7005615384617463,-24.29373626373924,-39.19872265889891,-17.601074802455038,62.45209937844551,84.56697045440094,49.50593997245063,-139.03216162787515,-0.1390321616278751,-63.12601163338667,-101.85584447431911,-45.73547850679061
402.08499999999856,0.5629788000000441,-0.0522371999999889,2.017280000000461,,-5.223719999998899e-05,-52.237199999989,-52.54680000001103,2.017280000000461,1.6921553846157014,1.6921553846157014,-24.17364835165288,-39.00495696104759,-17.514069810692714,63.272817598899096,85.49766524634876,50.2186407737931,-135.73565050250133,-0.1357356505025013,-62.81396943233966,-101.35235437448746,-45.50940055556378
402.13499999999857,0.5613895692308128,-0.0526341230769121,2.000664615385072,,-5.263412307691217e-05,-52.63412307691218,-52.14987692308782,2.000664615385072,1.6809246153849289,1.6809246153849289,-24.01320879121327,-38.74608258433944,-17.397829613058505,62.65895551988392,84.8019159159523,49.68540486105867,-136.76703449792285,-0.1367670344979228,-62.3970755692955,-100.67968275501096,-45.20735644063377
