Repository: DunklesArchipel/ORR_on_Ru0001

This project contains the evaluated data files for the article "Impact of the potential dependent surface adlayer composition on the ORR activity and H2O2 formation on Ru(0001) in acid electrolytes".

The subfolders contain the final figures found in the submitted manuscript (and supporting information).

Among the final PNG, also the SVG files are included which are based on the raw PNG obtained from the data evaluation. The CSV contain the data for the individual traces in the figures, where ***r*** and ***b*** refer to the red and blue curves, respectively.

File: data/SI/figure_S8/figure_S8_ORR_HClO4_Ru_poly_r.csv (part 6 of 9)
t,E,current1_mA,coll_current,potential2,current1,current1_muA,cur1muA_filt,coll_cur_filt,coll_cur_norm,coll_cur_norm_filt,cur_H2O2,cur_H2O2_min,cur_H2O2_max,yield,yield_min,yield_max,j,current1_mA_geo,cur_H2O2_uAcm,cur_H2O2_min_uAcm,cur_H2O2_max_uAcm
353.43499999999875,0.3778959062499624,-0.6008540781249027,2.6539875000002384,,-0.0006008540781249,-600.8540781249027,-600.8540781249027,2.6480921875000853,2.3616923076927923,2.3616923076927923,-33.73846153846845,-54.4380898198158,-24.4438804641462,10.6331100445541,16.614906291511875,7.818314494198092,-1561.2881079265655,-1.5612881079265657,-87.66763961082525,-141.45454836415138,-63.516153538225005
353.4849999999988,0.379289515625072,-0.6046876562499024,2.6446656250001714,,-0.0006046876562499,-604.6876562499024,-604.6876562499024,2.6446656250001714,2.344776562500244,2.344776562500244,-33.49680803571777,-54.048174142332535,-24.26879988650205,10.497531641800116,16.40966580188915,7.717163771744087,-1571.2494615318335,-1.5712494615318335,-87.0397155377111,-140.44137273214344,-63.06121575256866
353.5349999999987,0.3764652968750729,-0.608520468749901,2.6379468750001736,,-0.0006085204687499,-608.5204687499007,-608.5204687499007,2.6379468750001736,2.3344156250006174,2.3344156250006174,-33.34879464286596,-53.809349785584224,-24.16156258174715,10.391148648119476,16.248505889275865,7.637821649808103,-1581.2088257003093,-1.5812088257003092,-86.6551104256104,-139.82080004794366,-62.78256518708957
353.5849999999988,0.3755315468750067,-0.6121046874999124,2.6272390625003035,,-0.0006121046874999,-612.1046874999123,-612.1046874999123,2.6272390625003035,2.3101968750006203,2.3101968750006203,-33.00281250000885,-53.2510965010522,-23.910894775419184,10.231724945071289,16.006803512201824,7.5189650825467185,-1590.5222319237705,-1.5905222319237704,-85.75609380100248,-138.37020788907742,-62.131217914418585
353.6349999999988,0.3737774375000863,-0.6159422499998954,2.6157406250002664,,-0.0006159422499998,-615.9422499998955,-615.9422499998955,2.6178968750001506,2.2954593750002856,2.2954593750002856,-32.792276785718364,-52.911390373321495,-23.75835937223601,10.109613541982842,15.82151525520507,7.427962088563563,-1600.4939387204463,-1.6004939387204464,-85.20902768464796,-137.48749916373947,-61.7348625933881
353.68499999999875,0.3709338153846121,-0.6199056307691637,2.607730769230656,,-0.0006199056307691,-619.9056307691636,-619.9056307691636,2.6120692307693454,2.2815375000004163,2.2815375000004163,-32.5933928571488,-52.590484775570886,-23.61426581389011,9.990326935972584,15.64038321112728,7.339094234467827,-1610.7925777536611,-1.6107925777536611,-84.69223812818458,-136.6536426388763,-61.36044296761748
353.7349999999988,0.3710661230769199,-0.6226202461537798,2.6123461538460413,,-0.0006226202461537,-622.6202461537797,-622.6202461537797,2.607453846153959,2.264437500000447,2.264437500000447,-32.349107142863524,-52.19632194035101,-23.437278170506328,9.878052150086551,15.469780799178624,7.255477194548414,-1617.8463648076197,-1.6178463648076196,-84.05747439013992,-135.62943098812758,-60.900549770707855
353.7849999999987,0.3725023749999586,-0.6254313124999274,2.6010750000003453,,-0.0006254313124999,-625.4313124999276,-625.4313124999276,2.5992000000002244,2.2463125000004527,2.2463125000004527,-32.09017857143503,-51.77853238547552,-23.24968161867383,9.760952001476774,15.291724648284594,7.168294378738338,-1625.1507746745372,-1.625150774674537,-83.384661948498,-134.5438265337505,-60.41308987632195
353.8349999999988,0.3721150769231209,-0.6289448461537447,2.5877615384618764,,-0.0006289448461537,-628.9448461537446,-628.9448461537446,2.5877615384618764,2.223661538462109,2.223661538462109,-31.76659340660156,-51.25641734334535,-23.01524066527878,9.615875102068715,15.070956228403016,7.060321983074879,-1634.2805093475936,-1.6342805093475936,-82.54384270777224,-133.1871377204011,-59.80390723801993
353.8849999999988,0.3696994531251024,-0.6329768593748942,2.5740703125003748,,-0.0006329768593748,-632.9768593748943,-632.9768593748943,2.5740703125003748,2.205261538461918,2.205261538461918,-31.50373626374168,-50.83228891246029,-22.82479782093368,9.482214069310263,14.867390715603364,6.96088445964936,-1644.7574862415993,-1.6447574862415992,-81.86082207735326,-132.08506202601473,-59.30905140040355
353.93499999999875,0.3657611406249793,-0.6371114218749383,2.5593984375002568,,-0.0006371114218749,-637.1114218749384,-637.1114218749384,2.5594250000002234,2.193779687500069,2.193779687500069,-31.339709821429555,-50.56762698680515,-22.70595888856964,9.376814051282077,14.706752247434446,6.882497960964723,-1655.5009321094265,-1.6555009321094265,-81.43460788810016,-131.39735176125987,-59.00025460828109
353.9849999999988,0.3665681718749793,-0.6395325156249381,2.5493203125002584,,-0.0006395325156249,-639.532515624938,-639.532515624938,2.5506750000002243,2.1906968750004907,2.1906968750004907,-31.295669642864148,-50.4965667461451,-22.67405130264593,9.330457583671912,14.636069127007929,6.848029734240153,-1661.792018444142,-1.661792018444142,-81.3201717719641,-131.2127054174501,-58.9173444038421
354.0349999999987,0.3671763281249862,-0.6419038906249399,2.547682812499965,,-0.0006419038906249,-641.90389062494,-641.90389062494,2.5474171875000344,2.170540625000516,2.170540625000516,-31.00772321429308,-50.03195594805123,-22.46543099931516,9.215986936941531,14.46144355603159,6.762934490831545,-1667.953913189854,-1.667953913189854,-80.57195793600094,-130.00543839491118,-58.37525538336174
354.0849999999988,0.3673433750000065,-0.6445363124999269,2.541284375000382,,-0.0006445363124999,-644.5363124999271,-644.5363124999271,2.540195312500349,2.1419437500007907,2.1419437500007907,-30.59919642858272,-49.37278487621845,-22.16944892245252,9.064608815242416,14.230332204293056,6.650444680470509,-1674.794124678955,-1.674794124678955,-79.51042230610302,-128.29261660837452,-57.60616133276101
354.1349999999988,0.36675976562505,-0.6477618906248901,2.525815625000384,,-0.0006477618906248,-647.7618906248902,-647.7618906248902,2.525815625000384,2.119617187500284,2.119617187500284,-30.28024553571833,-48.85814738055005,-21.938365549245944,8.931670738688672,14.027201261807086,6.551696926196637,-1683.175621869436,-1.6831756218694358,-78.68164498034072,-126.9553578110511,-57.00570319215406
354.18499999999875,0.3647417968750502,-0.6522001718748895,2.510346875000385,,-0.0006522001718748,-652.2001718748895,-652.2001718748895,2.510346875000385,2.1062062500005503,2.1062062500005503,-30.08866071429357,-48.54901912628917,-21.799560273009146,8.819918860495383,13.856318280418108,6.468714817894193,-1694.7082651309784,-1.6947082651309784,-78.18382177460802,-126.15210410141864,-56.64502489272022
354.2349999999987,0.3622754615385265,-0.6558029999999094,2.493915384615811,,-0.0006558029999999,-655.8029999999094,-655.8029999999094,2.493915384615811,2.084018750000577,2.084018750000577,-29.77169642857968,-48.03758708497653,-21.569916218179912,8.685179480420075,13.650132705172627,6.368697567245274,-1704.0700268486503,-1.7040700268486506,-77.36020654432299,-124.82317451071684,-56.048306746144895
354.2849999999987,0.3611102307692376,-0.6585574615384039,2.48411538461552,,-0.0006585574615384,-658.557461538404,-658.557461538404,2.48411538461552,2.0758461538463244,2.0758461538463244,-29.654945054947486,-47.84920499893716,-21.48532858463189,8.617962934361891,13.547212184019733,6.318816667623131,-1711.2273520634735,-1.7112273520634738,-77.05683416511756,-124.33367344650252,-55.82851017465733
354.3349999999988,0.3610459374999897,-0.6608391718749402,2.4767671875003074,,-0.0006608391718749,-660.8391718749401,-660.8391718749401,2.4767671875003074,2.0557076923084368,2.0557076923084368,-29.36725274726338,-47.38500423304508,-21.276892394633528,8.509701358789307,13.381357437823512,6.238496205896379,-1717.156257839206,-1.717156257839206,-76.30928064907773,-123.12747187133895,-55.28689956310662
354.3849999999988,0.3613872031250685,-0.663221328124904,2.4645906250003944,,-0.0006632213281249,-663.2213281249041,-663.2213281249041,2.4645906250003944,2.028643750000563,2.028643750000563,-28.98062500000805,-46.761167962149294,-20.996776408098217,8.373459470657783,13.172484735853471,6.137451280225653,-1723.346167102863,-1.7233461671028634,-75.30464853296068,-121.50646572941112,-54.55903272398568
354.43499999999875,0.3586973593750689,-0.6669877343749036,2.449121875000396,,-0.0006669877343749,-666.9877343749035,-666.9877343749035,2.449121875000396,2.0065781250004098,2.0065781250004098,-28.665401785720128,-46.25254519542562,-20.768393778357023,8.241291613785348,12.96969521219108,6.039464550937152,-1733.1329780804897,-1.7331329780804896,-74.48555738632821,-120.18483589278829,-53.9655923249712
354.4849999999987,0.3563058281250584,-0.670953015624897,2.439607812500189,,-0.0006709530156248,-670.9530156248968,-670.9530156248968,2.439607812500189,1.9904843750004155,1.9904843750004155,-28.4354910714345,-45.88157688376894,-20.601820978023003,8.13152941438912,12.80116148502258,5.958116374176196,-1743.436555414139,-1.743436555414139,-73.88814633900827,-119.22089400657416,-53.532761556680285
354.5349999999987,0.3540191093750564,-0.6744002343749319,2.427262500000446,,-0.0006744002343749,-674.400234374932,-674.400234374932,2.427262500000446,1.9762984375003383,1.9762984375003383,-28.232834821433407,-45.55458452439511,-20.45499433198016,8.036295488831641,12.654845367668862,5.887555705681537,-1752.393974254746,-1.752393974254746,-73.36155460127536,-118.3712213478374,-53.15124014451175
354.5849999999988,0.3520956250000067,-0.67709679687494,2.4103328125002843,,-0.0006770967968749,-677.0967968749401,-677.0967968749401,2.4103328125002843,1.9618843750003816,1.9618843750003816,-28.02691964286259,-45.22233377924718,-20.305806556924104,7.949504175315872,12.52142767928364,5.823266634509477,-1759.4008518258895,-1.7594008518258897,-72.8264947069538,-117.50788504683726,-52.7635834612619
354.6349999999988,0.3518268750000067,-0.6795178906249397,2.3988484375002863,,-0.0006795178906249,-679.5178906249397,-679.5178906249397,2.3988484375002863,1.9466687500003483,1.9466687500003483,-27.80955357143355,-44.87160665119651,-20.14832248608363,7.863275714695119,12.388806524645544,5.759409875316213,-1765.691938160605,-1.765691938160605,-72.26168026240853,-116.59653882470356,-52.35436928440483
354.68499999999875,0.3523960769230606,-0.6824419999999265,2.381015384615842,,-0.0006824419999999,-682.4419999999266,-682.4419999999266,2.381015384615842,1.9326062500003505,1.9326062500003505,-27.60866071429071,-44.54745958275856,-20.00277343724804,7.776532645296053,12.255324749365752,5.695187491928022,-1773.2900844654298,-1.7732900844654298,-71.73967060941037,-115.75425950665222,-51.97616764220879
354.7349999999987,0.3518662307692646,-0.6855807692306863,2.3616923076928145,,-0.0006855807692306,-685.5807692306863,-685.5807692306863,2.3616923076928145,1.9057468750007391,1.9057468750007391,-27.22495535715341,-43.92833868205097,-19.724774753976053,7.638815014538637,12.04325983200901,5.593256687744112,-1781.446013254004,-1.781446013254004,-70.74263217219824,-114.1455060091972,-51.25380250562471
354.7849999999987,0.3501723593750649,-0.6887798906249215,2.344776562500256,,-0.0006887798906249,-688.7798906249214,-688.7798906249214,2.344776562500256,1.8845859375004408,1.8845859375004408,-26.92265625000629,-43.440569376726806,-19.50575577970845,7.523420551613923,11.865434455800106,5.507878319636368,-1789.7587640041029,-1.7897587640041026,-69.95712364657,-112.87806280869368,-50.684693078920944
354.8349999999988,0.3476814531249828,-0.6918688437499262,2.3344156250006174,,-0.0006918688437499,-691.8688437499261,-691.8688437499261,2.3344156250006174,1.8723578125000864,1.8723578125000864,-26.747968750001235,-43.158705492541344,-19.37919279568396,7.444292503246698,11.7434252735211,5.449348694108131,-1797.785248229795,-1.797785248229795,-69.50320725273865,-112.14565414833126,-50.35582573981958
354.8849999999988,0.3483541093749827,-0.6947610312499259,2.3101968750006203,,-0.0006947610312499,-694.761031249926,-694.761031249926,2.3101968750006203,1.8680703125004552,1.8680703125004552,-26.6867187500065,-43.059876653017206,-19.33481650790945,7.398101595024447,11.67217577918828,5.415188050348752,-1805.300447200792,-1.805300447200792,-69.34405230966043,-111.88885254293857,-50.24051626136438
354.93499999999875,0.348529,-0.6969559999999512,2.2954593750002856,,-0.0006969559999999,-696.9559999999511,-696.9559999999511,2.2954593750002856,1.8492421875004568,1.8492421875004568,-26.41774553572081,-42.62587974471972,-19.139942503635133,7.3040376980112764,11.527021121565513,5.345636350547895,-1811.0039594701595,-1.8110039594701592,-68.64513938536847,-110.76113412265865,-49.73414628486856
354.9849999999987,0.3480337812500277,-0.6993084999999271,2.281537500000436,,-0.0006993084999999,-699.3084999999271,-699.3084999999271,2.281537500000436,1.8225531250007376,1.8225531250007376,-26.03647321429625,-42.01068462517183,-18.863706581064594,7.179059392642029,11.334034110129643,5.253254416755891,-1817.116808508851,-1.817116808508851,-67.65442306506087,-109.16258156360466,-49.01636159039261
355.0349999999987,0.3471026250000069,-0.7020970781249325,2.264437500000468,,-0.0007020970781249,-702.0970781249324,-702.0970781249324,2.264437500000468,1.8013421875003464,1.8013421875003464,-25.73345982143352,-41.52176279693551,-18.64417009906684,7.0712778537824486,11.167485413753306,5.173609848196841,-1824.3627839013816,-1.8243627839013816,-66.8670585051074,-107.89214359218694,-48.445907446736335
355.0849999999988,0.3468338750000067,-0.7047197343749345,2.2463125000004527,,-0.0007047197343749,-704.7197343749344,-704.7197343749344,2.2463125000004527,1.7868125000004664,1.7868125000004664,-25.52589285714952,-41.18684684255996,-18.49378558738782,6.991042987522602,11.043433019543375,5.114336244253648,-1831.1776199212784,-1.8311776199212784,-66.3277065314196,-107.02188188346516,-48.0551411055416
355.1349999999988,0.34442338461545,-0.7083791538460608,2.223661538462109,,-0.000708379153846,-708.3791538460608,-708.3791538460608,2.223661538462109,1.7686875000004685,1.7686875000004685,-25.266964285720977,-40.76905728768438,-18.30618903555528,6.8880523351129845,10.884109894885912,5.038271162306224,-1840.6864313119152,-1.8406864313119151,-65.65489408977754,-105.93627742908784,-47.56768121115559
355.18499999999875,0.3428073846154078,-0.7113589999999389,2.205261538461918,,-0.0007113589999999,-711.3589999999388,-711.3589999999388,2.205261538461918,1.7508246153850724,1.7508246153850724,-25.01178021978675,-40.35730961252516,-18.12130541847218,6.793257117650293,10.73737767731307,4.968278179375457,-1848.4294067411893,-1.8484294067411893,-64.99181155113722,-104.8663724852807,-47.087270736780326
355.2349999999987,0.3417546406250353,-0.7136589999999488,2.193779687500072,,-0.0007136589999999,-713.6589999999487,-713.6589999999487,2.193779687500072,1.7370500000002935,1.7370500000002935,-24.8150000000042,-40.03979841637677,-17.97873601990643,6.720615756277344,10.624880522699131,4.914655200184623,-1854.405837257319,-1.8544058372573191,-64.48048837267024,-104.04133613664338,-46.71681156101906
355.2849999999987,0.3404262343750137,-0.7156022812499588,2.1906968750005142,,-0.0007156022812499,-715.6022812499588,-715.6022812499588,2.1906968750005142,1.718084375000792,1.718084375000792,-24.544062500011314,-39.60263207008822,-17.782438869381963,6.632218805718397,10.487916953820212,4.849416242675004,-1859.4553526329416,-1.8594553526329416,-63.77647135401182,-102.90538209639446,-46.206743612924
355.3349999999988,0.3398879531250138,-0.7172163437499586,2.170540625000516,,-0.0007172163437499,-717.2163437499588,-717.2163437499588,2.170540625000516,1.6873812500003138,1.6873812500003138,-24.10544642857592,-38.89491097065426,-17.464656779419276,6.503369184054479,10.288144959573742,4.754351008624159,-1863.64941018942,-1.86364941018942,-62.63675027828135,-101.0664055852868,-45.38100336078301
355.3849999999988,0.338653031250037,-0.7207214531248956,2.1419437500007907,,-0.0007207214531248,-720.7214531248958,-720.7214531248958,2.1419437500007907,1.6746468750003152,1.6746468750003152,-23.923526785718785,-38.60137779201322,-17.332854029640373,6.425485279868673,10.167316514215887,4.696904783731903,-1872.757254811444,-1.872757254811444,-62.16404153695523,-100.3036748694958,-45.038520762572126
355.43499999999875,0.3364308750000763,-0.7240557968749419,2.119617187500284,,-0.0007240557968749,-724.055796874942,-724.055796874942,2.119617187500284,1.6597250000003845,1.6597250000003845,-23.71035714286264,-38.25742173606118,-17.178410316709982,6.3416502647158,10.03719227269057,4.63508298727729,-1881.421373828381,-1.8814213738283807,-61.61013129405417,-99.40992292645646,-44.63720679779927
355.4849999999987,0.3341119687499686,-0.7264943593749268,2.1062062500005747,,-0.0007264943593749,-726.4943593749271,-726.4943593749271,2.1062062500005747,1.6445812500003876,1.6445812500003876,-23.4940178571484,-37.90835135969448,-17.0216701632306,6.265168520039195,9.918424104818529,4.578696218238571,-1887.7578518024409,-1.887757851802441,-61.04798489884779,-98.5028816875061,-44.22992565155885
355.5349999999987,0.3353229062499685,-0.7293185781249265,2.084018750000577,,-0.0007293185781249,-729.3185781249266,-729.3185781249266,2.084018750000577,1.6289500000004675,1.6289500000004675,-23.270714285720963,-37.54804388495703,-16.85988430939238,6.184173631060215,9.79258786529194,4.518995162199938,-1895.096437507506,-1.895096437507506,-60.46774216900696,-97.56664143220124,-43.8095335150577
355.5849999999988,0.3346097692307932,-0.7301375384615231,2.0758461538463244,,-0.0007301375384615,-730.1375384615231,-730.1375384615231,2.0758461538463244,1.6108250000004374,1.6108250000004374,-23.01178571429196,-37.13025433008071,-16.672287757559506,6.110816268599637,9.678564558271662,4.464935294696713,-1897.224463397556,-1.897224463397556,-59.79492972736372,-96.481036977822,-43.32207362067081
355.6349999999988,0.3336828461538698,-0.7324418461537583,2.0557076923084368,,-0.0007324418461537,-732.4418461537582,-732.4418461537582,2.0557076923084368,1.5810000000007325,1.5810000000007325,-22.585714285724748,-36.44277441427148,-16.363594397098776,5.982752277964042,9.47938700798791,4.370586406279562,-1903.2120872281496,-1.9032120872281495,-58.68780525443805,-94.6946561308434,-42.51994995998553
355.68499999999875,0.3327110312500273,-0.7358002812499198,2.028643750000563,,-0.0007358002812499,-735.8002812499199,-735.8002812499199,2.028643750000563,1.563065625000294,1.563065625000294,-22.329508928575624,-36.02937885298013,-16.177970843479226,5.890682365434638,9.336095958835452,4.302776256744683,-1911.9388063564345,-1.9119388063564344,-58.0220689436314,-93.62046924052883,-42.03761679895965
355.7349999999987,0.3316264218750394,-0.7389504531249301,2.0065781250004284,,-0.0007389504531249,-738.9504531249299,-738.9504531249299,2.0065781250004284,1.545862500000634,1.545862500000634,-22.08375000000905,-35.6328389392655,-15.999915840407184,5.803615634968659,9.200518344336388,4.238666937095518,-1920.124364323731,-1.9201243643237311,-57.383477134809546,-92.59008087479955,-41.574950123348906
355.7849999999987,0.3301475156250382,-0.7415731093749323,1.9904843750004155,,-0.0007415731093749,-741.5731093749323,-741.5731093749323,1.9904843750004155,1.5223031250003622,1.5223031250003622,-21.74718750000517,-35.0897845506028,-15.75607266725512,5.698050369953214,9.036039915141652,4.1609574913693015,-1926.9392003436285,-1.9269392003436283,-56.50893696280982,-91.1789822572744,-40.94133630544909
355.8349999999988,0.3298624374999966,-0.7432505312499663,1.9762984375003383,,-0.0007432505312499,-743.2505312499662,-743.2505312499662,1.9762984375003383,1.5081625000003638,1.5081625000003638,-21.54517857143376,-34.76383666511797,-15.609715012592664,5.634231022677972,8.93655389894091,4.113989391188069,-1931.297893944643,-1.931297893944643,-55.98402725618389,-90.3320236096783,-40.56103354301862
355.8849999999988,0.3293161562500332,-0.7447812812499568,1.9618843750003816,,-0.0007447812812499,-744.7812812499568,-744.7812812499568,1.9618843750003816,1.4906750000004552,1.4906750000004552,-21.29535714286364,-34.360741777346966,-15.42871668430826,5.55958923053441,8.820148512549899,4.059067027856262,-1935.2754682978905,-1.9352754682978903,-55.33487925214776,-89.28460248439131,-40.09071878974788
355.93499999999875,0.32828570312499,-0.7465903281249483,1.9466687500003483,,-0.0007465903281249,-746.5903281249483,-746.5903281249483,1.9466687500003483,1.4694875000005736,1.4694875000005736,-20.99267857143677,-33.87236019423647,-15.20942278406384,5.469813267958484,8.680071629608447,3.9930238270399294,-1939.976182623439,-1.939976182623439,-54.54838470830156,-88.01556831186755,-39.520894982175626
355.9849999999987,0.3286896093749895,-0.7486754843749457,1.932606250000366,,-0.0007486754843749,-748.6754843749457,-748.6754843749457,1.932606250000366,1.4495492307694946,1.4495492307694946,-20.70784615384992,-33.41277395274445,-15.003058615387449,5.382972396768063,8.544502131815591,3.92915546812145,-1945.3943528161903,-1.9453943528161903,-53.808262468109525,-86.82135733863522,-38.98466841038955
356.0349999999987,0.3260665625000773,-0.7522730624999017,1.9057468750007391,,-0.0007522730624999,-752.2730624999017,-752.2730624999017,1.9057468750007391,1.4390107692310397,1.4390107692310397,-20.557296703300565,-33.169857585559626,-14.893983909388318,5.320002367530022,8.446153561852853,3.882852888194119,-1954.742472681432,-1.954742472681432,-53.41706754182873,-86.19015177789414,-38.70124345322944
356.0849999999988,0.3240245937500388,-0.7552050781249365,1.8845859375004408,,-0.0007552050781249,-755.2050781249367,-755.2050781249367,1.8845859375004408,1.4216500000004355,1.4216500000004355,-20.30928571429193,-32.76968390008913,-14.714297264156752,5.237629800626684,8.317445045035182,3.822295615491065,-1962.3611629662807,-1.9623611629662807,-52.77262387094165,-85.15032124502996,-38.234337040230194
356.1349999999988,0.3225449062500381,-0.7573060937499619,1.8723578125000864,,-0.0007573060937499,-757.306093749962,-757.306093749962,1.8723578125000864,1.4022906250004987,1.4022906250004987,-20.03272321429284,-32.3234414358743,-14.513924740260384,5.154180590781953,8.186988960150055,3.76096094751506,-1967.8205429211555,-1.9678205429211555,-52.05399058198316,-83.99078338384959,-37.71367944614194
356.18499999999875,0.3211701718749935,-0.7587373593749838,1.8680703125004552,,-0.0007587373593749,-758.7373593749838,-758.7373593749838,1.8680703125004552,1.386629687500235,1.386629687500235,-19.80899553571764,-31.96244965065112,-14.351831616204402,5.088713192418637,8.08459779193266,3.7128527428520175,-1971.5396122942125,-1.9715396122942124,-51.472645831751024,-83.05276498329714,-37.29248888394247
356.2349999999987,0.3214397031249931,-0.7594100156249829,1.8492421875004783,,-0.0007594100156249,-759.4100156249829,-759.4100156249829,1.8492421875004783,1.3751093750006291,1.3751093750006291,-19.64441964286613,-31.696901168927614,-14.232594600979043,5.043144292250163,8.013304016449375,3.679371951041335,-1973.2874746156656,-1.9732874746156657,-51.045003923815024,-82.3627510486548,-36.98265769418509
356.2849999999987,0.3206592812500274,-0.7622331562499124,1.8225531250007376,,-0.0007622331562499,-762.2331562499124,-762.2331562499124,1.8225531250007376,1.35089062500061,1.35089062500061,-19.29843750000872,-31.138647884395088,-13.981926794650857,4.938619923837381,7.849698646241207,3.602590854021872,-1980.6232588687449,-1.980623258868745,-50.14598729920632,-80.91215888978724,-36.331310421513535
356.3349999999988,0.3186417031250758,-0.7652929218749308,1.8013421875003464,,-0.0007652929218749,-765.292921874931,-765.292921874931,1.8013421875003464,1.3249250000006607,1.3249250000006607,-18.92750000000944,-30.540128330695985,-13.7131785620347,4.827086740423551,7.675008803116442,3.520685795488021,-1988.573900892,-1.988573900892,-49.1821254754833,-79.35693692230369,-35.63298210040216
356.3849999999988,0.3163931249999931,-0.767834781249948,1.7868125000004664,,-0.0007678347812499,-767.8347812499483,-767.8347812499483,1.7868125000004664,1.3057437500003557,1.3057437500003557,-18.65348214286222,-30.097991729339537,-13.514649659419774,4.743486460279387,7.543991862111625,3.4593100410122126,-1995.1787904296075,-1.9951787904296072,-48.47010430878242,-78.20806793246321,-35.117115060438486
356.43499999999875,0.316661874999993,-0.7698519687499478,1.7686875000004685,,-0.0007698519687499,-769.8519687499478,-769.8519687499478,1.7686875000004685,1.291723076923429,1.291723076923429,-18.45318681319184,-29.774808790643487,-13.369533525703744,4.68173693473043,7.4471765145789,3.413985312420187,-2000.4203473564332,-2.000420347356433,-47.94964729988019,-77.36829385546008,-34.74003832569088
356.4849999999987,0.3175493076922829,-0.7710315846153545,1.7508246153850928,,-0.0007710315846153,-771.0315846153545,-771.0315846153545,1.7508246153850928,1.2778000000003642,1.2778000000003642,-18.254285714290923,-29.453875488012525,-13.225427527266977,4.625519447514502,7.3590032439087985,3.3727278997823884,-2003.4855179022147,-2.003485517902215,-47.43281312720279,-76.53436534090457,-34.3655863749904
356.5349999999987,0.3165920000000516,-0.7723409999999639,1.7370500000002935,,-0.0007723409999999,-772.3409999999639,-772.3409999999639,1.7370500000002935,1.257643750000511,1.257643750000511,-17.966339285721592,-28.98926468992147,-13.01680722393746,4.546671501737629,7.235285117089722,3.3148730691172563,-2006.8879657556213,-2.006887965755621,-46.68459929124415,-75.32709831837295,-33.82349735451329
356.5849999999988,0.3145745312500495,-0.7745764374999091,1.718084375000792,,-0.0007745764374999,-774.5764374999092,-774.5764374999092,1.718084375000792,1.2400369230773378,1.2400369230773378,-17.71481318681911,-28.58341926189361,-12.834573843551253,4.471793212777392,7.117741012887987,3.2599426877846764,-2012.696633969324,-2.012696633969324,-46.03102178990618,-74.27253005711778,-33.34997338251638
356.6349999999988,0.3125028125000663,-0.7781458124999485,1.6873812500003138,,-0.0007781458124999,-778.1458124999484,-778.1458124999484,1.6873812500003138,1.2222296875004834,1.2222296875004834,-17.460424107149766,-28.17295432257117,-12.650266202619502,4.389212478175284,6.988043806444696,3.1993750458081083,-2021.971469479608,-2.021971469479608,-45.37000498177599,-73.20595823574502,-32.871059552248724
356.68499999999875,0.3098129687500666,-0.7802309687499484,1.6746468750003152,,-0.0007802309687499,-780.2309687499484,-780.2309687499484,1.6746468750003152,1.2036187500003337,1.2036187500003337,-17.194553571433335,-27.74396368566051,-12.457640122542296,4.312516489659963,6.867530803716253,3.14313590055542,-2027.3896396723665,-2.027389639672366,-44.67915420656357,-72.09124835159037,-32.370530690000514
356.7349999999987,0.3085218750000245,-0.7821542499999511,1.6597250000004022,,-0.0007821542499999,-782.154249999951,-782.154249999951,1.6597250000004022,1.1901812500003384,1.1901812500003384,-17.002589285719118,-27.43422315359765,-12.318559920321652,4.25513202162343,6.77732553348605,3.1010652011005515,-2032.38718608696,-2.03238718608696,-44.18034498258769,-71.28640366989701,-32.00913800967993
356.7849999999987,0.3082796249999894,-0.7836174062499719,1.6445812500003876,,-0.0007836174062499,-783.617406249972,-783.617406249972,1.6445812500003876,1.1807750000002202,1.1807750000002202,-16.86821428571743,-27.21740478115085,-12.221203778765943,4.214495264619277,6.7134277933970345,3.07127692091356,-2036.1891215923745,-2.036189121592374,-43.83117852580006,-70.7230123927044,-31.75616313345225
356.8349999999988,0.3086182499999965,-0.7848546249999548,1.6289500000004675,,-0.0007848546249999,-784.8546249999547,-784.8546249999547,1.6289500000004675,1.1622828125006457,1.1622828125006457,-16.60404017858065,-26.79115138616472,-12.029806779551524,4.14345515245802,6.601685652934269,3.0192098878599016,-2039.4039702412845,-2.0394039702412843,-43.14473583212322,-69.61541508949223,-31.25882797397584
356.8849999999988,0.3087526249999967,-0.7866030624999578,1.6108250000004374,,-0.0007866030624999,-786.6030624999578,-786.6030624999578,1.6108250000004374,1.1384230769235804,1.1384230769235804,-16.263186813194004,-26.24117354858169,-11.782854827998744,4.051281723975092,6.4566302828564766,2.9516690042413787,-2043.9471942545536,-2.043947194254553,-42.25904606933477,-68.18632624961745,-30.6171361569013
356.93499999999875,0.3069505000000455,-0.789965499999917,1.5810000000007325,,-0.0007899654999999,-789.9654999999171,-789.9654999999171,1.5810000000007325,1.1185000000004983,1.1185000000004983,-15.978571428578546,-25.78193749675011,-11.576647902058609,3.9651812067448615,6.321058776689188,2.888593677166024,-2052.684313421184,-2.0526843134211834,-41.519487778044144,-66.99302522602558,-30.0813181721967
356.9849999999987,0.3044270000000718,-0.7921605624999589,1.5630656250003077,,-0.0007921605624999,-792.1605624999588,-792.1605624999588,1.5630656250003077,1.1131875000001394,1.1131875000001394,-15.90267857143056,-25.65948193755416,-11.521662705828106,3.9359985117861873,6.2750924514701625,2.867218496185585,-2058.3880692950984,-2.0583880692950984,-41.322284131342606,-66.67483081696244,-29.938441996246294
357.0349999999987,0.3030548124999794,-0.7941511874999347,1.545862500000634,,-0.0007941511874999,-794.1511874999347,-794.1511874999347,1.545862500000634,1.0981437500004965,1.0981437500004965,-15.687767857149948,-25.31271660701562,-11.365957567810776,3.874293216787205,6.177872260182432,2.822027473258779,-2063.5606049455223,-2.0635606049455224,-40.763849804792905,-65.77377911985054,-29.533850283915456
357.0849999999988,0.3036681562500207,-0.7965775624999621,1.5223031250003622,,-0.0007965775624999,-796.577562499962,-796.577562499962,1.5223031250003622,1.0807937500003977,1.0807937500003977,-15.439910714291392,-24.912791157242733,-11.18638238577969,3.802851840903064,6.065266876557495,2.7697156964246537,-2069.8654143340764,-2.0698654143340764,-40.11980589513456,-64.73459361455087,-29.0672335022522
357.1349999999988,0.3028611250000208,-0.7980572499999619,1.5081625000003638,,-0.0007980572499999,-798.0572499999619,-798.0572499999619,1.5081625000003638,1.0645138461543442,1.0645138461543442,-15.207340659347771,-24.537531914138714,-11.017882864362573,3.73982608710881,5.965885622819581,2.7235747131064483,-2073.7103054337704,-2.0737103054337704,-39.5154846892663,-63.75950196588267,-28.629396249319093
357.18499999999875,0.3023933750000101,-0.7996498124999596,1.4906750000004552,,-0.0007996498124999,-799.6498124999596,-799.6498124999596,1.4906750000004552,1.043975384615877,1.043975384615877,-14.9139340659411,-24.06411096495325,-10.805306612524662,3.661821221191439,5.842832148260584,2.66647871244428,-2077.8484963571573,-2.077848496357157,-38.75308289863079,-62.52934222341535,-28.077027902152544
357.2349999999987,0.3021407500000034,-0.8014900624999487,1.4694875000006002,,-0.0008014900624999,-801.4900624999487,-801.4900624999487,1.4694875000006002,1.0335750000002202,1.0335750000002202,-14.765357142860289,-23.82437733410577,-10.697661024020956,3.617827652359493,5.773406155088266,2.6342828669227587,-2082.6302903820247,-2.0826302903820246,-38.36701348250514,-61.906406837705234,-27.79731643256233
357.2849999999987,0.3007460923078084,-0.8039626307691397,1.4495492307694946,,-0.0008039626307691,-803.9626307691398,-803.9626307691398,1.4495492307694946,1.0232390625002905,1.0232390625002905,-14.617700892861288,-23.586129238805466,-10.590682473127512,3.57147620763922,5.700239158978143,2.600365697604767,-2089.0551305807826,-2.0890551305807827,-37.98333638755406,-61.28733153894161,-27.519338225550086
357.3349999999988,0.2961107076924266,-0.8076041692306759,1.4390107692310397,,-0.0008076041692306,-807.6041692306758,-807.6041692306758,1.4390107692310397,1.0118307692310529,1.0118307692310529,-14.454725274729324,-23.32316285166917,-10.472604874252834,3.5167128222427584,5.613767161376235,2.560298789978748,-2098.5174790969086,-2.098517479096909,-37.5598527103433,-60.60402704294555,-27.21251971894883
357.3849999999988,0.2985223593749364,-0.8083362031249832,1.4216500000004355,,-0.0008083362031249,-808.3362031249832,-808.3362031249832,1.4216500000004355,1.0006000000002808,1.0006000000002808,-14.294285714289725,-23.06428847496103,-10.356364676618622,3.4752628083257364,5.5482980123276535,2.5299764732024137,-2100.4196311424566,-2.100419631142457,-37.14295884729917,-59.93135542346908,-26.91047560401881
357.43499999999875,0.29872407812502,-0.8095737812499634,1.4022906250004987,,-0.0008095737812499,-809.5737812499632,-809.5737812499632,1.4022906250004987,0.983803125000422,0.983803125000422,-14.054330357148883,-22.677112809885568,-10.18251442384422,3.41278549361926,5.44958568906141,2.48427843191484,-2103.6354136086275,-2.1036354136086275,-36.51944731733433,-58.92529957136048,-26.458734753621723
357.4849999999987,0.2974087812500524,-0.8111945624999528,1.3866296875002455,,-0.0008111945624999,-811.1945624999527,-811.1945624999527,1.3866296875002455,0.9592437500007268,0.9592437500007268,-13.703482142867529,-22.111007963036133,-9.928321096114258,3.3224668749945008,5.306818710152421,2.4182302781853227,-2107.8469294879174,-2.107846929487917,-35.607786458920586,-57.45430553569732,-25.7982265967368
357.5349999999987,0.2953350468750628,-0.8130573281249441,1.3751093750006291,,-0.0008130573281249,-813.0573281249443,-813.0573281249443,1.3751093750006291,0.9378875000003452,0.9378875000003452,-13.398392857147789,-21.61873661509285,-9.707280607278634,3.242374035774412,5.180150127301442,2.3596738372683124,-2112.687229194678,-2.112687229194678,-34.81502779921981,-56.17516401132698,-25.22386436944474
357.5849999999988,0.2929139531250609,-0.8152096718749458,1.35089062500061,,-0.0008152096718749,-815.2096718749458,-815.2096718749458,1.35089062500061,0.9249875000002448,0.9249875000002448,-13.21410714286064,-21.32138570431009,-9.573763613145733,3.19018055192175,5.097571814251505,2.3215217961985752,-2118.279982615832,-2.118279982615832,-34.33617094419907,-55.40251311689508,-24.876927396334167
357.6349999999988,0.2919965156250169,-0.8179398281249289,1.3249250000006607,,-0.0008179398281249,-817.939828124929,-817.939828124929,1.3249250000006607,0.914909375000246,0.914909375000246,-13.070133928574943,-21.08908030526289,-9.469453461480224,3.145602225099061,5.027021141552842,2.288940593783101,-2125.374151801106,-2.1253741518011062,-33.96206402621708,-54.798879605624926,-24.60588288609366
357.6849999999987,0.2913238593750177,-0.8202959687499467,1.3057437500003717,,-0.0008202959687499,-820.2959687499467,-820.2959687499467,1.3057437500003717,0.8816138461547695,0.8816138461547695,-12.594483516496704,-20.3216031093622,-9.124839590977992,3.0242833213479323,4.834922273731234,2.20029193847457,-2131.49646081484,-2.1314964608148403,-32.7261111402424,-52.804629982148974,-23.710421646118792
357.7349999999987,0.2911310769230525,-0.821966230769208,1.291723076923445,,-0.0008219662307692,-821.9662307692081,-821.9662307692081,1.291723076923445,0.8616328125002033,0.8616328125002033,-12.309040178574334,-19.861031128314128,-8.918032803907813,2.950834240739411,4.718552612217937,2.1466365882432066,-2135.8365499025804,-2.13583654990258,-31.984401455295536,-51.60785761588894,-23.17304495343027
357.7849999999987,0.2920579999999757,-0.8228269999999775,1.2778000000003642,,-0.0008228269999999,-822.8269999999776,-822.8269999999776,1.2778000000003642,0.8544076923078264,0.8544076923078264,-12.205824175826091,-19.694488797329523,-8.843251693029707,2.9234357793955024,4.675130322300325,2.126624506534351,-2138.0732140321866,-2.1380732140321865,-31.71620003417604,-51.17510602061961,-22.978730121656334
357.8349999999988,0.2913853437500171,-0.8243738749999607,1.257643750000511,,-0.0008243738749999,-824.3738749999608,-824.3738749999608,1.257643750000511,0.8491000000001329,0.8491000000001329,-12.130000000001896,-19.572144057652388,-8.788316257161485,2.900165883870517,4.63824548387763,2.1096291572955748,-2142.0926883602287,-2.1420926883602287,-31.51917485232641,-50.85719957031908,-22.835983245422288
357.8849999999988,0.2890043230769991,-0.8269525999999257,1.2400369230773378,,-0.0008269525999999,-826.9525999999257,-826.9525999999257,1.2400369230773378,0.8349593750003552,0.8349593750003552,-11.927991071433643,-19.24619617217265,-8.641958602501315,2.8437875898881035,4.5488592655143405,2.0684573669209665,-2148.7933713091115,-2.1487933713091114,-30.99426514570869,-50.0102409227362,-22.455680482997757
357.9349999999987,0.2865600937500419,-0.8298107343749301,1.2222296875005056,,-0.0008298107343749,-829.8107343749301,-829.8107343749301,1.2222296875005056,0.8222812500003192,0.8222812500003192,-11.746875000004554,-18.953959581804504,-8.510738048917371,2.7916983624518648,4.466245996507172,2.0304234900032294,-2156.220085003852,-2.156220085003852,-30.523644442993195,-49.2508793242152,-22.11471069135466
357.9849999999987,0.2852284374999895,-0.8321805468749894,1.2036187500003492,,-0.0008321805468749,-832.1805468749893,-832.1805468749893,1.2036187500003492,0.8122687500001915,0.8122687500001915,-11.60383928571702,-18.723166869073715,-8.4071071261451,2.7504275917015995,4.4007721594467775,2.0002927918648097,-2162.377919674633,-2.162377919674633,-30.15197357005375,-48.65117644975491,-21.845431122107613
358.0349999999987,0.2856315624999898,-0.8325844531249897,1.1901812500003384,,-0.0008325844531249,-832.58445312499,-832.58445312499,1.1901812500003384,0.8027625000005276,0.8027625000005276,-11.46803571429325,-18.504043450817388,-8.308715969135708,2.717375013031184,4.3483241813900415,1.9761644581050624,-2163.427449082524,-2.163427449082524,-29.799095044639444,-48.081795630772255,-21.589766811992096
358.0849999999988,0.2860353593749898,-0.8336239531249713,1.1807750000002202,,-0.0008336239531249,-833.6239531249713,-833.6239531249713,1.1807750000002202,0.7819031250005113,0.7819031250005113,-11.170044642864443,-18.023225299300663,-8.09281821336272,2.6444422361850566,4.232556804250197,1.9229314393950112,-2166.1285358309497,-2.166128535830949,-29.02478072602484,-46.83241464232826,-21.028767709400785
358.1349999999988,0.2851904531250442,-0.8360152812499166,1.1622828125006457,,-0.0008360152812499,-836.0152812499167,-836.0152812499167,1.1622828125006457,0.7580875000005938,0.7580875000005938,-10.82982142857991,-17.47426423073237,-7.846322813102206,2.5576864988239616,4.094781083906917,1.8596231361454976,-2172.342277735272,-2.172342277735272,-28.140728378139176,-45.4059678239176,-20.388262217141584
358.1849999999987,0.283052384615465,-0.8392556923076099,1.138423076923603,,-0.0008392556923076,-839.25569230761,-839.25569230761,1.138423076923603,0.7420307692310403,0.7420307692310403,-10.600439560443432,-17.104149229299566,-7.680133167525819,2.494643307954441,3.9946173091448887,1.8136281254172284,-2180.7623175308886,-2.180762317530889,-27.544691510064503,-44.44424321999116,-19.95642705658367
358.2349999999987,0.2800070000000796,-0.8423679999999186,1.118500000000521,,-0.0008423679999999,-842.3679999999189,-842.3679999999189,1.118500000000521,0.7336076923077758,0.7336076923077758,-10.480109890111082,-16.909993446764187,-7.592953019298243,2.457673240657692,3.9358609380733376,1.7866592558932697,-2188.849487386462,-2.188849487386462,-27.23202111277452,-43.9397395053727,-19.729893970381173
358.2849999999987,0.2774507500000671,-0.8441836249999524,1.1131875000001394,,-0.0008441836249999,-844.1836249999524,-844.1836249999524,1.1131875000001394,0.7303000000000827,0.7303000000000827,-10.432857142858325,-16.833749623487126,-7.558717892597756,2.4415295892023154,3.910199751973473,1.774883673606752,-2193.567294628202,-2.193567294628202,-27.10923730379577,-43.74162389141728,-19.640935772148364
358.3349999999988,0.2784781874999362,-0.8448854999999929,1.0981437500004965,,-0.0008448854999999,-844.8854999999929,-844.8854999999929,1.0981437500004965,0.7242843750001512,0.7242843750001512,-10.346919642859303,-16.695086710879124,-7.4964552439298995,2.4196743259990563,3.875455637786239,1.758942736366273,-2195.391080353738,-2.1953910803537378,-26.88593317446019,-43.38131551647715,-19.479149514099653
358.3849999999988,0.2796566250000104,-0.8460717187499395,1.0807937500003977,,-0.0008460717187499,-846.0717187499397,-846.0717187499397,1.0807937500003977,0.7046562500006286,0.7046562500006286,-10.066517857151837,-16.242649436032575,-7.2933011159934065,2.3516103887722224,3.767222264938437,1.7093039780653805,-2198.47340815198,-2.19847340815198,-26.157323701037537,-42.20568076168769,-18.95126406641612
