Repository: DunklesArchipel/ORR_on_Ru0001

This project contains the evaluated data files for the article "Impact of the potential dependent surface adlayer composition on the ORR activity and H2O2 formation on Ru(0001) in acid electrolytes".

The subfolders contain the final figures found in the submitted manuscript (and supporting information).

Among the final PNG, also the SVG files are included which are based on the raw PNG obtained from the data evaluation. The CSV contain the data for the individual traces in the figures, where ***r*** and ***b*** refer to the red and blue curves, respectively.

File: data/SI/figure_S8/figure_S8_ORR_H2SO4_Ru_poly_b.csv (part 7 of 10)
t,E,current1_mA,coll_current,potential2,current1,current1_muA,cur1muA_filt,coll_cur_filt,coll_cur_norm,coll_cur_norm_filt,cur_H2O2,cur_H2O2_min,cur_H2O2_max,yield,yield_min,yield_max,j,current1_mA_geo,cur_H2O2_uAcm,cur_H2O2_min_uAcm,cur_H2O2_max_uAcm
259.0249999999999,0.5075276153846139,-0.1211584769230796,0.9414232307692438,,-0.000121158476923,-121.15847692307965,-121.15847692307965,0.9414232307692438,0.8000080937500007,0.8000080937500007,-11.428687053571435,-18.440553124673706,-8.280207438655989,17.23950752213699,26.4193141146692,12.794022868025634,-314.8240081598932,-0.3148240081598932,-29.69684959389785,-47.91681931657987,-21.51568887654502
259.075,0.5073730781250018,-0.1202155937500005,0.9344993125000096,,-0.00012021559375,-120.21559375000056,-120.21559375000056,0.9344993125000096,0.7993354375000007,0.7993354375000007,-11.419077678571435,-18.425048089900088,-8.273245342486684,17.349650444894667,26.57957702067905,12.877764949734726,-312.3739752169756,-0.3123739752169756,-29.67188013216277,-47.876530289199735,-21.49759823132664
259.12499999999994,0.5073229523809479,-0.1195229365079391,0.9289542063492128,,-0.0001195229365079,-119.52293650793916,-119.52293650793916,0.93002,0.7870958461538603,0.7870958461538603,-11.244226373626573,-18.14291990119037,-8.146563680010791,17.197324046573275,26.35790801645308,12.761957504365167,-310.5741413566903,-0.3105741413566903,-29.21753809970492,-47.143434847261545,-21.1684225124346
259.17499999999995,0.5101919999999968,-0.1178150000000019,0.9248550000000046,,-0.000117815,-117.81500000000194,-117.81500000000194,0.93002,0.7760393437500022,0.7760393437500022,-11.086276339285742,-17.888062454691656,-8.03212717097398,17.201189397232945,26.363535400188688,12.764895554686015,-306.13615706729735,-0.3061361570672973,-28.80711314089875,-46.48120101225667,-20.87106518862417
259.2249999999999,0.5093721587301603,-0.117541190476191,0.9289542063491988,,-0.0001175411904761,-117.541190476191,-117.541190476191,0.9259207936508012,0.7712590000000021,0.7712590000000021,-11.017985714285745,-17.777873340900484,-7.982649874197464,17.14072233624335,26.27548970473302,12.718938254142987,-305.424677243948,-0.305424677243948,-28.62966349950145,-46.19488032434188,-20.742501003272213
259.2749999999999,0.5098672857142843,-0.1160040952380981,0.9269865873015932,,-0.000116004095238,-116.00409523809807,-116.00409523809807,0.924855,0.769209000000003,0.769209000000003,-10.988700000000042,-17.730619901590433,-7.961432057300549,17.306021147731077,26.516106731255924,12.844590316353312,-301.43061511912344,-0.3014306151191234,-28.553566092308856,-46.07209471708821,-20.687367608320983
259.325,0.5108168749999987,-0.1149095000000001,0.9245321250000008,,-0.0001149095,-114.90950000000016,-114.90950000000016,0.9245321250000008,0.7633884603174671,0.7633884603174671,-10.905549433106671,-17.596453794936497,-7.901188571824781,17.335842543868207,26.559491541290875,12.86726532308925,-298.5863662566233,-0.2985863662566233,-28.337503663868475,-45.72347105881281,-20.53082804093236
259.37499999999994,0.5117314062499988,-0.1146137187500013,0.9215729062500168,,-0.00011461371875,-114.61371875000133,-114.61371875000133,0.9215729062500168,0.7581908437500021,0.7581908437500021,-10.831297767857173,-17.47664635150834,-7.847392436883857,17.268597937990176,26.46165197299253,12.816137891984544,-297.8177940441953,-0.2978177940441953,-28.144564569056023,-45.41215764100393,-20.391041578971763
259.42499999999995,0.5125384374999987,-0.1136723125000014,0.909467437500018,,-0.0001136723125,-113.6723125000014,-113.6723125000014,0.909467437500018,0.755016390625,0.755016390625,-10.7859484375,-17.403473752442512,-7.814536356320852,17.332635626198133,26.5548264100045,12.864826818518932,-295.3715988091733,-0.2953715988091733,-28.026726689998863,-45.22202244361278,-20.30566676048641
259.4749999999999,0.5132316666666651,-0.1127171587301608,0.9015851269841438,,-0.0001127171587301,-112.71715873016086,-112.71715873016086,0.9015851269841438,0.7529314687500186,0.7529314687500186,-10.756163839285977,-17.355415347912913,-7.792957092619511,17.422652303271803,26.685741357737147,12.93328288569512,-292.8896813580227,-0.2928896813580227,-27.949332958835303,-45.09714517605367,-20.249594164790867
259.5249999999999,0.51382438095238,-0.1117602857142874,0.8922665714285902,,-0.0001117602857142,-111.76028571428748,-111.76028571428748,0.8922665714285902,0.7381361562500202,0.7381361562500202,-10.544802232143144,-17.014376615575248,-7.639823321127932,17.24344000596565,26.42503782614017,12.797012302328593,-290.40329653536963,-0.2904032965353696,-27.400120802808708,-44.21097374687272,-19.851684014795936
259.575,0.5154637460317414,-0.1107761587301601,0.8839316507936587,,-0.0001107761587301,-110.7761587301602,-110.7761587301602,0.8839316507936587,0.7304306507936572,0.7304306507936572,-10.43472358276653,-16.836761184143214,-7.560070148507759,17.217469889918792,26.387236018813294,12.777270697478825,-287.84609369203946,-0.2878460936920394,-27.114087150936584,-43.749449275333,-19.644449538881457
259.62499999999994,0.5181710156250009,-0.1097443906250011,0.8781953281250079,,-0.000109744390625,-109.74439062500116,-109.74439062500116,0.8788544218750028,0.7265774444444457,0.7265774444444457,-10.379677777777797,-16.747943012254613,-7.520188867149887,17.281595463407847,26.480566103370307,12.826019416465378,-285.16509787064155,-0.2851650978706415,-26.97105348627651,-43.51865986974187,-19.540820101086457
259.67499999999995,0.5173639843750011,-0.1086686093750012,0.8707976718750088,,-0.000108668609375,-108.66860937500128,-108.66860937500128,0.8761645781250031,0.7245280000000005,0.7245280000000005,-10.350400000000006,-16.700702378754634,-7.498976800338834,17.392851871902746,26.64240896776608,12.91061826664813,-282.3697361788365,-0.2823697361788365,-26.894976701687423,-43.39590753772042,-19.485701647434624
259.7249999999999,0.5197960624999951,-0.1068987812500031,0.8622430468750145,,-0.00010689878125,-106.89878125000315,-106.89878125000315,0.8717392812500079,0.7223448125000053,0.7223448125000053,-10.31921160714293,-16.650378906543153,-7.476380472228321,17.606873067207328,26.95344733294156,13.07343370649873,-277.7709297377506,-0.2777709297377506,-26.81393528307036,-43.26514460945912,-19.426986262707857
259.7749999999999,0.5203255079365099,-0.1060283650793653,0.8664962857142634,,-0.0001060283650793,-106.02836507936529,-106.02836507936529,0.8646105873016017,0.7169651250000058,0.7169651250000058,-10.24235892857151,-16.526374644695167,-7.420699874990437,17.618121871972438,26.969784574477195,13.081993893869512,-275.5091985360504,-0.2755091985360504,-26.614237590262288,-42.94292597700901,-19.28230312336552
259.825,0.5197076666666653,-0.1056508095238111,0.8711970158730421,,-0.0001056508095238,-105.65080952381116,-105.65080952381116,0.8583525873015885,0.7120960625000023,0.7120960625000023,-10.172800892857175,-16.414140523065484,-7.3703043254369,17.566022775945513,26.89410927012539,13.04234947687332,-274.52814003877296,-0.2745281400387729,-26.43349464796516,-42.65129144246304,-19.151352905875267
259.87499999999994,0.5205385714285671,-0.1047053333333359,0.8570140952381117,,-0.0001047053333333,-104.70533333333591,-104.70533333333591,0.8570140952381117,0.7083363809523818,0.7083363809523818,-10.119091156462597,-16.327478140706617,-7.331391040232923,17.625328759843452,26.98025096146479,13.087478380370262,-272.0713692748574,-0.2720713692748573,-26.29393268813888,-42.42610374397269,-19.050238755799224
259.92499999999995,0.5236814285714255,-0.1028608888888907,0.8453990158730275,,-0.0001028608888888,-102.86088888889074,-102.86088888889074,0.8453990158730275,0.7030485238095326,0.7030485238095326,-10.04355034013618,-16.205590610667613,-7.276660901387036,17.79124082050098,27.221079650259966,13.21376935521653,-267.2786762039703,-0.2672786762039703,-26.09764380122384,-42.10938532916503,-18.90802533321263
259.9749999999999,0.5249556249999983,-0.1017388750000019,0.8387722500000114,,-0.000101738875,-101.738875000002,-101.738875000002,0.8398478750000087,0.6887009047619239,0.6887009047619239,-9.83858435374177,-15.874871417540692,-7.1281608263338745,17.635433555714236,26.99492517002736,13.095168380821312,-264.36318140177593,-0.2643631814017759,-25.565050333462587,-41.25002868652808,-18.522155602694625
260.0249999999999,0.5249298000000017,-0.1011146000000006,0.8368783999999974,,-0.0001011146,-101.11460000000068,-101.11460000000068,0.8372226000000027,0.688127,0.688127,-9.830385714285717,-15.861642649815169,-7.122220823331546,17.72118974281837,27.11942577485436,13.160439800715643,-262.74103524505915,-0.2627410352450591,-25.54374659475142,-41.21565442082144,-18.506720813473372
260.075,0.5248130781249962,-0.1006341093750016,0.8337682968750315,,-0.000100634109375,-100.63410937500169,-100.63410937500169,0.8323430937500292,0.6853023906250035,0.6853023906250035,-9.790034151785765,-15.796534109485384,-7.092985679661296,17.731691347754637,27.134667707286315,13.168433950738516,-261.4925053172566,-0.2614925053172566,-25.4388951558396,-41.04647326113192,-18.430754811397914
260.12499999999994,0.527099796874998,-0.0996255156250009,0.8149378281250167,,-9.962551562500088e-05,-99.62551562500092,-99.62551562500092,0.8148571562500155,0.6804200156250036,0.6804200156250036,-9.720285937500051,-15.683993128630991,-7.042452343674897,17.778983369460295,27.20329537114084,13.204437054136044,-258.87172685384087,-0.2588717268538408,-25.257658044404437,-40.75404136883173,-18.29944656301981
260.17499999999995,0.5264663492063496,-0.0987301904761908,0.8080284920634948,,-9.873019047619088e-05,-98.73019047619088,-98.73019047619088,0.8080284920634948,0.6742734999999996,0.6742734999999996,-9.632478571428566,-15.54231312714098,-6.978834956803963,17.778223176093274,27.2021923683272,13.203858285927716,-256.5452709663698,-0.2565452709663698,-25.029495165218204,-40.38589324516802,-18.134140088128404
260.2249999999999,0.5279693015872969,-0.0977956825396842,0.8028088730158816,,-9.779568253968424e-05,-97.79568253968424,-97.79568253968424,0.8055963333333346,0.6675485000000079,0.6675485000000079,-9.536407142857255,-15.387298795745938,-6.909230167227554,17.769908647196374,27.190128081436534,13.197528155279116,-254.11700064059607,-0.254117000640596,-24.77985854894026,-39.98309655795812,-17.95327565834952
260.2749999999999,0.5292489218750009,-0.0964220000000034,0.8017297656249929,,-9.64220000000034e-05,-96.4220000000034,-96.45021875000327,0.8035052343750071,0.6601433492063555,0.6601433492063555,-9.430619274376507,-15.2166066769119,-6.832585711796418,17.8183956883135,27.260474006002447,13.234445065456493,-250.5475579233841,-0.250547557923384,-24.504974268322037,-39.539561954541526,-17.754119022554388
260.325,0.5289367187499988,-0.0947544062499999,0.8045409062500051,,-9.475440624999996e-05,-94.75440624999992,-94.82159375000008,0.7999408281250008,0.6534479523809583,0.6534479523809583,-9.334970748299405,-15.062274712255435,-6.763287319653236,17.936452340284298,27.431669907110795,13.324351808707744,-246.21440219469503,-0.246214402194695,-24.25643654220571,-39.1385383618532,-17.574050750588544
260.37499999999994,0.5300132812499988,-0.0948215937499999,0.7998330937500056,,-9.482159374999992e-05,-94.82159374999992,-94.75440625000007,0.7992681718750008,0.6475316031746094,0.6475316031746094,-9.250451473922991,-14.925900152177686,-6.702052190795393,17.77701486315482,27.200439156235767,13.202938347394994,-246.38898542308667,-0.2463889854230866,-24.03681759847434,-38.78417615208412,-17.414934449386994
260.42499999999995,0.5324416769230743,-0.0932929230769248,0.785506615384631,,-9.32929230769248e-05,-93.29292307692484,-93.26381538461708,0.785506615384631,0.6416421875000076,0.6416421875000076,-9.16631696428582,-14.790146422347648,-6.641095828154625,17.892611658253546,27.36810953069241,13.290961178019971,-242.4168140928089,-0.2424168140928088,-23.818198445929543,-38.431427137461874,-17.256542507718745
260.4749999999999,0.5339836874999989,-0.0923555000000004,0.7755013750000084,,-9.23555000000004e-05,-92.35550000000042,-92.35550000000042,0.7755013750000084,0.6308820312500115,0.6308820312500115,-9.012600446428737,-14.542119890481274,-6.529726547620619,17.781926280036586,27.20756534220295,13.206677631417554,-239.9809689260997,-0.2399809689260997,-23.418774059777245,-37.7869430792664,-16.967155217831806
260.5249999999999,0.5347739999999988,-0.0917220000000018,0.7710540000000023,,-9.17220000000018e-05,-91.72200000000176,-91.72200000000176,0.7710540000000023,0.6276537500000013,0.6276537500000013,-8.966482142857162,-14.467706528469956,-6.496313337642821,17.81034325283666,27.248792752979035,13.228313777514131,-238.3348520861242,-0.2383348520861241,-23.29893804377025,-37.59358382381843,-16.88033272750472
260.575,0.5358586666666656,-0.090177904761905,0.7688263809523985,,-9.017790476190509e-05,-90.1779047619051,-90.1779047619051,0.7689220317460416,0.6238607812500067,0.6238607812500067,-8.912296875000095,-14.380276860844168,-6.457055524748606,17.988250559136606,27.506746268271712,13.363808513181311,-234.3226008249366,-0.2343226008249365,-23.15814044014232,-37.366402374422094,-16.77832334012364
260.62499999999994,0.5365419999999992,-0.0899731428571431,0.7578954285714417,,-8.997314285714312e-05,-89.9731428571431,-89.9731428571431,0.7627736190476263,0.6181131904761956,0.6181131904761956,-8.830188435374223,-14.247792259961534,-6.397567071754862,17.874272698825408,27.341516834314408,13.276994797433725,-233.79053765269524,-0.2337905376526952,-22.944785925268526,-37.022148021540005,-16.62374568541598
260.67499999999995,0.5362969062500003,-0.0892085312500004,0.7588499374999976,,-8.920853125000047e-05,-89.20853125000048,-89.20853125000048,0.7577200625000023,0.6133306507936541,0.6133306507936541,-8.761866439909344,-14.137552528919104,-6.348067046737088,17.886763035589368,27.35962895151885,13.286506970505709,-231.80373411274115,-0.2318037341127411,-22.76725476934791,-36.73569580732737,-16.49512244190984
260.7249999999999,0.5364043749999989,-0.0882026250000013,0.7587153750000069,,-8.820262500000137e-05,-88.20262500000139,-88.20262500000139,0.7549491250000009,0.6125653333333343,0.6125653333333343,-8.750933333333348,-14.119911610790243,-6.340145892717046,18.05180435615757,27.598830284082428,13.412227783997295,-229.18993897846545,-0.2291899389784654,-22.738845659879825,-36.68985679800676,-16.474539734688907
260.7749999999999,0.5372114062499989,-0.0871535625000013,0.7514519375000205,,-8.71535625000013e-05,-87.1535625000013,-87.1535625000013,0.7514519375000205,0.60704768750001,0.60704768750001,-8.672109821428714,-13.992727346146609,-6.283037405403117,18.09976306211488,27.66829582663039,13.448771491608404,-226.46400457050865,-0.2264640045705086,-22.534026859039248,-36.359375093491785,-16.326146297162172
260.825,0.5380184374999988,-0.0862113750000014,0.7366566250000219,,-8.621137500000142e-05,-86.21137500000142,-86.21137500000142,0.7366566250000219,0.6017214687500039,0.6017214687500039,-8.596020982142912,-13.86995556348535,-6.227910217993072,18.13365063578342,27.717368435038782,13.474596224551355,-224.0157792979474,-0.2240157792979474,-22.336313962933776,-36.04035899418169,-16.1829011645081
260.87499999999994,0.5407232539682507,-0.0846274920634939,0.729815730158737,,-8.46274920634939e-05,-84.62749206349392,-84.62749206349392,0.729815730158737,0.5991340000000029,0.5991340000000029,-8.559057142857185,-13.81031322321956,-6.201129516449642,18.36972656623247,28.058962068475925,13.654571452439509,-219.90014176939104,-0.219900141769391,-22.240265346803525,-35.88538147139199,-16.11331290279209
260.92499999999995,0.5423301904761897,-0.0833937619047626,0.7250195238095267,,-8.339376190476262e-05,-83.39376190476264,-83.39376190476264,0.7263725238095252,0.5970840000000022,0.5970840000000022,-8.52977142857146,-13.76305978390947,-6.17991169955271,18.558406360731823,28.331638570910894,13.798500052263083,-216.69435804361748,-0.2166943580436174,-22.16416793961087,-35.76259586413821,-16.058179507840816
260.9749999999999,0.5425214603174616,-0.0823964603174616,0.7233799999999971,,-8.239646031746167e-05,-82.39646031746169,-82.39646031746169,0.7243230000000029,0.5908265000000098,0.5908265000000098,-8.440378571428711,-13.61882154172293,-6.1151456072442505,18.58360258826883,28.368029084570523,13.817726033456482,-214.1029216783548,-0.2141029216783548,-21.931885244241464,-35.38780028492395,-15.889888181544697
261.0249999999999,0.5421132031249967,-0.0814327968750011,0.7230716562500159,,-8.14327968750011e-05,-81.4327968750011,-81.4327968750011,0.7218068437500059,0.5819174761904912,0.5819174761904912,-8.313106802721302,-13.41346446079851,-6.0229358336243966,18.52587463506674,28.284645639976567,13.77367874485916,-211.59889228497428,-0.2115988922849742,-21.601176164962567,-34.85419057834364,-15.650285875046992
261.075,0.5450717968749964,-0.0804242031250012,0.7082763437500176,,-8.042420312500121e-05,-80.4242031250012,-80.4242031250012,0.7164271562500064,0.574874687500002,0.574874687500002,-8.212495535714314,-13.251124954476714,-5.950041881976333,18.53068911591617,28.291600843359586,13.777351990736763,-208.9781138215608,-0.2089781138215608,-21.339743014351946,-34.4323598046259,-15.460874728495304
261.12499999999994,0.5444452656250006,-0.080283,0.7085182656249985,,-8.0283e-05,-80.283,-80.283,0.7116252812500025,0.5735310307692317,0.5735310307692317,-8.193300439560453,-13.2201530511689,-5.93613482710521,18.520892937103365,28.277448663007693,13.7698779720045,-208.61120483667975,-0.2086112048366797,-21.289865554172167,-34.351880922856054,-15.424737968877515
261.17499999999995,0.5444125079365075,-0.0797283174603179,0.7124218730158707,,-7.972831746031793e-05,-79.72831746031791,-79.72831746031791,0.7080631269841283,0.5722064153846159,0.5722064153846159,-8.174377362637369,-13.18962005961469,-5.922424853110273,18.59869570347388,28.38982528381084,13.82924349082206,-207.1698910728076,-0.2071698910728076,-21.240694921832297,-34.27254253047669,-15.38911331367824
261.2249999999999,0.5458007301587254,-0.0787935555555571,0.7086779365079764,,-7.879355555555717e-05,-78.79355555555716,-78.79355555555716,0.7016137619047881,0.5614240000000221,0.5614240000000221,-8.020342857143174,-12.941080444496698,-5.810825187092277,18.47709411462127,28.21416426504184,13.73646408397624,-204.74096082371912,-0.2047409608237191,-20.840444261324265,-33.62672525210632,-15.099127379079569
261.2749999999999,0.5483065714285699,-0.0779006190476204,0.6878810476190534,,-7.790061904762041e-05,-77.90061904762041,-77.90061904762041,0.688127,0.5543626718750012,0.5543626718750012,-7.919466741071445,-12.778313595714176,-5.737739349430914,18.455974888142,28.183643594427465,13.720353817066789,-202.42071169546853,-0.2024207116954685,-20.578322914177697,-33.203784051204615,-14.909217626690708
261.325,0.5493994285714275,-0.0769442698412708,0.6837818412698453,,-7.694426984127079e-05,-76.9442698412708,-76.9442698412708,0.688127,0.5529361746031818,0.5529361746031818,-7.899088208616883,-12.74543217997764,-5.72297488215412,18.62040444927283,28.42117186866807,13.845810154435776,-199.93568796465132,-0.1999356879646513,-20.525370356249496,-33.118343400586994,-14.870852925478948
261.37499999999994,0.5489723750000008,-0.0760536250000008,0.686190124999996,,-7.605362500000088e-05,-76.05362500000086,-76.05362500000086,0.684898875000004,0.5488369682539737,0.5488369682539737,-7.840528117913909,-12.6509435953719,-5.6805474627686525,18.69147688252816,28.52377007339808,13.90005499928731,-197.62139361318347,-0.1976213936131834,-20.373205002726426,-32.8728197221256,-14.760607480289886
261.42499999999995,0.5491448124999992,-0.0746549375000012,0.6828815000000065,,-7.465493750000121e-05,-74.6549375000012,-74.75975000000108,0.6798147812500038,0.5421145238095301,0.5421145238095301,-7.744493197279,-12.4959881707032,-5.610969123587215,18.79744345742095,28.6766619505998,13.980952460675931,-193.9869768055787,-0.1939869768055787,-20.12366325042465,-32.47017610098393,-14.57981178048825
261.4749999999999,0.5501244374999992,-0.0732723749999997,0.6736010000000081,,-7.327237499999976e-05,-73.27237499999973,-73.43362500000025,0.6736010000000081,0.5381815625000054,0.5381815625000054,-7.688308035714361,-12.405331610435647,-5.570262366061274,18.992695583664545,28.958131820313447,14.130076192654297,-190.39445997278324,-0.1903944599727832,-19.97766902689112,-32.234609738693486,-14.47403738575361
261.5249999999999,0.5507970937499991,-0.0734739374999997,0.6668760000000088,,-7.347393749999974e-05,-73.47393749999974,-73.23206250000025,0.6668760000000088,0.5354912656250047,0.5354912656250047,-7.649875223214352,-12.343319034772762,-5.542417377528527,18.85975268276633,28.766519772794982,14.028532159244804,-190.91820965795813,-0.1909182096579581,-19.87780336017601,-32.07347328235703,-14.401683629585056
261.575,0.5517420952380944,-0.0715802857142875,0.6593917619047688,,-7.158028571428755e-05,-71.58028571428754,-71.51885714285878,0.6593917619047688,0.5318598125000101,0.5318598125000101,-7.597997321428715,-12.25961237630969,-5.504831276320771,19.19212448191472,29.245294079584824,14.28247498668635,-185.99765386708648,-0.1859976538670864,-19.74300132741813,-31.85596587886147,-14.304018098176622
261.62499999999994,0.5540373333333299,-0.0704598888888897,0.6490070000000131,,-7.045988888888975e-05,-70.45988888888975,-70.45988888888975,0.6528331111111181,0.5224441875000112,0.5224441875000112,-7.463488392857302,-12.042577905820014,-5.407378102067074,19.15596744702585,29.193255362377144,14.254838263019597,-183.08636092036767,-0.1830863609203676,-19.3934868641996,-31.292013082130627,-14.050791087524024
261.67499999999995,0.5551631428571441,-0.0696782698412708,0.6449079841269774,,-6.967826984127085e-05,-69.67826984127085,-69.67826984127085,0.6469850158730225,0.5129007142857225,0.5129007142857225,-7.327153061224606,-11.822596475410904,-5.308601679032208,19.03022614524765,29.01219829853768,14.158749582171538,-181.05536442986437,-0.1810553644298643,-19.039226587507088,-30.72040276314229,-13.794125683655691
261.7249999999999,0.5544848281249977,-0.0689939062500001,0.6464846875000303,,-6.899390625000013e-05,-68.99390625000011,-68.99390625000011,0.6405661718750202,0.5074354761904805,0.5074354761904805,-7.249078231292577,-11.696620233143287,-5.252035619908822,19.01572526471925,28.991309743373066,14.147670532919491,-179.27708119030746,-0.1792770811903074,-18.83635319787865,-30.39306004201521,-13.6471417176032
261.7749999999999,0.5556949843749986,-0.06892671875,0.6303440625000177,,-6.892671875000008e-05,-68.92671875000009,-68.92671875000009,0.6298060156250118,0.5054032968750009,0.5054032968750009,-7.220047098214297,-11.64977756877685,-5.231002249851475,18.96350296112702,28.91606883150633,14.107775102371187,-179.1024979619158,-0.1791024979619158,-18.76091730672817,-30.27134181211296,-13.592487598182664
261.825,0.5584794374999966,-0.067285937500002,0.6275192187500015,,-6.728593750000203e-05,-67.28593750000203,-67.28593750000203,0.6275192187500015,0.5045288906250056,0.5045288906250056,-7.207555580357223,-11.62962210406149,-5.221952009994926,19.35083262260807,29.473584581823467,14.403817419826996,-174.83901312159432,-0.1748390131215943,-18.728458746504927,-30.218968884116816,-13.568971020071038
261.87499999999994,0.5597706249999996,-0.066553859375,0.619919656250014,,-6.655385937500007e-05,-66.5538593750001,-66.5538593750001,0.6232555468750074,0.5004937343750026,0.5004937343750026,-7.149910491071465,-11.536609903590186,-5.180187519037344,19.40174974513161,29.5467808304057,14.442758336747133,-172.93674614488404,-0.172936746144884,-18.578670976630605,-29.977281513131302,-13.460448159963022
261.92499999999995,0.559669253968255,-0.0658354761904784,0.6142323968253904,,-6.583547619047847e-05,-65.83547619047847,-65.83547619047847,0.617634936507942,0.4927864843750046,0.4927864843750046,-7.0398069196429205,-11.358954259628014,-5.100416290120868,19.32014976601905,29.429465813520604,14.380354181110247,-171.07006475956626,-0.1710700647595662,-18.292572566101228,-29.515652551421045,-13.253166765700618
261.9749999999999,0.55900249206349,-0.063969253968255,0.6188783968254058,,-6.396925396825499e-05,-63.969253968255,-63.969253968255,0.6131803333333347,0.4860237301587373,0.4860237301587373,-6.9431961451248165,-11.20306967624884,-5.030420738569815,19.58244605573083,29.806367910693,14.58099841758312,-166.22078326446737,-0.1662207832644673,-18.041534487399307,-29.110594559639555,-13.071286961230518
262.0249999999999,0.5600961428571413,-0.0634224285714293,0.6140958571428642,,-6.342242857142937e-05,-63.422428571429386,-63.422428571429386,0.612497000000001,0.4800935714285818,0.4800935714285818,-6.858479591836883,-11.06637680031982,-4.969042679005844,19.51733342973961,29.712858851987647,14.531176441022168,-164.79988587813295,-0.1647998858781329,-17.821402924664895,-28.7554052226673,-12.911799262014275
262.075,0.5626088593749958,-0.062717968750001,0.6044116718750159,,-6.271796875000108e-05,-62.7179687500011,-62.7179687500011,0.6063079218750109,0.4705292857142921,0.4705292857142921,-6.7218469387756015,-10.845915632249396,-4.870050843378691,19.360209620665888,29.487066169296256,14.410988434570768,-162.96938362850116,-0.1629693836285011,-17.46637007368591,-28.182548330288174,-12.654574119715472
262.12499999999994,0.5633996406250015,-0.0617966562500017,0.6009145156249958,,-6.179665625000169e-05,-61.79665625000171,-61.86921875000149,0.6014524843750042,0.4649814444444506,0.4649814444444506,-6.6425920634921525,-10.718035348958493,-4.812629828629085,19.4116452976368,29.56100374317025,14.450327009804251,-160.57540095899498,-0.1605754009589949,-17.2604303975146,-27.85025805747611,-12.505368595882778
262.17499999999995,0.5629161587301574,-0.0610354920634918,0.6016615396825471,,-6.103549206349186e-05,-61.03549206349185,-61.13650793650815,0.5989290000000032,0.4629666875000005,0.4629666875000005,-6.6138098214285765,-10.671594278227213,-4.791776782805108,19.55322416387817,29.76440634436571,14.558637679450571,-158.5975553624633,-0.1585975553624633,-17.18564123673606,-27.729583347772216,-12.451183039614898
262.2249999999999,0.5637359999999981,-0.0611719999999996,0.5968790000000109,,-6.117199999999969e-05,-61.17199999999968,-61.00000000000031,0.5968790000000047,0.4614246769230804,0.4614246769230804,-6.591781098901148,-10.636050227879904,-4.775816734964031,19.45517499763032,29.62355945921629,14.483623481145589,-158.9522641439571,-0.1589522641439571,-17.128400745630103,-27.63722397944109,-12.409711684416685
262.2749999999999,0.5645430312499987,-0.0594235625000026,0.5901540000000101,,-5.942356250000261e-05,-59.4235625000026,-59.385937500002406,0.5901540000000101,0.4586762500000037,0.4586762500000037,-6.5525178571429095,-10.572697727973676,-4.7473700914477295,19.863313557496728,30.20932173672889,14.796014019843724,-154.40904013070372,-0.1544090401307037,-17.026377251627885,-27.472605799566725,-12.335794559029052
262.325,0.5670318571428521,-0.0584420000000011,0.5789247142857353,,-5.844200000000111e-05,-58.44200000000111,-58.44200000000111,0.580892714285731,0.4553137500000041,0.4553137500000041,-6.504482142857201,-10.49519056227607,-4.712567696659487,20.03028317546049,30.4485589757094,14.923917203564905,-151.8585009661506,-0.1518585009661506,-16.901558943488777,-27.271207455961555,-12.245362344139512
262.37499999999994,0.5681719687500019,-0.0577017656250012,0.5731526874999959,,-5.7701765625001246e-05,-57.70176562500123,-57.70176562500123,0.5747401562500021,0.4526326716417939,0.4526326716417939,-6.466181023454197,-10.433390477649128,-4.684818121200555,20.153928436822888,30.625571509458343,15.018671771671665,-149.93504039753395,-0.1499350403975339,-16.802035474444843,-27.110623146543183,-12.173256513886605
262.42499999999995,0.5673697999999991,-0.0568731538461546,0.5751205692307704,,-5.687315384615463e-05,-56.873153846154615,-56.873153846154615,0.5733985692307703,0.4464255714285793,0.4464255714285793,-6.377508163265419,-10.290313973641,-4.6205736744762405,20.16582265120199,30.64259278943323,15.027788559169904,-147.78193573618526,-0.1477819357361852,-16.57162365375683,-26.73884628363378,-12.006320656541648
262.4749999999999,0.5684297999999982,-0.0559462307692323,0.5737959538461561,,-5.594623076923236e-05,-55.94623076923236,-55.94623076923236,0.5720739538461561,0.4382822063492127,0.4382822063492127,-6.261174376417324,-10.10260567727144,-4.536288587071945,20.12999694090337,30.591320667561003,15.000329468250271,-145.37337427401178,-0.1453733742740117,-16.269336352116454,-26.251096026873388,-11.787310235491423
262.5249999999999,0.5709240624999953,-0.0553620000000009,0.5600251875000275,,-5.5362000000000965e-05,-55.36200000000096,-55.36200000000096,0.5600790000000239,0.4341830000000047,0.4341830000000047,-6.202614285714352,-10.008117092665705,-4.493861167686479,20.14993306683813,30.61985365110637,15.015609432455854,-143.85528097067208,-0.143855280970672,-16.117170998593387,-26.00557234841201,-11.677064790302367
262.575,0.5713545312500021,-0.0544204375000022,0.5542415937499987,,-5.442043750000229e-05,-54.420437500002286,-54.420437500002286,0.5542954062500013,0.4246179206349275,0.4246179206349275,-6.065970294784679,-9.78763763058098,-4.394861117650989,20.057300527301194,30.4872482493062,14.944618903394913,-141.4086797281455,-0.1414086797281455,-15.762108686752384,-25.432667919987093,-11.419818303290237
262.62499999999994,0.57092903174603,-0.0531596666666691,0.5531685873015961,,-5.315966666666917e-05,-53.15966666666916,-53.22544444444657,0.5525262539682615,0.4160641746031771,0.4160641746031771,-5.943773922902528,-9.590469865222405,-4.306328523951247,20.113123241597744,30.567168121931427,14.987397363142248,-138.1326322141691,-0.1381326322141691,-15.444587762459486,-24.92033772447362,-11.189770957787209
262.67499999999995,0.5720001428571388,-0.051887333333333,0.5480990952381086,,-5.188733333333304e-05,-51.887333333333046,-52.12166666666696,0.5482630952381048,0.4108327500000002,0.4108327500000002,-5.869039285714289,-9.469883131080245,-4.25218247061453,20.323434521851368,30.86803371066452,15.14862538346128,-134.82654014460124,-0.1348265401446012,-15.25039369015438,-24.606999360228183,-11.049075251053234
262.7249999999999,0.5748691904761843,-0.0520928888888884,0.5385340158730363,,-5.2092888888888455e-05,-52.09288888888845,-51.91611111111155,0.5414313492063637,0.4089456666666684,0.4089456666666684,-5.842080952380978,-9.426384995585297,-4.23265086640191,20.16771897314229,30.64530642311216,15.029242097957384,-135.3606655771995,-0.1353606655771995,-15.180343861460251,-24.493971714851824,-10.998323392164206
262.7749999999999,0.5746898750000021,-0.0514346250000018,0.5387734999999942,,-5.143462500000186e-05,-51.43462500000186,-51.391250000001286,0.5379125000000058,0.4075790000000012,0.4075790000000012,-5.8225571428571605,-9.394882702711904,-4.218505655137287,20.338259498449084,30.88922813127673,15.159994075724974,-133.6502010584208,-0.1336502010584208,-15.129612256665148,-24.41211464334931,-10.96156779553002
262.825,0.5747974062499981,-0.0510499374999998,0.5372671562500095,,-5.104993749999989e-05,-51.04993749999989,-51.06606250000012,0.5352222812500047,0.406212333333334,0.406212333333334,-5.8030333333333415,-9.36338040983851,-4.204360443872665,20.414178004330388,30.997736041620943,15.2182204835666,-132.65061057399672,-0.1326506105739967,-15.07888065187004,-24.33025757184679,-10.924812198895836
262.87499999999994,0.5757764374999992,-0.050697500000002,0.5309182500000114,,-5.069750000000203e-05,-50.69750000000205,-50.67600000000171,0.5309182500000114,0.4030310937500016,0.4030310937500016,-5.75758705357145,-9.290051379798614,-4.171434122416864,20.39705314104908,30.97326417269572,15.205085315161815,-131.7348200392113,-0.1317348200392112,-14.960790854821187,-24.13971589669604,-10.839254863099534
262.92499999999995,0.5764490937499991,-0.0490162500000022,0.5215026250000123,,-4.901625000000221e-05,-49.01625000000221,-49.26350000000186,0.5215026250000123,0.3970576190476216,0.3970576190476216,-5.672251700680307,-9.152360050862438,-4.109607735844421,20.743854829760377,31.46838146161408,15.471214625007232,-127.36617925434234,-0.1273661792543423,-14.73905137346418,-23.781932131453843,-10.678602209442152
262.9749999999999,0.577263047619046,-0.049145571428571,0.5086650476190743,,-4.914557142857101e-05,-49.145571428571,-49.010428571429,0.5119442857143054,0.3891374843750022,0.3891374843750022,-5.559106919642887,-8.96979731765258,-4.027633117657778,20.32406400146357,30.868933678530425,15.149108096940644,-127.7022142682922,-0.1277022142682922,-14.44505053775552,-23.3075523532544,-10.465595422626237
263.0249999999999,0.5781784444444429,-0.0480592222222249,0.5071621111111055,,-4.805922222222493e-05,-48.05922222222493,-48.13566666666858,0.5071622222222267,0.3871195156250024,0.3871195156250024,-5.530278794642892,-8.923282213331733,-4.006746829149871,20.639411413449,31.3193753125518,15.391039107315237,-124.87939229092184,-0.1248793922909218,-14.370142152550288,-23.186685271114023,-10.4113234869711
263.075,0.5791876874999985,-0.0472592499999996,0.5078914687500039,,-4.725924999999961e-05,-47.25924999999962,-47.3667500000004,0.5053360312500009,0.3780240476190563,0.3780240476190563,-5.40034353741509,-8.713627508250923,-3.912607329275728,20.51038822993625,31.13517795102284,15.292027819507464,-122.80070602964236,-0.1228007060296423,-14.0325121367181,-22.64190841142285,-10.16670688704998
263.12499999999994,0.5802641249999985,-0.0473558750000011,0.5048787500000067,,-4.735587500000114e-05,-47.35587500000114,-47.054875000000784,0.5041253750000058,0.3735150000000003,0.3735150000000003,-5.3359285714285765,-8.609691894585907,-3.865937989392488,20.253353310235887,30.76781804355717,15.094889320661093,-123.05178107252397,-0.1230517810725239,-13.865133193928711,-22.37183711871956,-10.045439031813189
263.17499999999995,0.5813399062499993,-0.0465488437500005,0.5001709375000031,,-4.6548843750000514e-05,-46.54884375000052,-46.516593750000354,0.5000902187500027,0.3723670000000001,0.3723670000000001,-5.319528571428573,-8.583229968572262,-3.854056011930208,20.51164643634226,31.13697486652225,15.2929931814803,-120.95475229428348,-0.1209547522942834,-13.822518645900832,-22.303077178657457,-10.01456433064048
263.2249999999999,0.5824156874999981,-0.0449725000000029,0.4919121875000155,,-4.497250000000298e-05,-44.972500000002974,-45.209000000002526,0.4919121875000155,0.3703196250000016,0.3703196250000016,-5.29028035714288,-8.536037036715001,-3.832865364189082,21.05048833173337,31.905327670825702,15.706737714543207,-116.85870495021612,-0.1168587049502161,-13.746518680510157,-22.18044879687653,-9.959501533329146
263.2749999999999,0.5831740952380944,-0.044463809523809,0.4855454761904837,,-4.446380952380909e-05,-44.4638095238091,-44.48019047619091,0.4855454761904837,0.3683024375000017,0.3683024375000017,-5.261463392857167,-8.489539940564622,-3.8119871617394425,21.16212977523428,32.06422266556063,15.792539630446198,-115.53689917405244,-0.1155368991740524,-13.671639295841194,-22.0596285080316,-9.905250608876354
263.325,0.5844176507936478,-0.0444119365079372,0.4791371428571539,,-4.441193650793729e-05,-44.411936507937305,-44.16076190476236,0.4791371428571539,0.367899,0.367899,-5.255699999999999,-8.480240521334505,-3.807811521249497,21.163479358072923,32.066142849976984,15.793577017219894,-115.40210983708788,-0.1154021098370878,-13.656663418907335,-22.035464450262506,-9.89440042398575
263.37499999999994,0.5868497460317457,-0.0437238730158736,0.4699007301587346,,-4.372387301587362e-05,-43.723873015873615,-43.723873015873615,0.4699007301587346,0.3647018253968305,0.3647018253968305,-5.210026077097578,-8.406544181785936,-3.774720269875083,21.294138311761625,32.25197354516225,15.894029733329534,-113.61421259752856,-0.1136142125975285,-13.53798210298377,-21.843968340435016,-9.808414526363965
263.42499999999995,0.5873965714285707,-0.0429722857142866,0.4644348571428642,,-4.297228571428669e-05,-42.97228571428669,-42.97228571428669,0.4644348571428642,0.3574874126984171,0.3574874126984171,-5.106963038548813,-8.240248663443356,-3.7000499832147016,21.243938584825028,32.180593144113786,15.855430965340714,-111.66125203895456,-0.1116612520389545,-13.270178151390196,-21.411858074994196,-9.614387665562518
263.4749999999999,0.5885981562499975,-0.0423405156250011,0.4606937500000064,,-4.234051562500115e-05,-42.340515625001146,-42.340515625001146,0.4628994218750013,0.3472390000000117,0.3472390000000117,-4.96055714285731,-8.004018054922062,-3.5939773275469578,20.97439593897776,31.79696968020172,15.64827255744244,-110.019630282099,-0.110019630282099,-12.88975003715184,-20.798025110818347,-9.33876338023344
263.5249999999999,0.5888593538461547,-0.0411323692307716,0.4605771692307656,,-4.113236923077162e-05,-41.132369230771616,-41.31098461538655,0.4611598307692345,0.3445064603174623,0.3445064603174623,-4.921520861678032,-7.941031763189522,-3.5656951194260254,21.372877955796817,32.363894094752986,15.954584035182092,-106.88032463931891,-0.1068803246393189,-12.78831628842356,-20.63435850385897,-9.265273531678336
263.575,0.588549687499999,-0.0399046249999996,0.4611374375000074,,-3.9904624999999606e-05,-39.9046249999996,-40.173375000000405,0.4583400000000041,0.3422790000000006,0.3422790000000006,-4.889700000000008,-7.889687782249634,-3.542640560810871,21.83178337880993,33.015174078116914,16.307772261766186,-103.6900950363814,-0.1036900950363814,-12.705631432431709,-20.50094383668184,-9.205367458790114
263.62499999999994,0.5893567187499991,-0.0402405624999995,0.4550850937500081,,-4.024056249999957e-05,-40.24056249999957,-39.83743750000044,0.4549775000000045,0.3405676250000002,0.3405676250000002,-4.865251785714288,-7.8502398043475425,-3.524927565009904,21.572614807023825,32.647572625911174,16.10825131752876,-104.56301117833944,-0.1045630111783394,-12.642104017683264,-20.398440315406773,-9.159341159382931
263.67499999999995,0.5900058358208948,-0.0397611044776125,0.452375656716421,,-3.976110447761257e-05,-39.76110447761256,-39.63916417910471,0.452375656716421,0.3374423174603189,0.3374423174603189,-4.820604535147413,-7.778200033541866,-3.492580148852083,21.62592974516828,32.72323864862945,16.149283831024913,-103.31716441478096,-0.1033171644147809,-12.526090456488475,-20.211248713399744,-9.07528807892958
263.7249999999999,0.5921134444444384,-0.0390576984127,0.4429276349206628,,-3.905769841270009e-05,-39.05769841270008,-39.05769841270008,0.4454691428571624,0.3271939047619136,0.3271939047619136,-4.674198639455908,-7.541969425020571,-3.386507493184338,21.37661045840896,32.36919821525266,15.95745483232064,-101.48940029671336,-0.1014894002967133,-12.14566234225012,-19.5974157492239,-8.7996637936005
263.7749999999999,0.5937910000000012,-0.0383115714285724,0.4356587142857076,,-3.831157142857243e-05,-38.31157142857243,-38.31157142857243,0.4378722857142924,0.3233680793650837,0.3233680793650837,-4.619543990929769,-7.453782396630314,-3.346909608916272,21.5207266142042,32.57390918509868,16.068322826770228,-99.5506280893964,-0.0995506280893964,-12.003645077337708,-19.368266337225617,-8.696770748421013
263.825,0.5934629841269807,-0.0376145079365096,0.437981571428588,,-3.761450793650967e-05,-37.61450793650968,-37.6281587301603,0.4332264920635036,0.3190228730158786,0.3190228730158786,-4.55746961451255,-7.353623399307437,-3.301936051503205,21.613734423521624,32.705932761098644,16.139897457709466,-97.73934481738524,-0.0977393448173852,-11.842348034951629,-19.108008385893964,-8.579909295837881
263.87499999999994,0.5963328253968231,-0.0361795873015884,0.4243172857142965,,-3.617958730158844e-05,-36.179587301588434,-36.32974603174706,0.4236614126984203,0.3151013333333354,0.3151013333333354,-4.5014476190476485,-7.2632301127751955,-3.2613475095821203,22.13044789951604,33.43811725421717,16.537881392499006,-94.0107780909807,-0.0940107780909807,-11.69677779005186,-18.873126126727787,-8.474442078211217
263.92499999999995,0.5957586666666672,-0.0360646666666666,0.4152443333333365,,-3.6064666666666606e-05,-36.06466666666662,-36.007333333333385,0.4152443333333365,0.3123756250000011,0.3123756250000011,-4.462508928571443,-7.2004012867721885,-3.23313600698158,22.02230411090275,33.285057102053536,16.454538355904635,-93.7121627912082,-0.0937121627912081,-11.595597625695724,-18.70986868628633,-8.401135954277734
