Repository: DunklesArchipel/ORR_on_Ru0001

This project contains the evaluated data files for the article "Impact of the potential dependent surface adlayer composition on the ORR activity and H2O2 formation on Ru(0001) in acid electrolytes".

The subfolders contain the final figures found in the submitted manuscript (and supporting information).

Among the final PNG, also the SVG files are included which are based on the raw PNG obtained from the data evaluation. The CSV contain the data for the individual traces in the figures, where ***r*** and ***b*** refer to the red and blue curves, respectively.

File: data/SI/figure_S8/figure_S8_ORR_HClO4_Ru_poly_b.csv (part 7 of 10)
t,E,current1_mA,coll_current,potential2,current1,current1_muA,cur1muA_filt,coll_cur_filt,coll_cur_norm,coll_cur_norm_filt,cur_H2O2,cur_H2O2_min,cur_H2O2_max,yield,yield_min,yield_max,j,current1_mA_geo,cur_H2O2_uAcm,cur_H2O2_min_uAcm,cur_H2O2_max_uAcm
402.1849999999986,0.5614530153846117,-0.051124338461583,1.992393846154069,,-5.112433846158305e-05,-51.12433846158304,-50.98938461541808,1.992393846154069,1.6635500000004908,1.6635500000004908,-23.76500000000701,-38.345589738678775,-17.217999657994362,63.46697804573565,85.71726950053942,50.38750540804829,-132.8439376075763,-0.1328439376075762,-61.752117919673616,-99.63902290097286,-44.740077644479456
402.23499999999865,0.5624745937499589,-0.0505396562500018,1.9808312500003729,,-5.053965625000187e-05,-50.53965625000187,-50.53965625000187,1.9808312500003729,1.655018750000132,1.655018750000132,-23.64312500000188,-38.14894051715145,-17.129699901697048,63.742891818310426,86.02896405568178,50.62764263131528,-131.3246712547429,-0.1313246712547429,-61.43543206350805,-99.1280401146668,-44.51063531487085
402.28499999999855,0.5639959076922627,-0.0500703538461856,1.9667123076927389,,-5.0070353846185696e-05,-50.0703538461857,-50.0703538461857,1.9667123076927389,1.645212500000496,1.645212500000496,-23.503035714292803,-37.92290196143576,-17.028203698312787,63.890044633523175,86.19501941000141,50.7557966116336,-130.1052133384612,-0.1301052133384612,-61.071417332164174,-98.54069067023406,-44.2469027030559
402.33499999999856,0.5655333124999736,-0.0489919375000151,1.952481250000077,,-4.899193750001511e-05,-48.99193750001511,-48.99193750001511,1.952481250000077,1.6296876923079051,1.6296876923079051,-23.281252747255785,-37.56504803065411,-16.867519538809688,64.42569552444769,86.798420255391,51.2227713291536,-127.30300448614857,-0.1273030044861485,-60.49512581383718,-97.6108258214379,-43.82937326205207
402.38499999999857,0.5664747187499735,-0.0484536562500151,1.9497468750000768,,-4.845365625001517e-05,-48.45365625001517,-48.45365625001517,1.9497468750000768,1.622456923077134,1.622456923077134,-23.17795604395905,-37.39837548674613,-16.79267995951095,64.71432179646422,87.12286647197047,51.47470627495305,-125.90430862147632,-0.1259043086214763,-60.22671469653477,-97.17773587465167,-43.63490650312452
402.4349999999986,0.568146076923025,-0.0473927692308025,1.926984615385392,,-4.739276923080259e-05,-47.39276923080257,-47.39276923080257,1.926984615385392,1.609604615385018,1.609604615385018,-22.994351648357394,-37.10212390551502,-16.659656588138144,65.3368154888276,87.8209854544873,52.01881544730436,-123.14764881462388,-0.1231476488146239,-59.749628212724105,-96.40794153095013,-43.28925218311259
402.48499999999854,0.5686756923077152,-0.046797,1.9091384615386904,,-4.679700000000001e-05,-46.797,-46.797,1.9091384615386904,1.5996276923078894,1.5996276923078894,-22.851824175826987,-36.87215125716071,-16.55639389201853,65.62012911556995,88.13798324267107,52.26679385239488,-121.59957341830902,-0.121599573418309,-59.37927797958764,-95.81036955117014,-43.02092943169328
402.53499999999855,0.5687286153845169,-0.0465585384615725,1.8994769230773985,,-4.655853846157257e-05,-46.55853846157254,-46.55853846157254,1.899876923077341,1.591927272727601,1.591927272727601,-22.74181818182287,-36.69465305750255,-16.47669335900192,65.63261513601532,88.1519432179246,52.27772749659022,-120.97994349866774,-0.1209799434986677,-59.09343311892654,-95.3491497003047,-42.81383173705406
402.58499999999856,0.5721716923075948,-0.0453662307692645,1.882861538462009,,-4.536623076926455e-05,-45.36623076926456,-45.36623076926456,1.8852615384619529,1.5807909090912302,1.5807909090912302,-22.58272727273186,-36.437954773002,-16.361430273863345,66.46967936954799,89.08579562637476,53.01166445439084,-117.88179390001784,-0.1178817939000178,-58.68004365634992,-94.68213254338268,-42.51432659818342
402.63499999999857,0.5716817692307953,-0.0438762307692735,1.882999999999944,,-4.387623076927352e-05,-43.87623076927352,-44.35323076925865,1.882000000000056,1.5665246153850303,1.5665246153850303,-22.37892307692901,-36.10911016625782,-16.213771928665352,67.55375779181496,90.28931987765604,53.964956567464064,-114.01010630482604,-0.114010106304826,-58.15046904108637,-93.82764691607746,-42.13064405896661
402.6849999999986,0.5713903846153808,-0.0435849999999849,1.8699076923083484,,-4.358499999998498e-05,-43.58499999998498,-43.63800000001502,1.868507692308292,1.551556923077354,1.551556923077354,-22.16509890110505,-35.76409800036875,-16.05885399951717,67.42225265531148,90.1436787604298,53.84914931771918,-113.25335828012848,-0.1132533582801284,-57.59485802827113,-92.93115072623114,-41.72809786798712
402.73499999999854,0.5718009999999684,-0.0437374615384832,1.850330769231104,,-4.373746153848326e-05,-43.73746153848326,-43.207461538467456,1.850330769231104,1.5395015384616932,1.5395015384616932,-21.99287912088133,-35.486215861200115,-15.934078905177126,66.91850034630244,89.58487418394427,53.40595797161122,-113.6495216676125,-0.1136495216676125,-57.147353876094726,-92.2090884234452,-41.40387626735079
402.78499999999855,0.5728609999999686,-0.0430090000000215,1.839100000000332,,-4.300900000002153e-05,-43.00900000002152,-43.009000000005855,1.839100000000332,1.5339030769236504,1.5339030769236504,-21.912901098909288,-35.35716875753296,-15.876133962826556,67.50542029112012,90.2357977124524,53.92238378142489,-111.756652203147,-0.111756652203147,-56.93953514082023,-91.8737662285012,-41.25330934486478
402.83499999999856,0.5744502307691842,-0.0410220769231351,1.8324076923078885,,-4.102207692313513e-05,-41.02207692313513,-41.35361538466388,1.8324076923078885,1.5140569230774912,1.5140569230774912,-21.62938461539273,-34.89970581787062,-15.670723202623634,69.04670404884847,91.93594923060496,55.282939519170206,-106.59373580755798,-0.1065937358075579,-56.20283228694771,-90.6850725447688,-40.719560155467896
402.88499999999857,0.5767158281249267,-0.0406617031249903,1.814431250000654,,-4.066170312499035e-05,-40.661703124990346,-40.621296875009655,1.814431250000654,1.507060000000057,1.507060000000057,-21.52942857142937,-34.738423534945355,-15.598303967160776,69.23632995303349,92.14420472161837,55.45077142138116,-105.65732321432462,-0.1056573232143246,-55.94310169937744,-90.26598891112468,-40.53138253426219
402.9349999999986,0.5783673124999886,-0.0406873593750114,1.7969671875002848,,-4.068735937501141e-05,-40.68735937501142,-40.3977812500019,1.7969671875002848,1.496876562500607,1.496876562500607,-21.38395089286581,-34.50369063453163,-15.492903814846336,68.90123891562929,91.77605747001142,55.1542585782805,-105.72398964717448,-0.1057239896471744,-55.5650855091256,-89.65604766366114,-40.25750571396045
402.98499999999854,0.5788252461538228,-0.0401360307692736,1.7866307692311203,,-4.013603076927368e-05,-40.13603076927368,-40.13603076927368,1.7866307692311203,1.4774738461540409,1.4774738461540409,-21.106769230772013,-34.05644913241797,-15.292082701312484,68.92816537048031,91.80566326275734,55.17807388276882,-104.29139090642146,-0.1042913909064214,-54.84484335962919,-88.49391385440018,-39.7356824830032
403.03499999999855,0.5796198615384384,-0.0386791076923502,1.7747076923080405,,-3.867910769235022e-05,-38.67910769235022,-38.67910769235022,1.7747076923080405,1.4708584615386546,1.4708584615386546,-21.01226373626649,-33.903961485863874,-15.223612447911512,70.40301883964749,93.421129389332,56.485507255655136,-100.50565197749049,-0.1005056519774904,-54.59927574167168,-88.09768262648943,-39.557766086537576
403.08499999999856,0.5811718181817684,-0.0381176363636478,1.7612818181822207,,-3.811763636364783e-05,-38.11763636364784,-38.11763636364784,1.7612818181822207,1.458104615385018,1.458104615385018,-20.830065934071687,-33.609979488209795,-15.09160816868254,70.6730376999869,93.71559081965314,56.72551189676354,-99.0466978980234,-0.0990466978980234,-54.125844217756864,-87.33378567780899,-39.21475982452005
403.13499999999857,0.5815728000000233,-0.0377924000000077,1.7540200000000383,,-3.779240000000776e-05,-37.79240000000776,-37.79240000000776,1.7540200000000383,1.4495400000001146,1.4495400000001146,-20.70771428571592,-33.4125611792807,-15.002963075497435,70.79546608943775,93.84896958275284,56.83439681640593,-98.20158810297764,-0.0982015881029776,-53.807919815613815,-86.82080445784314,-38.9844201549486
403.1849999999986,0.5812973333332879,-0.0375141666666761,1.7481166666673102,,-3.751416666667613e-05,-37.51416666667613,-37.51416666667613,1.7481166666673102,1.4415707692313526,1.4415707692313526,-20.593868131876462,-33.22886675855893,-14.920480305126253,70.88130997123116,93.94244252666076,56.9107686112581,-97.47861324040356,-0.0974786132404035,-53.51209649911504,-86.34348404843462,-38.77009296107942
403.23499999999854,0.5828624848484386,-0.0371876515151611,1.725919696970352,,-3.718765151516115e-05,-37.18765151516115,-37.18765151516115,1.725919696970352,1.4210323076929092,1.4210323076929092,-20.30046153847013,-32.75544580937402,-14.707904053288589,70.62490125404398,93.6631263479486,56.68271162022344,-96.6301805814973,-0.0966301805814973,-52.7496947084804,-85.11332430596872,-38.21772461391351
403.28499999999855,0.5826665000000113,-0.0363920454545699,1.7108136363640498,,-3.6392045454569945e-05,-36.392045454569946,-36.392045454569946,1.7108136363640498,1.417341538461614,1.417341538461614,-20.247736263737345,-32.670371887482084,-14.669704021211311,71.4965194055217,94.61114494638208,57.45868158383096,-94.56283956440409,-0.094562839564404,-52.61269082113997,-84.89226413948195,-38.11846381503404
403.33499999999856,0.5845761692306675,-0.0351526153846587,1.7005615384617463,,-3.515261538465875e-05,-35.15261538465876,-35.34490769234162,1.7005615384617463,1.4062092307696883,1.4062092307696883,-20.088703296709834,-32.41376709435942,-14.554482915724726,72.7307159793968,95.9464334335942,58.56098389719296,-91.34224491553717,-0.0913422449155371,-52.1994519180053,-84.22548991504857,-37.81906775810828
403.38499999999857,0.5867801076923449,-0.0341488307692214,1.6921553846157014,,-3.414883076922142e-05,-34.14883076922142,-34.41269230769979,1.6921553846157014,1.3941062500001329,1.3941062500001329,-19.91580357143047,-32.13478784203496,-14.429215193834276,73.67405260135283,96.96147710492616,59.40632196201511,-88.73396273845225,-0.0887339627384522,-51.75018096392462,-83.50057682072172,-37.49356609037398
403.4349999999986,0.5854554923077293,-0.0344803692307599,1.6809246153849289,,-3.448036923075997e-05,-34.48036923075996,-34.14730769231511,1.6809246153849289,1.3886500000004829,1.3886500000004829,-19.837857142864035,-32.009018779489075,-14.37274216288968,73.04309609231629,96.28309039197364,58.84064188696885,-89.59544820749619,-0.0895954482074962,-51.54764121857429,-83.17377244533867,-37.3468238532113
403.48499999999854,0.5858240624999882,-0.0342228593750078,1.6635500000005108,,-3.422285937500787e-05,-34.222859375007864,-34.076156250001965,1.6635500000005108,1.3711500000005046,1.3711500000005046,-19.587857142864348,-31.605635760988985,-14.191614457672264,72.80281107707835,96.0241782701976,58.62550321921631,-88.92632222483779,-0.0889263222248377,-50.898029205955126,-82.1256026273204,-36.8761729207012
403.53499999999855,0.5865099218749763,-0.0336716875000196,1.6550187500001372,,-3.367168750001968e-05,-33.67168750001968,-33.63271875001772,1.6550187500001372,1.3605800000002468,1.3605800000002468,-19.436857142860667,-31.36199241780868,-14.082213323718138,73.19672295130891,96.44846318841353,58.97827436420885,-87.49413074079537,-0.0874941307407953,-50.50566355032309,-81.49250805722113,-36.59189975745781
403.58499999999856,0.588220937499913,-0.0329145000000257,1.645212500000496,,-3.291450000002572e-05,-32.91450000002573,-32.91450000002573,1.645212500000496,1.352629230769436,1.352629230769436,-19.323274725277656,-31.17872354399575,-13.999921633118609,73.98199799624192,97.29179410856472,59.68280603603509,-85.52661835758833,-0.0855266183575883,-50.21052553878573,-81.01629340934828,-36.37806907444877
403.63499999999857,0.5910070153845647,-0.0319674000000409,1.6296876923079051,,-3.1967400000040944e-05,-31.967400000040943,-31.98592307696013,1.6296876923079051,1.3464507692308076,1.3464507692308076,-19.23501098901155,-31.036307174559088,-13.935973601103338,75.13322368012768,98.52216184215708,60.71873375666637,-83.06562820901833,-0.0830656282090183,-49.98117680535698,-80.64623187182916,-36.21190343532666
403.6849999999986,0.5927285538461036,-0.0305774000000405,1.622456923077134,,-3.057740000004058e-05,-30.577400000040573,-30.728230769267483,1.622456923077134,1.3450661538461923,1.3450661538461923,-19.21523076923132,-31.00439115551288,-13.921642617833369,77.18102246202044,100.69337241976892,62.570526460007294,-79.45378541885027,-0.0794537854188502,-49.92977893183098,-80.56329975435946,-36.17466511978735
403.73499999999854,0.593226923076915,-0.0301876461538521,1.6096046153850336,,-3.0187646153852145e-05,-30.187646153852143,-30.41586153846552,1.6096046153850336,1.33792769230792,1.33792769230792,-19.113252747256,-30.83984634621238,-13.847758437421277,77.5371369418434,101.06869898408416,62.89374909100079,-78.4410302970549,-0.0784410302970548,-49.66479433943741,-80.13573861541597,-35.98268091523424
403.78499999999855,0.592562261538505,-0.0302750307692208,1.5996276923078894,,-3.027503076922089e-05,-30.27503076922089,-30.247415384621323,1.5996276923078894,1.3157060606069817,1.3157060606069817,-18.79580086581402,-30.327627553553327,-13.617761114210836,76.60681606379974,100.08678956631294,62.0501022143964,-78.66809468050175,-0.0786680946805017,-48.839912116983314,-78.80476469221188,-35.38504481912247
403.83499999999856,0.5923000909089873,-0.0301044545455064,1.591927272727601,,-3.010445454550641e-05,-30.10445454550641,-29.830000000032648,1.591927272727601,1.2878575757579802,1.2878575757579802,-18.397965367971143,-29.68570721760713,-13.32952499109724,75.86411317534625,99.29963840947892,61.37832698412489,-78.22486122453263,-0.0782248612245326,-47.80615724320178,-77.13676804670907,-34.63607822694006
403.88499999999857,0.5958213030302014,-0.0283438484848992,1.5807909090912302,,-2.834384848489925e-05,-28.343848484899247,-28.721666666698628,1.5807909090912302,1.2734636363640566,1.2734636363640566,-18.192337662343665,-29.353920319273666,-13.18054549329934,78.1857696923515,101.7506254666495,63.48338521313267,-73.6500178386848,-0.0736500178386848,-47.2718443323894,-76.27463702755969,-34.24896274132562
403.9349999999986,0.5954936769230958,-0.0285073076922982,1.5665246153850303,,-2.850730769229825e-05,-28.50730769229825,-28.511276923080697,1.5665246153850303,1.2694907692308652,1.2694907692308652,-18.13558241758379,-29.262343911485747,-13.13942570432965,77.76354498985675,101.3069772765222,63.09943005226688,-74.07475809748374,-0.0740747580974837,-47.1243687772886,-76.03668048927322,-34.142115105841185
403.98499999999854,0.5964738923076339,-0.0285509692307731,1.5515569230773714,,-2.8550969230773127e-05,-28.550969230773124,-28.33795384615968,1.5515569230773714,1.2632292307694677,1.2632292307694677,-18.046131868135248,-29.1180125809134,-13.074617813321366,77.45602813286605,100.98327269240144,62.82010052841424,-74.18821033701472,-0.0741882103370147,-46.89193617145967,-75.66164302472434,-33.97371516779499
404.03499999999855,0.5974860461538771,-0.0282914000000154,1.5395015384616932,,-2.8291400000015448e-05,-28.29140000001545,-28.096907692317355,1.5395015384616932,1.2458875000010383,1.2458875000010383,-17.79839285715769,-28.718277740719472,-12.89512821911635,77.23355543086437,100.74878118526708,62.618185007040026,-73.51373317538788,-0.0735137331753878,-46.24819922135721,-74.62295280851352,-33.507320781651536
404.08499999999856,0.5964824307691811,-0.0277561076923306,1.5339030769236504,,-2.775610769233065e-05,-27.756107692330648,-27.756107692330648,1.5339030769236504,1.2124,1.2124,-17.319999999999997,-27.94637552172188,-12.54852741747841,76.84780646198901,100.34157872039572,62.26840850085967,-72.12280392204741,-0.0721228039220474,-45.00512023431228,-72.61720499239809,-32.606696604340655
404.13499999999857,0.5982039692307198,-0.026961492307715,1.5140569230774912,,-2.6961492307715053e-05,-26.96149230771506,-26.96149230771506,1.5140569230774912,1.2124,1.2124,-17.319999999999997,-27.94637552172188,-12.54852741747841,78.2268125908773,101.7937014364976,63.520734764284974,-70.05803712501167,-0.0700580371250116,-45.00512023431228,-72.61720499239809,-32.606696604340655
404.1849999999986,0.5994486461538161,-0.0265008461538555,1.507060000000057,,-2.6500846153855537e-05,-26.500846153855534,-26.500846153855534,1.507060000000057,1.208260000000146,1.208260000000146,-17.260857142859226,-27.850946624777087,-12.505677777502717,78.88567328299132,102.48400356621232,64.12095473828731,-68.86107202455432,-0.0688610720245543,-44.85144059247504,-72.36923796117246,-32.49535404088205
404.23499999999854,0.6010234218749327,-0.0258853906250296,1.4968765625006315,,-2.588539062502965e-05,-25.88539062502965,-26.026484375019773,1.4968765625006315,1.2045400000000568,1.2045400000000568,-17.207714285715095,-27.76519892027091,-12.467175202449816,79.86295868611015,103.50379802192856,65.01351309078326,-67.2618428055196,-0.0672618428055196,-44.71335163893193,-72.14642700556526,-32.39530709979738
404.28499999999855,0.6027489846154352,-0.0250643076922979,1.4774738461540409,,-2.506430769229796e-05,-25.064307692297948,-25.40169230770205,1.4774738461540409,1.2006292307695856,1.2006292307695856,-17.15184615385122,-27.67505389759395,-12.426698136372616,81.25726572040982,104.95028025859985,66.29162307973888,-65.12830145968057,-0.0651283014596805,-44.5681812006063,-71.91218984712984,-32.290129546359935
404.33499999999856,0.6010274461538965,-0.0253950769230672,1.4708584615386546,,-2.539507692306727e-05,-25.39507692306727,-25.07092307693273,1.4708584615386546,1.1880138461541978,1.1880138461541978,-16.971626373631395,-27.3842635018396,-12.29612695546843,80.11775782872337,103.76887350762274,65.24666601307901,-65.98778812253187,-0.0659877881225318,-44.09988946403617,-71.15658611018367,-31.950847115890596
404.38499999999857,0.6039775999998889,-0.0241130461538921,1.454744615385134,,-2.411304615389213e-05,-24.11304615389213,-24.183169230797983,1.458104615385018,1.1750333333336989,1.1750333333336989,-16.786190476195696,-27.08505673365568,-12.161776641198422,82.08559307851144,105.80492325329185,67.05354129445618,-62.65649776971345,-0.0626564977697134,-43.61804391785538,-70.37911286670575,-31.601744803694324
404.4349999999986,0.6053867692307882,-0.0235248923076847,1.4486599999998857,,-2.352489230768472e-05,-23.52489230768472,-23.583107692315284,1.4495400000001146,1.1653121212123223,1.1653121212123223,-16.647316017318893,-26.860978339998216,-12.06116059299963,82.87976544698654,106.62107449852496,67.78588581689927,-61.12821055465353,-0.0611282105546535,-43.257185850925495,-69.79685680155184,-31.34029922940518
404.48499999999854,0.6053924307691682,-0.0235352923077157,1.445810769231494,,-2.353529230771578e-05,-23.535292307715785,-23.33436923077509,1.441570769231376,1.1566090909094948,1.1566090909094948,-16.522987012992782,-26.660369503789248,-11.9710828840173,82.49474162736213,106.22579139968067,67.43061109095989,-61.15523441445925,-0.0611552344144592,-42.93412339201621,-69.2755851621956,-31.106236982108346
404.53499999999855,0.6075108923076303,-0.0227406769231001,1.4212723076930258,,-2.274067692310019e-05,-22.74067692310019,-23.135907692313506,1.4210323076929092,1.142896969697365,1.142896969697365,-16.32709956710521,-26.344298826955253,-11.829160309799054,83.58345948456291,107.34159862318155,68.43630897134535,-59.09046761742349,-0.0590904676174234,-42.42512004013616,-68.45429192816243,-30.73745854581185
404.58499999999856,0.6062684923077345,-0.0230046461538365,1.417341538461614,,-2.300464615383653e-05,-23.00464615383653,-22.812353846163468,1.417341538461614,1.1418,1.1418,-16.311428571428568,-26.31901317279944,-11.817806503857511,82.97587531517536,106.7196292088026,67.87463605752858,-59.77637795041702,-0.059776377950417,-42.3843997719711,-68.38858846941615,-30.70795627089752
404.63499999999857,0.6080327384614357,-0.0221915692308111,1.403255384615975,,-2.2191569230811123e-05,-22.19156923081113,-22.057430769259323,1.4062092307696883,1.1413909090909282,1.1413909090909282,-16.305584415584686,-26.30958343989986,-11.813572349709766,84.71059738782142,108.49054915673278,69.48109492052174,-57.66363980489145,-0.0576636398048914,-42.369214036611865,-68.3640857983467,-30.69695404130688
404.6849999999986,0.6102099843750153,-0.0212756874999961,1.3912937499998672,,-2.1275687499996195e-05,-21.2756874999962,-21.356312500003806,1.3941062500001329,1.1379492307695285,1.1379492307695285,-16.25641758242183,-26.23025117761446,-11.777950447055336,86.62672955180003,110.42935644581492,71.2656831657827,-55.28376870698522,-0.0552837687069852,-42.24145657483157,-68.15794503607103,-30.60439237780009
404.73499999999854,0.6098331406249382,-0.0213939375000038,1.3943687500006374,,-2.139393750000386e-05,-21.39393750000385,-21.230000000000004,1.3886500000005026,1.1274107692310755,1.1274107692310755,-16.105868131872512,-25.987334810429694,-11.668875741056231,85.89840859432006,109.69454192857197,70.58610322103428,-55.59103518897435,-0.0555910351889743,-41.85026164855087,-67.52673947533012,-30.32096742064005
404.78499999999855,0.6119854843749379,-0.0212595625000038,1.3721812500006396,,-2.1259562500003872e-05,-21.25956250000388,-21.230000000000004,1.3711500000005046,1.1073703125005905,1.1073703125005905,-15.819575892865574,-25.52539310025405,-11.461453915964446,85.32871354911407,109.11795372148786,70.05561056086933,-55.24186873219119,-0.0552418687321911,-41.10634613823576,-66.32640793908885,-29.781992583603312
404.83499999999856,0.6113226000000417,-0.0204038000000303,1.3605800000002468,,-2.0403800000030347e-05,-20.403800000030348,-20.61020000002277,1.3605800000002468,1.0920384615388457,1.0920384615388457,-15.600549450554936,-25.17198691053118,-11.3027668884536,86.65924916636057,110.4621055032094,71.29606259931501,-53.01821433246114,-0.0530182143324611,-40.53721730621013,-65.40810031437593,-29.3696525863313
404.88499999999857,0.6111373076922738,-0.0199800153846078,1.348161538462008,,-1.9980015384607872e-05,-19.980015384607874,-20.06998461539213,1.352629230769436,1.0814538461540366,1.0814538461540366,-15.44934065934338,-24.9280066760402,-11.193214483010069,87.2120884171757,111.0180566063455,71.81299166332026,-51.91703202469323,-0.0519170320246932,-40.14430911747103,-64.7741303497072,-29.08498635198117
404.9349999999986,0.6126871230768337,-0.020018246153874,1.3360261538459308,,-2.001824615387408e-05,-20.01824615387408,-19.769507692320737,1.3464507692308076,1.0754307692307892,1.0754307692307892,-15.363296703296989,-24.78917199318529,-11.130874705783944,86.84356567103846,110.64762496168127,71.46830728182641,-52.01637269256135,-0.0520163726925613,-39.92072836762671,-64.41337563870385,-28.92299967938059
404.98499999999854,0.6158655846152924,-0.019025169230798,1.3439492307690009,,-1.9025169230798027e-05,-19.025169230798028,-19.30566153847499,1.345066153846194,1.0747384615384818,1.0747384615384818,-15.353406593406882,-24.77321398366221,-11.123709214148963,89.31961970685835,113.12387428713676,73.79186084458355,-49.43591389781778,-0.0494359138978177,-39.89502943086373,-64.37190957996907,-28.904380521610943
405.03499999999855,0.6154306307692574,-0.0191388615384539,1.3461184615384216,,-1.913886153845393e-05,-19.13886153845393,-19.017138461546065,1.33792769230792,1.0552250000007124,1.0552250000007124,-15.074642857153034,-24.323419754147864,-10.921741870766738,88.1210102469867,111.92886811621749,72.66482127512215,-49.731337453000826,-0.0497313374530008,-39.17067634385042,-63.2031426411704,-28.379578871938797
405.08499999999856,0.6162515303029713,-0.0187205303030561,1.3224893939405735,,-1.8720530303056107e-05,-18.72053030305611,-18.60325757577233,1.3157060606069817,1.0422400000000769,1.0422400000000769,-14.889142857143948,-24.02410955440576,-10.787345113488668,88.60034303919024,112.40758904282548,73.11502411617414,-48.64432546992649,-0.0486443254699264,-38.688664230462784,-62.425400636161775,-28.03035587999877
405.13499999999857,0.6176943636363746,-0.0180788787878751,1.2878575757579802,,-1.8078878787875127e-05,-18.078878787875126,-18.18312121212488,1.2878575757579802,1.037441538461903,1.037441538461903,-14.820593406598611,-23.91350281729561,-10.737680294803836,90.09623813410651,113.8944822998609,74.52437512748031,-46.97702734121698,-0.0469770273412169,-38.510542044331785,-62.13799477574796,-27.901304428709725
405.1849999999986,0.6173034545454661,-0.018209181818178,1.2734636363640566,,-1.820918181817801e-05,-18.209181818178013,-18.052818181821987,1.2734636363640566,1.0249030769234382,1.0249030769234382,-14.641472527477688,-23.62448553371049,-10.607905279636872,89.13960966146742,112.94484576257936,73.6223286110083,-47.31561299627914,-0.0473156129962791,-38.04510574517977,-61.3869983786612,-27.56409079354813
405.23499999999854,0.6186487846153407,-0.0177809846153986,1.269490769230869,,-1.7780984615398602e-05,-17.780984615398598,-17.73335384616384,1.269490769230869,1.0136545454548724,1.0136545454548724,-14.48077922078389,-23.365201729282543,-10.491481240095744,89.77053638055142,113.57165173730812,74.21695223698981,-46.20296480949602,-0.046202964809496,-37.6275525356761,-60.71326288252438,-27.26156897497349
405.28499999999855,0.6193428461538382,-0.0169784307692604,1.2632292307694677,,-1.697843076926045e-05,-16.97843076926045,-17.275292307708124,1.2632292307694677,1.001790909091264,1.001790909091264,-14.311298701303771,-23.09173947518277,-10.36869076980563,91.4760142925947,115.25650794251392,75.83021675603908,-44.117570332593175,-0.0441175703325931,-37.18716621023866,-60.00268542147898,-26.942504316830625
405.33499999999856,0.6196093749999921,-0.0164831718749862,1.2440546875011955,,-1.6483171874986267e-05,-16.48317187498627,-16.76582812501373,1.2458875000010383,0.9917800000001128,0.9917800000001128,-14.168285714287324,-22.86098343363285,-10.265076313187194,92.4477126284884,116.21031512461876,76.75326055727135,-42.83066582428359,-0.0428306658242835,-36.81555439293246,-59.40307783517713,-26.673267534028916
405.38499999999857,0.6199427187499629,-0.0168614062500296,1.205378125000056,,-1.68614062500297e-05,-16.8614062500297,-16.294781250012974,1.2124,0.9877800000001118,0.9877800000001118,-14.111142857144454,-22.768781600832693,-10.22367569485172,91.1203195340218,114.90625119677412,75.49303868201001,-43.81348819873968,-0.0438134881987396,-36.66707164719072,-59.16349616248688,-26.56569017802644
405.43499999999847,0.6212880312499612,-0.015784843750031,1.2033468750000589,,-1.578484375003104e-05,-15.784843750031037,-15.824468750013562,1.2124,0.9824984615386146,0.9824984615386146,-14.035692307694491,-22.647039719294074,-10.169010955334594,94.1344064407474,117.85547662461089,78.36223998920885,-41.01609646939837,-0.0410160964693983,-36.47101731406482,-58.8471562077411,-26.42364669219817
405.48499999999854,0.6241663999999052,-0.0156517999999961,1.2085999999997907,,-1.565179999999619e-05,-15.65179999999619,-15.721000000000002,1.2082600000001522,0.9771907692309209,0.9771907692309209,-13.959868131870296,-22.52469497961693,-10.114075519466368,94.28626627655224,118.00294915311363,78.50752451106567,-40.670389196491776,-0.0406703891964917,-36.2739921322152,-58.52924975744055,-26.280899815964112
405.53499999999855,0.6253795692307993,-0.015721,1.2133599999999432,,-1.5721e-05,-15.721000000000002,-15.657123076926856,1.2045400000000568,0.9713468750001912,0.9713468750001912,-13.876383928574157,-22.389990539926075,-10.05359031080656,93.76763812681092,117.49886435761742,78.01164006545913,-40.8502018015949,-0.0408502018015949,-36.05706276691447,-58.179227268734856,-26.123732143439167
405.58499999999856,0.6248446923076401,-0.015685138461544,1.2110538461544629,,-1.5685138461544066e-05,-15.685138461544067,-15.536092307694169,1.2006292307695856,0.9640890625003458,0.9640890625003458,-13.772700892862082,-22.222694636274703,-9.978470829492448,93.50788241570088,117.2459242338144,77.76358123545477,-40.75701745690687,-0.0407570174569068,-35.78764778490059,-57.74451755403867,-25.928538073665447
405.63499999999857,0.6266985384614867,-0.0154859076923132,1.1891307692313802,,-1.5485907692313244e-05,-15.485907692313242,-15.469938461540304,1.1880138461541978,0.951979687500347,0.951979687500347,-13.599709821433528,-21.94356799400869,-9.853136926328467,93.51501521331552,117.25287406057708,77.7703901202305,-40.23932665300341,-0.0402393266530034,-35.33813947259663,-57.01922147460554,-25.60286443732996
405.68499999999847,0.6284129999999505,-0.0143720000000361,1.1750333333337135,,-1.4372000000036144e-05,-14.372000000036143,-14.601333333361874,1.1750333333337135,0.9438707692309832,0.9438707692309832,-13.483868131871183,-21.756653712393216,-9.76920836873262,96.81168842428696,120.43988068621702,80.93388052083544,-37.34489538159139,-0.0373448953815913,-35.03713086018906,-56.53353442393496,-25.38478044046544
405.73499999999854,0.6298165757575412,-0.0139729393939317,1.1653121212123307,,-1.3972939393931728e-05,-13.972939393931728,-14.025060606068273,1.1653121212123307,0.9366000000002144,0.9366000000002144,-13.38000000000306,-21.58905915015729,-9.69395478325055,97.83226444006912,121.41645595869213,81.91995714077841,-36.30795712763604,-0.036307957127636,-34.76723491542934,-56.09804866042198,-25.18923790797793
405.78499999999855,0.6308028181818066,-0.0139988181818393,1.1564454545458784,,-1.3998818181839317e-05,-13.998818181839312,-13.717363636377092,1.1566090909094948,0.9288523076925782,0.9288523076925782,-13.269318681322543,-21.41047129247339,-9.613764970198291,97.32471820800384,120.93138049553572,81.42916773058512,-36.37520181362328,-0.0363752018136232,-34.4796352586794,-55.633997389783865,-24.980868844583934
405.83499999999856,0.631193727272716,-0.0132813939394146,1.1420515151519302,,-1.3281393939414628e-05,-13.281393939414627,-13.26054545455863,1.142896969697365,0.9195446153848834,0.9195446153848834,-13.136351648355474,-21.19592471999609,-9.517428915994596,99.45096643247902,122.95576073872311,83.4905291062999,-34.51101218952782,-0.0345110121895278,-34.134127331088024,-55.076509266793074,-24.73054461234742
405.88499999999857,0.6302652727273022,-0.0127444848484995,1.1415272727272534,,-1.2744484848499555e-05,-12.744484848499557,-13.044181818187331,1.1418,0.9116212121214322,0.9116212121214322,-13.023160173163314,-21.01328664426989,-9.435420467387573,101.08149318429945,124.49451320428965,85.08080023794444,-33.115881808954605,-0.0331158818089546,-33.840005163044005,-54.60193371497893,-24.51744991894161
405.93499999999847,0.6316479999999123,-0.012731454545445,1.13516363636396,,-1.2731454545445016e-05,-12.731454545445017,-12.926909090910994,1.1413909090909289,0.9050000000001676,0.9050000000001676,-12.928571428573823,-20.86066467103512,-9.36688989839992,100.76818660794962,124.1997537374836,84.7745850120359,-33.08202324338537,-0.0330820232433853,-33.5942212240681,-54.20535344616664,-24.33937679555737
405.98499999999854,0.6336225538461733,-0.0129474769230788,1.130904615384227,,-1.2947476923078864e-05,-12.947476923078868,-12.84295384615773,1.13794923076954,0.9008,0.9008,-12.868571428571428,-20.763852746591112,-9.323419249145951,99.69435487014653,123.1861985276262,83.72738283225144,-33.6433461694081,-0.033643346169408,-33.438314341033085,-53.9537926898319,-24.226420571750296
406.03499999999855,0.6329602461538655,-0.012881323076925,1.1441353846149998,,-1.2881323076925e-05,-12.881323076925002,-12.710646153850002,1.1274107692310755,0.9008,0.9008,-12.868571428571428,-20.763852746591112,-9.323419249145951,99.95047883263815,123.4284097994122,83.97682902358359,-33.47144883683783,-0.0334714488368378,-33.438314341033085,-53.9537926898319,-24.226420571750296
406.08499999999856,0.6350555312499373,-0.0127483125000039,1.1114015625009828,,-1.2748312500003922e-05,-12.748312500003928,-12.708,1.1073703125005905,0.8858738461542852,0.8858738461542852,-12.655340659346928,-20.41979806128317,-9.168931249500243,99.63402176815356,123.12910030586184,83.66865244821375,-33.125827762544056,-0.033125827762544,-32.88424526443934,-53.059784463535,-23.824991530248365
406.13499999999857,0.6364429999999692,-0.0120123076923365,1.0920384615388457,,-1.2012307692336548e-05,-12.012307692336549,-12.151769230792302,1.0920384615388457,0.869701538462013,0.869701538462013,-12.424307692314471,-20.04701895882436,-9.001545364907392,101.68599453521992,125.06200879985376,85.67248795721792,-31.213357504916903,-0.0312133575049169,-32.283918101657264,-52.09113733149124,-23.390048004750213
406.18499999999847,0.6376085384614989,-0.0114956923076863,1.0814538461540442,,-1.1495692307686348e-05,-11.495692307686353,-11.62207692308088,1.0814538461540442,0.8581234375000982,0.8581234375000982,-12.258906250001402,-19.78013842656596,-8.881710230163975,103.21291029381788,126.48833276171544,87.1721527183507,-29.870959265824663,-0.0298709592658246,-31.854131046332306,-51.39766213273335,-23.07866263249718
406.23499999999854,0.6387073076923352,-0.0115690000000314,1.0754307692307898,,-1.1569000000031424e-05,-11.569000000031426,-11.496307692309676,1.0754307692307898,0.8550384615384792,0.8550384615384792,-12.214835164835415,-19.70902831711455,-8.849780252073709,102.7154374402914,126.02474885739818,86.68275129863659,-30.061445496083905,-0.0300614454960839,-31.73961462100021,-51.21288620745993,-22.99569424317666
406.28499999999855,0.6377803846154119,-0.0105090000000311,1.0747384615384818,,-1.0509000000031146e-05,-10.509000000031149,-11.42938461538658,1.0747384615384818,0.8544230769230949,0.8544230769230949,-12.206043956044214,-19.69484341976069,-8.843410926175949,107.47101330419908,130.41282955966554,91.3933768758514,-27.307090562574466,-0.0273070905625744,-31.716771121655352,-51.17602748858454,-22.97914388071476
406.33499999999856,0.6394243749999328,-0.0110507499999722,1.0552250000007124,,-1.1050749999972284e-05,-11.050749999972284,-10.716625000025717,1.0552250000007124,0.8415615384620022,0.8415615384620022,-12.022307692314316,-19.39837906507514,-8.710292014917307,104.21078864058327,127.4150010900808,88.15620156421161,-28.714799793769007,-0.028714799793769,-31.23934198536393,-50.40568026411508,-22.63324130527273
406.38499999999857,0.639971200000031,-0.0108486000000369,1.0422400000000769,,-1.0848600000036912e-05,-10.848600000036912,-10.19380000000582,1.0422400000000769,0.8289125000002681,0.8289125000002681,-11.84160714286097,-19.106812932742308,-8.579372511501102,104.37636878575114,127.56834950410148,88.31979257131361,-28.189523520532425,-0.0281895235205324,-30.76980099491624,-49.64806081596885,-22.29305377685109
406.43499999999847,0.6399024769229729,-0.0098961076923036,1.0374415384619171,,-9.896107692303696e-06,-9.896107692303696,-10.009892307696305,1.0374415384619171,0.8205833333334681,0.8205833333334681,-11.722619047620974,-18.914821824648108,-8.493164348944942,108.4487462064273,131.30310018993998,92.37085981320068,-25.71452174040592,-0.0257145217404059,-30.46061661080955,-49.149181895432,-22.06904634492158
406.48499999999854,0.6433455538460507,-0.0100284153846114,1.0249030769234524,,-1.0028415384611423e-05,-10.028415384611424,-9.877584615388578,1.0249030769234524,0.8159621212122571,0.8159621212122571,-11.656601731603672,-18.808300767814647,-8.445334089125577,107.5083470686992,130.4468974095185,91.43064434355128,-26.058316405546435,-0.0260583164055464,-30.289074044706474,-48.87239246296804,-21.944761899540005
406.53499999999855,0.6430209090909282,-0.0094988484848657,1.0136545454548724,,-9.498848484865716e-06,-9.498848484865716,-9.747121212125036,1.0136545454548724,0.8143230769231151,0.8143230769231151,-11.633186813187358,-18.770520045939765,-8.428369727363155,110.10001307596848,132.79758991068582,94.02875145028165,-24.682264327303503,-0.0246822643273035,-30.228231595595453,-48.774221219866526,-21.9006808867908
406.58499999999856,0.6440122727272127,-0.009264,1.001790909091264,,-9.264e-06,-9.264,-9.499090909100287,1.001790909091264,0.8087090909093346,0.8087090909093346,-11.552987012990494,-18.64111509599355,-8.37026410428887,110.99576519676975,133.6035707566025,94.9318219891367,-24.07202273964602,-0.024072022739646,-30.019836581125038,-48.437969179956326,-21.749696443791503
406.63499999999857,0.6457374923076699,-0.0093568307692214,0.9917800000001128,,-9.356830769221416e-06,-9.356830769221416,-9.264,0.9917800000001128,0.7996276923079918,0.7996276923079918,-11.423252747257026,-18.43178469713544,-8.276270224927273,109.94424289198332,132.65709275404848,93.87197666109486,-24.31323867095396,-0.0243132386709539,-29.68272883124946,-47.89403501313729,-21.50545823120732
406.68499999999847,0.6465321076922846,-0.0096883692307595,0.9877800000001165,,-9.688369230759588e-06,-9.688369230759587,-9.264,0.9877800000001165,0.7890123076926164,0.7890123076926164,-11.271604395608804,-18.187095217781447,-8.16639935319095,107.55361239032024,130.4881951032987,91.475835318657,-25.174724139996933,-0.0251747241399969,-29.288678467550643,-47.25822211253696,-21.21996447873954
406.73499999999854,0.6483647692307158,-0.0084617076923439,0.9824984615386146,,-8.461707692343968e-06,-8.461707692343968,-8.355615384642103,0.9824984615386146,0.7881969230769408,0.7881969230769408,-11.259956043956294,-18.168300228780858,-8.157959996373402,114.18870329110108,136.44982970033942,98.17235999142888,-21.987307856902163,-0.0219873078569021,-29.258410830907877,-47.20938431000958,-21.19803524846968
406.78499999999855,0.6493183999999849,-0.008059,0.9771907692309209,,-8.059e-06,-8.059000000000001,-8.059000000000001,0.9771907692309209,0.7866187500000585,0.7866187500000585,-11.237410714286549,-18.13192261623977,-8.141625661067575,116.47151255924156,138.45959443213357,100.51001524753538,-20.940892838817717,-0.0209408928388177,-29.1998279629801,-47.11485897362108,-21.155591326738367
406.83499999999856,0.6499026093749809,-0.0080334687500019,0.9713468750001912,,-8.03346875000191e-06,-8.033468750001912,-8.059000000000001,0.9713468750001912,0.7775875000005648,0.7775875000005648,-11.108392857150925,-17.92374816563237,-8.04815082748728,116.0638717918637,138.10223356292656,100.0912972565644,-20.874551212033865,-0.0208745512120338,-28.864581763628937,-46.57392847828056,-20.912701827652715
406.88499999999857,0.6503734687500384,-0.0080402656249808,0.9640890625003458,,-8.0402656249808e-06,-8.0402656249808,-8.052281250001919,0.9640890625003458,0.7603250000000181,0.7603250000000181,-10.861785714285972,-17.525839630941675,-7.869481283977647,114.9270575910658,137.10214720235305,98.9265426912166,-20.89221253857211,-0.0208922125385721,-28.22378591401708,-45.53998382204419,-20.44843830063997
406.93499999999847,0.6490281562500401,-0.0087129218749799,0.9519796875003608,,-8.712921874979962e-06,-8.712921874979964,-7.985093750002003,0.9519796875003608,0.7597000000000188,0.7597000000000188,-10.852857142857411,-17.51143309456667,-7.8630124373627375,110.93713297040996,133.5509156652436,94.87263027469668,-22.64007486002557,-0.0226400748600255,-28.200585484994964,-45.50254918568639,-20.431629338764605
406.98499999999854,0.6517178153845096,-0.0078020615384987,0.9378784615388918,,-7.802061538498782e-06,-7.802061538498781,-7.484153846171488,0.9438707692309832,0.7517815384618182,0.7517815384618182,-10.73973626374026,-17.328908927871794,-7.781055136375969,115.8435269145624,137.90879226936948,99.8651976843844,-20.273251594436555,-0.0202732515944365,-27.906646757184426,-45.02826962057262,-20.218667549792936
407.03499999999855,0.6528832000000311,-0.0069916000000116,0.9346999999997856,,-6.991600000011643e-06,-6.991600000011643,-7.198,0.9366000000002144,0.7446772727274275,0.7446772727274275,-10.638246753248964,-17.165152347519285,-7.707524887820168,120.68450624826264,142.1147354625569,104.87052728153348,-18.16730938976569,-0.0181673093897656,-27.64293153650416,-44.602756653602384,-20.02760301878181
407.08499999999856,0.6526105538460807,-0.0067111076923038,0.9367446153850982,,-6.711107692303847e-06,-6.711107692303847,-7.198,0.9288523076925782,0.7396000000001318,0.7396000000001318,-10.565714285716169,-17.048118884748586,-7.654974330228213,122.31085438234092,143.50735559055872,106.5701047539892,-17.438464699627755,-0.0174384646996277,-27.454459687647063,-44.29865128042495,-19.891053124855365
