Repository: DunklesArchipel/ORR_on_Ru0001

This project contains the evaluated data files for the article "Impact of the potential dependent surface adlayer composition on the ORR activity and H2O2 formation on Ru(0001) in acid electrolytes".

The subfolders contain the final figures found in the submitted manuscript (and supporting information).

Among the final PNG, also the SVG files are included which are based on the raw PNG obtained from the data evaluation. The CSV contain the data for the individual traces in the figures, where ***r*** and ***b*** refer to the red and blue curves, respectively.

File: data/SI/figure_S8/figure_S8_ORR_HClO4_Ru_poly_r.csv (part 7 of 9)
t,E,current1_mA,coll_current,potential2,current1,current1_muA,cur1muA_filt,coll_cur_filt,coll_cur_norm,coll_cur_norm_filt,cur_H2O2,cur_H2O2_min,cur_H2O2_max,yield,yield_min,yield_max,j,current1_mA_geo,cur_H2O2_uAcm,cur_H2O2_min_uAcm,cur_H2O2_max_uAcm
358.4349999999987,0.2787458153847061,-0.8485257999999243,1.0645138461543675,,-0.0008485257999999,-848.5257999999243,-848.5257999999243,1.0645138461543675,0.6842031250003849,0.6842031250003849,-9.774330357148354,-15.771195533154378,-7.081608110517764,2.27760197428422,3.6494852150740296,1.6553405319753067,-2204.8502107917216,-2.2048502107917214,-25.398089661278885,-40.980632286862686,-18.401190789037702
358.4849999999987,0.2751696615385514,-0.8515057999999252,1.0439753846159003,,-0.0008515057999999,-851.5057999999251,-851.5057999999251,1.0439753846159003,0.6674875000006857,0.6674875000006857,-9.53553571429551,-15.385892717811355,-6.908598807804951,2.214884540098398,3.5496689718126224,1.609618575224379,-2212.593585982154,-2.212593585982154,-24.77759418709286,-39.97944293749018,-17.951635103688705
358.5349999999987,0.2724712968750643,-0.8528481718749729,1.0335750000002202,,-0.0008528481718749,-852.8481718749729,-852.8481718749729,1.0335750000002202,0.6405343750006884,0.6405343750006884,-9.150491071438406,-14.764610836638616,-6.629629797536732,2.1230870684093563,3.403502375908693,1.5427111170610197,-2216.081669563891,-2.216081669563891,-23.77707568551308,-38.36507424455838,-17.226748622812938
358.5849999999988,0.271007859375017,-0.8548211406249336,1.0232390625002905,,-0.0008548211406249,-854.8211406249336,-854.8211406249336,1.0232390625002905,0.6195625000005012,0.6195625000005012,-8.850892857150017,-14.281199508570449,-6.412567649371293,2.049595798874185,3.286425280221129,1.4891585379816263,-2221.208326365884,-2.2212083263658844,-22.99858528966815,-37.10895502155974,-16.662723907079467
358.6349999999988,0.2708153076922843,-0.8570742307691956,1.0118307692310529,,-0.0008570742307691,-857.0742307691955,-857.0742307691955,1.0118307692310529,0.5957500000006463,0.5957500000006463,-8.510714285723518,-13.732310472685471,-6.1661045933445005,1.9664654137864044,3.1539291041845985,1.4285951063106626,-2227.062864058797,-2.227062864058797,-22.11464894392992,-35.682695376334614,-16.022302459631323
358.6849999999987,0.2717429999999757,-0.8584649999999635,1.0006000000002937,,-0.0008584649999999,-858.4649999999634,-858.4649999999634,1.0006000000002937,0.5688750000007295,0.5688750000007295,-8.126785714296135,-13.112829408561463,-5.8879441889039805,1.8755741395812795,3.008986453329169,1.3623935056828869,-2230.676705655153,-2.2306767056551533,-21.11703049598089,-34.073006012952355,-15.299517098992148
358.7349999999987,0.2708008125000247,-0.8601462499999558,0.9838031250004408,,-0.0008601462499999,-860.1462499999558,-860.1462499999558,0.9838031250004408,0.5414218750002452,0.5414218750002452,-7.734598214289218,-12.480022298277474,-5.603800101338787,1.7824101615340298,2.8603361357454613,1.2945538035332784,-2235.045346440003,-2.235045346440003,-20.09795165116532,-32.42868961090509,-14.561183448602971
358.7849999999987,0.2699559375000213,-0.8631831249999061,0.9592437500007268,,-0.0008631831249999,-863.1831249999061,-863.1831249999061,0.9592437500007268,0.5319687500002378,0.5319687500002378,-7.599553571431969,-12.262123435605108,-5.505958796288106,1.7454535462051868,2.8013455912904828,1.267647746240098,-2242.936508363175,-2.242936508363175,-19.747045162205147,-31.862490735992285,-14.30694790023762
358.8349999999988,0.2684981875000587,-0.8661851562499413,0.9378875000003452,,-0.0008661851562499,-866.1851562499412,-866.1851562499412,0.9378875000003452,0.5149156250004873,0.5149156250004873,-7.355937500006959,-11.86904109061839,-5.32945631640271,1.684165187565315,2.7034871256392154,1.2230331516092634,-2250.737130612308,-2.250737130612308,-19.11402145634525,-30.841086682983477,-13.84831537547454
358.8849999999988,0.266341250000036,-0.8686547499999165,0.9249875000002448,,-0.0008686547499999,-868.6547499999167,-868.6547499999167,0.9249875000002448,0.4917661538468321,0.4917661538468321,-7.025230769240457,-11.335435173438151,-5.089855711427647,1.6045201268778162,2.576264000309303,1.1650671553580183,-2257.1542416774096,-2.257154241677409,-18.254697196504445,-29.45453942776193,-13.225725650583277
358.9349999999987,0.2648615625000378,-0.8720844374999124,0.9149093750002574,,-0.0008720844374999,-872.0844374999126,-872.0844374999126,0.9149093750002574,0.465567692308257,0.465567692308257,-6.6509670329751005,-10.73154863083802,-4.8186975846439415,1.5137587489172757,2.431208496319325,1.099026196132665,-2266.066106475529,-2.2660661064755296,-17.282192320640398,-27.88537161843156,-12.52113534467037
358.9849999999987,0.265266830769214,-0.8762258461537388,0.8816138461547695,,-0.0008762258461537,-876.2258461537389,-874.0698461538008,0.8816138461547695,0.4437215384620974,0.4437215384620974,-6.338879120887107,-10.227984774775594,-4.592586515273284,1.436467816887798,2.307618156280584,1.042799820016722,-2276.827341718305,-2.276827341718305,-16.471248093897,-26.576887098353996,-11.933597477272254
359.0349999999987,0.2646088437500408,-0.8765627968750629,0.8616328125002033,,-0.000876562796875,-876.5627968750629,-876.264203124937,0.8616328125002033,0.4144250000007775,0.4144250000007775,-5.92035714286825,-9.552686139567236,-4.2893628134264645,1.3417496109501834,2.1560815317363136,0.9739120841670832,-2277.702890663237,-2.277702890663237,-15.3837404760309,-24.82215867620508,-11.14568644034908
359.0849999999988,0.2632803076923245,-0.875555999999938,0.8544076923078264,,-0.0008755559999999,-875.5559999999381,-878.0060000000002,0.8544076923078264,0.3853781250007264,0.3853781250007264,-5.505401785724662,-8.88314236153693,-3.988723166997721,1.2497203428879686,2.0087628274385763,0.9069972366239004,-2275.08678128584,-2.2750867812858395,-14.305500537224942,-23.082383951471268,-10.364489937189337
359.1349999999988,0.2626180000000165,-0.8780059999999387,0.8491000000001329,,-0.0008780059999999,-878.0059999999388,-878.0060000000002,0.8491000000001329,0.3598492307697417,0.3598492307697417,-5.140703296710595,-8.294689652172513,-3.72449516535188,1.1641787887609496,1.8717552065605008,0.844814869344783,-2281.452979009517,-2.2814529790095177,-13.357850459433363,-21.55332015602367,-9.677907201430497
359.1849999999987,0.262348468750007,-0.8817716249999011,0.8349593750003712,,-0.0008817716249999,-881.7716249999013,-881.7716249999013,0.8349593750003712,0.3400500000004656,0.3400500000004656,-4.857857142863796,-7.838308310932478,-3.519570066248248,1.0958032054435074,1.7621899255915203,0.7951214438510854,-2291.2377599495085,-2.2912377599495084,-12.622889422384407,-20.36743694960309,-9.145419977170258
359.2349999999987,0.2603363125000709,-0.8831168124999893,0.8222812500003192,,-0.0008831168124999,-883.1168124999894,-883.1168124999894,0.8222812500003192,0.322550000000452,0.322550000000452,-4.607857142863598,-7.434925292431557,-3.3384423610304617,1.0381275412155482,1.6697346098862067,0.7532117030664722,-2294.7331597866423,-2.2947331597866425,-11.973277409763911,-19.31926713158266,-8.674769044659199
359.2849999999987,0.2588891249999965,-0.8846152187499247,0.8122687500001915,,-0.0008846152187499,-884.6152187499248,-884.6152187499248,0.8122687500001915,0.2955687500007592,0.2955687500007592,-4.222410714296561,-6.812995117128957,-3.059182252667724,0.950097199832048,1.5285572099123708,0.6892577389215012,-2298.626690585614,-2.298626690585614,-10.971714888889442,-17.703213880032983,-7.94912616050723
359.3349999999988,0.2587222500000442,-0.8873129999999575,0.8027625000005276,,-0.0008873129999999,-887.3129999999576,-887.3129999999576,0.8027625000005276,0.2649687500007633,0.2649687500007633,-3.785267857153762,-6.107651096207997,-2.7424675224014856,0.8495736090378607,1.3672509335248364,0.6162464301321967,-2305.636735015383,-2.3056367350153826,-9.835821883965512,-15.870414083953245,-7.126159387088649
359.3849999999988,0.2569738125000429,-0.8889942499999587,0.7819031250005113,,-0.0008889942499999,-888.9942499999587,-888.9942499999587,0.7819031250005113,0.2357923076928305,0.2357923076928305,-3.368461538469006,-5.435120732363272,-2.44048683430715,0.7549534499624712,1.2153269805782916,0.54754133611037,-2310.005375800255,-2.3100053758002552,-8.752772317751395,-14.122878871132365,-6.341478256827336
359.4349999999987,0.2560538125000207,-0.8924513124999051,0.7580875000006213,,-0.0008924513124999,-892.4513124999049,-892.4513124999049,0.7580875000006213,0.2146384615390028,0.2146384615390028,-3.066263736271469,-4.947514885824505,-2.221541256571727,0.6848025806838653,1.1026345778136195,0.4966153264277792,-2318.988373113628,-2.318988373113628,-7.967527027771887,-12.855860409791092,-5.772559547199526
359.4849999999987,0.2550160769231073,-0.894804692307655,0.7420307692310403,,-0.0008948046923076,-894.804692307655,-894.4077692307487,0.7420307692310403,0.1925750000005691,0.1925750000005691,-2.7510714285795586,-4.4389419878847685,-1.993181018993769,0.6130140409611404,0.9872612534782524,0.4445106480014533,-2325.103508287115,-2.325103508287115,-7.148516190323575,-11.534360154612656,-5.1791773330579485
359.5349999999987,0.2540230000000134,-0.8962015384615066,0.7336076923077758,,-0.0008962015384615,-896.2015384615066,-895.1624615384446,0.7336076923077758,0.1675281250006942,0.1675281250006942,-2.3932589285813464,-3.861600042658664,-1.7339419909023108,0.5326669897338414,0.8580731456409472,0.386206365301145,-2328.7331404524107,-2.3287331404524108,-6.218758997265872,-10.034167102579598,-4.505558185905389
359.5849999999988,0.2534930000000133,-0.8974599999999685,0.7303000000000827,,-0.0008974599999999,-897.4599999999685,-895.8239999999834,0.7303000000000827,0.1369169230779113,0.1369169230779113,-1.955956043970161,-3.1559978122847387,-1.41711131900359,0.4349391470823779,0.7008531538305304,0.3153070205390333,-2332.003187383631,-2.332003187383631,-5.08245016927869,-8.200696362650186,-3.682290144177913
359.6349999999988,0.252417218750027,-0.895510000000049,0.7242843750001512,,-0.00089551,-895.5100000000489,-897.1021249999678,0.7242843750001512,0.098937500000462,0.098937500000462,-1.4133928571494572,-2.2805547081765667,-1.0240184191459647,0.3151646770293318,0.5080371354358318,0.2284393894950145,-2326.9362136854043,-2.3269362136854044,-3.672627914222257,-5.9259029354742125,-2.660858664885366
359.6849999999987,0.2518251875000106,-0.8978203749998954,0.7046562500006569,,-0.0008978203749998,-897.8203749998953,-898.9123749999468,0.7046562500006569,0.0808125000004845,0.0808125000004845,-1.1544642857212075,-1.86276515330146,-0.8364218673136377,0.2568401773376927,0.4140936003278379,0.1861493442723568,-2332.9396030996327,-2.332939603099633,-2.9998154725809703,-4.840298481098116,-2.1733987704999
359.7349999999987,0.2498826562501017,-0.9019360624998878,0.6842031250003849,,-0.0009019360624998,-901.9360624998876,-901.9360624998876,0.6842031250003849,0.0547093750007378,0.0547093750007378,-0.781562500010541,-1.2610761616045227,-0.5662504884442982,0.17315769147869,0.2792471560468837,0.1254845511851045,-2343.634003260372,-2.343634003260372,-2.0308495544806062,-3.2768408936279783,-1.4713724777813917
359.7849999999987,0.2469073749999521,-0.9056702499999812,0.6674875000006857,,-0.0009056702499999,-905.6702499999813,-905.6702499999813,0.6674875000006857,0.0288937500005474,0.0288937500005474,-0.4127678571506777,-0.6660141766298667,-0.299054779013227,0.0911103837100634,0.1469684493392588,0.0660187442191939,-2353.337095490117,-2.353337095490117,-1.0725558337139545,-1.7306032388558692,-0.7770783075136244
359.8349999999988,0.2487909687499519,-0.9064093124999812,0.6405343750006884,,-0.0009064093124999,-906.4093124999812,-906.4093124999812,0.6405343750006884,0.0063406250006001,0.0063406250006001,-0.0905803571514306,-0.1461543115384275,-0.0656264489145331,0.019984637144509,0.0322438762743271,0.0144794844500897,-2355.2575110024245,-2.3552575110024243,-0.2353683524519101,-0.3797743858862625,-0.1705269182418889
359.8849999999988,0.2474783750000435,-0.90791837499996,0.6195625000005012,,-0.0009079183749999,-907.9183749999596,-907.9183749999596,0.6195625000005012,-0.0178781249993972,-0.0178781249993972,0.2554017857056753,0.4120989729935994,0.1850413574134302,0.0562451355091156,0.09073767418396,0.0407533666497317,-2359.178731513546,-2.359178731513546,0.6636482721560034,1.0708177729799973,0.4808203544290866
359.9349999999987,0.2472632187499792,-0.9096941562499516,0.5957500000006761,,-0.0009096941562499,-909.6941562499512,-909.6941562499512,0.5957500000006761,-0.0473714285706322,-0.0473714285706322,0.6767346938661755,1.0919331341432812,0.4903016085645821,0.1486723050128673,0.239778175549801,0.1077367569466446,-2363.7930068406654,-2.363793006840665,1.758459945968692,2.8373315236690426,1.2740232589218097
359.9849999999987,0.2465637500001009,-0.911792749999934,0.5688750000007295,,-0.0009117927499999,-911.792749999934,-911.792749999934,0.5688750000007295,-0.0768584615376895,-0.0768584615376895,1.0979780219669932,1.7716227549934749,0.7954969579931598,0.2405497149360141,0.38784847742059,0.1743386375279134,-2369.2460936790576,-2.369246093679058,2.8530388506499373,4.603469693898668,2.0670575196600365
360.0349999999987,0.2427275312500593,-0.9143024687499632,0.5414218750002452,,-0.0009143024687499,-914.3024687499634,-914.3024687499634,0.5414218750002452,-0.1015718749995857,-0.1015718749995857,1.451026785708368,2.3412782589770846,1.051284607618766,0.3169033572423519,0.5108371200080305,0.2297001795781313,-2375.7674674723244,-2.3757674674723246,3.77041772251806,6.083689927670037,2.731708439166535
360.0849999999988,0.2404408125000575,-0.9157141874999644,0.5319687500002378,,-0.0009157141874999,-915.7141874999644,-915.7141874999644,0.5319687500002378,-0.1179515624994957,-0.1179515624994957,1.6850223214213669,2.7188375610233866,1.2208169052782414,0.367347672285315,0.5920600603060511,0.2662821027473168,-2379.4357453060907,-2.3794357453060906,4.378442966112507,7.064758160012811,3.172229307513181
360.1349999999988,0.2411186874999596,-0.9164110312499882,0.5149156250004873,,-0.0009164110312499,-916.4110312499882,-916.4110312499882,0.5149156250004873,-0.1388109374994934,-0.1388109374994934,1.9830133928499063,3.1996557125396814,1.4367146610510355,0.4318436959423223,0.6958717983385201,0.3130616526437025,-2381.246457589829,-2.3812464575898287,5.15275728472642,8.314139148455688,3.733228410103989
360.1849999999987,0.2417671076923181,-0.9171961846153552,0.491766153846863,,-0.0009171961846153,-917.1961846153552,-917.1961846153552,0.491766153846863,-0.1554656249996051,-0.1554656249996051,2.220937499994359,3.5835538905956428,1.6090932512231622,0.4831185860199199,0.7783737501457809,0.3502577292458309,-2383.2866378213944,-2.3832866378213944,5.770990717098099,9.311678620807996,4.181145221681229
360.2349999999987,0.2410119076923693,-0.9185004615384068,0.465567692308257,,-0.0009185004615384,-918.5004615384066,-918.5004615384066,0.465567692308257,-0.1806999999991028,-0.1806999999991028,2.581428571415755,4.165217796725561,1.870272933295192,0.5605209697713124,0.9028660954912714,0.4064172975618873,-2386.675733649384,-2.386675733649384,6.707708038848445,10.823102063725822,4.859807057386261
360.2849999999987,0.2386280615385225,-0.920619692307638,0.4437215384620974,,-0.0009206196923076,-920.619692307638,-920.619692307638,0.4437215384620974,-0.2115578124995837,-0.2115578124995837,3.022254464279768,4.8765045139124,2.1896560627951027,0.6544212234713669,1.0538140579420798,0.4745630430948201,-2392.18244471021,-2.39218244471021,7.853171220762012,12.671343647332227,5.689707527591482
360.3349999999988,0.2376318125000207,-0.9222943749999586,0.4144250000007775,,-0.0009222943749999,-922.2943749999588,-922.2943749999588,0.4144250000007775,-0.2277296874995819,-0.2277296874995819,3.2532812499940285,5.249273642616043,2.357037468956033,0.7029959458112334,1.1318655785737215,0.5098218500878077,-2396.534020687244,-2.3965340206872434,8.453482321709874,13.639964863091308,6.124639416116939
360.3849999999988,0.2365022812500346,-0.9240293749999532,0.3853781250007264,,-0.0009240293749999,-924.0293749999532,-923.8681249999602,0.3853781250007264,-0.2457374999995447,-0.2457374999995447,3.5105357142792104,5.664361971920493,2.543421112047912,0.7569562611221757,1.218543644355401,0.5489954211305099,-2401.042328054812,-2.401042328054812,9.121944682908962,14.718550323149426,6.608947630150379
360.4349999999987,0.2352913846154095,-0.9253063384615348,0.3598492307697643,,-0.0009253063384615,-925.3063384615348,-925.0046769230696,0.3598492307697643,-0.2558092307690778,-0.2558092307690778,3.6544175824153977,5.896519981025617,2.6476650824396533,0.7867754495847623,1.2664308163502775,0.5706457588043983,-2404.360451272092,-2.404360451272092,9.49581424266685,15.321800849311934,6.879820171789086
360.4849999999987,0.2343776093750072,-0.9254279375000108,0.3400500000004656,,-0.0009254279375,-925.4279375000108,-925.2666874999964,0.3400500000004656,-0.2695281249993005,-0.2695281249993005,3.850401785704292,6.2127467790300575,2.789657758442156,0.8286864382664688,1.3337216555410207,0.6010784050404482,-2404.6764200565603,-2.4046764200565605,10.005069013627738,16.143499756096084,7.248780763930216
360.5349999999987,0.2341080781250069,-0.9250248125000105,0.322550000000452,,-0.0009250248125,-925.0248125000104,-925.4010624999968,0.322550000000452,-0.2962499999995839,-0.2962499999995839,4.232142857136912,6.82869824175064,3.0662332954658176,0.9108660059499571,1.465616250415788,0.6607613141742398,-2403.6289206862098,-2.40362892068621,10.997003356479947,17.744017633592637,7.967447928919787
360.5849999999988,0.2325452812500505,-0.9272093749999224,0.2955687500007592,,-0.0009272093749999,-927.2093749999224,-927.4270624999324,0.2955687500007592,-0.3131249999995821,-0.3131249999995821,4.473214285708316,7.217674723876183,3.2408921540685283,0.9602442585383422,1.5448342866379157,0.6966287760831296,-2409.3053928552577,-2.409305392855257,11.62341494007772,18.75475281525429,8.42128989955505
360.6349999999987,0.230280484375066,-0.929560296874962,0.2649687500007985,,-0.0009295602968749,-929.560296874962,-929.560296874962,0.2649687500007985,-0.3272499999996505,-0.3272499999996505,4.674999999995007,7.543262445953247,3.3870880875663345,1.0008185337533302,1.6099101045821609,0.7261048462454025,-2415.414141218285,-2.415414141218285,12.147744635980674,19.60077559694564,8.801172437940517
360.6849999999987,0.2281134153846257,-0.9308683999999864,0.2357923076928545,,-0.0009308683999999,-930.8683999999864,-930.8683999999864,0.2357923076928545,-0.3424343749995614,-0.3424343749995614,4.891919642850877,7.893269247182343,3.5442487160747933,1.0455497075828208,1.6816343286602822,0.7586046102746583,-2418.813179233331,-2.418813179233331,12.71139905907031,20.5102500872541,9.20954616670052
360.7349999999987,0.2277157230769333,-0.9313983999999864,0.2146384615390028,,-0.0009313983999999,-931.3983999999864,-931.3983999999864,0.2146384615390028,-0.3563076923075717,-0.3563076923075717,5.0901098901081685,8.21305556788645,3.687839694803716,1.0870629668922556,1.7481812336829643,0.7887699632939562,-2420.190356700085,-2.4201903567000853,13.226386120680152,21.341198228857834,9.582659865445196
360.7849999999987,0.2281416874999862,-0.9319948124999844,0.1925750000005691,,-0.0009319948124999,-931.9948124999844,-931.9948124999844,0.1925750000005691,-0.3609230769229576,-0.3609230769229576,5.15604395604225,8.319442298040483,3.735609639036953,1.1003658419607247,1.7695025371762467,0.7984371461382183,-2421.740103597987,-2.421740103597987,13.397712365766782,21.61763862042352,9.706787583909584
360.8349999999988,0.2279534062500173,-0.9329227812499704,0.1675281250006942,,-0.0009329227812499,-932.9227812499704,-932.9227812499704,0.1675281250006942,-0.3795593749995094,-0.3795593749995094,5.422276785707277,8.749017507857426,3.928498205000258,1.1557106288934302,1.8581882816068984,0.8386599433980021,-2424.1513821872945,-2.4241513821872944,14.089504542983626,22.733867486906856,10.207998502096803
360.8849999999987,0.2270721230769587,-0.9344416615383992,0.1369169230779549,,-0.0009344416615383,-934.4416615383992,-934.4416615383992,0.1369169230779549,-0.3962523076919145,-0.3962523076919145,5.6607472527416345,9.1337972551197,4.101272638824711,1.2042831078415548,1.9359972050986607,0.8739659081062929,-2428.0981137116746,-2.4280981137116746,14.709157663146089,23.73369767104467,10.656943892840726
360.9349999999987,0.2257067500000895,-0.9367264531249822,0.0989375000004826,,-0.0009367264531249,-936.726453124982,-936.726453124982,0.0989375000004826,-0.4076874999998796,-0.4076874999998796,5.824107142855422,9.397383677423806,4.21962864690838,1.2358185095556955,1.9865018323994328,0.8968906356382119,-2434.0350259555835,-2.434035025955584,15.133639851138875,24.41861329621375,10.964485831308322
360.9849999999987,0.2223442500000899,-0.9373991093749822,0.0808125000004845,,-0.0009373991093749,-937.399109374982,-937.399109374982,0.0808125000004845,-0.413237499999601,-0.413237499999601,5.903392857137157,9.525313720427574,4.277072004845948,1.2516436335466234,2.011842442354627,0.9083954950583544,-2435.7828882770395,-2.43578288827704,15.339659660845156,24.751032867054708,11.113749412754215
361.0349999999987,0.2228638593749519,-0.937574,0.0547093750007378,,-0.000937574,-937.574,-937.574,0.0547093750007378,-0.4287062499995993,-0.4287062499995993,6.124374999994275,9.88187549570932,4.437175958565097,1.297951795242693,2.085981152534226,0.942064398344308,-2436.2373324806645,-2.4362373324806645,15.913870279143111,25.677540116911217,11.529771219169866
361.0849999999988,0.2241900624999834,-0.9377285312499916,0.0288937500005474,,-0.0009377285312499,-937.7285312499916,-937.7285312499916,0.0288937500005474,-0.4377374999998122,-0.4377374999998122,6.253392857140175,10.09004994633329,4.530650792152835,1.3248967374147478,2.1291099681961825,0.9616570214436378,-2436.6388739059435,-2.4366388739059435,16.24911647852097,26.2184706122948,11.77266071827486
361.1349999999987,0.224741,-0.9382461562499652,0.0063406250006276,,-0.0009382461562499,-938.2461562499652,-938.2461562499652,0.0063406250006276,-0.4479218749996675,-0.4479218749996675,6.398883928566677,10.32480445656093,4.6360606477413935,1.354770026073991,2.1769176760103823,0.9833806523565732,-2437.9838955780046,-2.4379838955780047,16.627167469431402,26.828468011737183,12.04656275203032
361.1849999999987,0.224741,-0.9395914687499648,-0.0178781249993697,,-0.0009395914687499,-939.5914687499652,-939.5914687499652,-0.0178781249993697,-0.4585749999998944,-0.4585749999998944,6.551071428569919,10.570363869078404,4.746322138294982,1.384795873850836,2.2249607395704496,1.0052170280785886,-2441.479620220916,-2.441479620220916,17.02261878212224,27.46654138847021,12.333071507202302
361.2349999999987,0.2215438571429512,-0.9406481428571156,-0.0473714285706322,,-0.0009406481428571,-940.6481428571158,-940.6481428571158,-0.0473714285706322,-0.4626374999998975,-0.4626374999998975,6.609107142855677,10.664006355516117,4.788369641291967,1.3954197010064324,2.241957356340365,1.0129436673940666,-2444.225332994634,-2.444225332994634,17.173421570766276,27.70986652479637,12.442329759392369
361.2849999999987,0.2179767538462485,-0.9425003230768616,-0.0768584615376895,,-0.0009425003230768,-942.5003230768616,-942.3304769230226,-0.0768584615376895,-0.4634646153845981,-0.4634646153845981,6.620923076922829,10.68307174411776,4.796930413382311,1.395169079557208,2.241556410269649,1.0127613894600431,-2449.03812707577,-2.4490381270757697,17.20412466160767,27.75940694663996,12.464574480941124
361.3349999999988,0.2160284531249688,-0.9439383593750068,-0.1015718749995857,,-0.000943938359375,-943.9383593750068,-943.7537968749948,-0.1015718749995857,-0.4671523076921786,-0.4671523076921786,6.673604395602551,10.768074741508237,4.8350985988235005,1.4040648866087586,2.2557876131782866,1.0192314209862443,-2452.7747896912047,-2.4527747896912047,17.3410143314277,27.980282819494192,12.56375252799114
361.3849999999987,0.2171014531250272,-0.9436971406249948,-0.1179515624994719,,-0.0009436971406249,-943.6971406249947,-943.9480312499984,-0.1179515624994719,-0.4712312499999478,-0.4712312499999478,6.7318749999992535,10.86209623067382,4.877316282247581,1.4165971133725184,2.2758349217705374,1.028346535526523,-2452.147995300497,-2.4521479953004968,17.4924274698226,28.224592774719724,12.67345298518022
361.4349999999987,0.2160256718750273,-0.9438994843749948,-0.1388109374994697,,-0.0009438994843749,-943.8994843749948,-944.0152187499984,-0.1388109374994697,-0.4731,-0.4731,6.758571428571428,10.90517177443634,4.89665813362672,1.4218722257307514,2.2842728518763384,1.032183398359933,-2452.673775023211,-2.452673775023211,17.561796752600745,28.336522337432807,12.723711781189015
361.4849999999987,0.2147396562500344,-0.9442060312499916,-0.1554656249996051,,-0.0009442060312499,-944.2060312499912,-944.2396249999932,-0.1554656249996051,-0.4731,-0.4731,6.758571428571428,10.90517177443634,4.89665813362672,1.4214138800823284,2.2835397050949333,1.0318500175796128,-2453.4703211529263,-2.4534703211529263,17.561796752600745,28.336522337432807,12.723711781189015
361.5349999999987,0.2127220781250689,-0.9456181406249362,-0.1806999999991028,,-0.0009456181406249,-945.6181406249362,-945.6181406249362,-0.1806999999991028,-0.4731,-0.4731,6.758571428571428,10.90517177443634,4.89665813362672,1.4193063192397148,2.2801685297311725,1.0303170744994374,-2457.1396140053166,-2.457139614005317,17.561796752600745,28.336522337432807,12.723711781189015
361.5849999999988,0.2107126874999896,-0.9475885624999966,-0.2115578124995837,,-0.0009475885624999,-947.5885624999968,-947.559,-0.2115578124995837,-0.4702968750001383,-0.4702968750001383,6.718526785716262,10.840558458797554,4.867645356560254,1.4080429373620176,2.2621513102508546,1.0221247583685942,-2462.2596528851905,-2.4622596528851903,17.45774282844157,28.16862799337616,12.648323587181649
361.6349999999987,0.2111158124999891,-0.9477229374999964,-0.2277296874995636,,-0.0009477229374999,-947.7229374999964,-947.559,-0.2277296874995636,-0.4649250000001382,-0.4649250000001382,6.641785714287687,10.716734278654243,4.812045619905049,1.3918757792970944,2.236287706823815,1.0103661713596777,-2462.608819341973,-2.462608819341973,17.25833514099625,27.846877293880496,12.503850559862736
361.6849999999987,0.2092438437500529,-0.9481106718749894,-0.2457374999995241,,-0.0009481106718749,-948.1106718749892,-947.6853124999966,-0.2457374999995241,-0.459612500000134,-0.459612500000134,6.565892857144772,10.594278719466462,4.7570604236782215,1.375521951560013,2.2101228773038795,0.9984723508691898,-2463.6163269727767,-2.463616326972777,17.061131494307894,27.52868288483858,12.360974383921878
361.7349999999987,0.2099561846153299,-0.947854538461554,-0.2558092307690778,,-0.0009478545384615,-947.854538461554,-947.9934769230669,-0.2558092307690778,-0.4580707692308038,-0.4580707692308038,6.543868131868623,10.558741118812309,4.741103271888952,1.3713074302430883,2.2033795532205835,0.9954072985808634,-2462.950777603973,-2.462950777603973,17.00390138985173,27.43634027570006,12.319510553963838
361.7849999999987,0.2107795937500375,-0.9480056874999624,-0.2695281249993005,,-0.0009480056874999,-948.0056874999624,-948.562718749978,-0.2695281249993005,-0.4554169230770047,-0.4554169230770047,6.50595604395721,10.49756874897484,4.713635553955336,1.3632009809334196,2.190408573061429,0.9895119034315156,-2463.3435305281578,-2.463343530528158,16.905388798928694,27.27738705055265,12.2481371158481
361.8349999999988,0.2090638750001094,-0.9495391249999467,-0.2962499999995839,,-0.0009495391249999,-949.5391249999468,-949.5014999999584,-0.2962499999995839,-0.4528218750000326,-0.4528218750000326,6.468883928571893,10.437751701749512,4.686776405206111,1.3533116601862225,2.174583983233368,0.9823200980615931,-2467.328088210525,-2.467328088210525,16.80905883297855,27.121955560804533,12.178345013143128
361.8849999999987,0.2046248125001149,-0.9516906874999442,-0.3131249999995629,,-0.0009516906874999,-951.6906874999444,-951.1827499999564,-0.3131249999995629,-0.4505812500003285,-0.4505812500003285,6.436875000004692,10.386104268851884,4.6635855900947005,1.3436363281752548,2.159100886272672,0.9752841015759508,-2472.918811594129,-2.472918811594129,16.725885294945154,26.9877523894794,12.118084884827844
361.9349999999987,0.202660750000035,-0.9517447500000122,-0.3272499999996505,,-0.00095174475,-951.744750000012,-951.8952499999878,-0.3272499999996505,-0.4378468750003298,-0.4378468750003298,6.254955357147567,10.092571090210848,4.5317828403158025,1.3058365930949023,2.0986025118615954,0.9477975637142372,-2473.059290192034,-2.473059290192034,16.253176553619056,26.225021673688424,11.775602286616971
361.9849999999987,0.2030643437499473,-0.9517635624999876,-0.3424343749995614,,-0.0009517635624999,-951.7635624999876,-952.121,-0.3424343749995614,-0.4244875000003514,-0.4244875000003514,6.064107142862163,9.78463137519526,4.393511243922202,1.266220915318372,2.035182726673685,0.9189936182177798,-2473.1081734959207,-2.4731081734959206,15.757267383271572,25.424856321540823,11.416310726531272
362.0349999999987,0.2042483384615765,-0.952248199999986,-0.3563076923075717,,-0.0009522481999999,-952.248199999986,-952.248199999986,-0.3563076923075717,-0.4162531250000877,-0.4162531250000877,5.946473214286968,9.594825258448273,4.308284189767955,1.2411826908491292,1.995091715900372,0.9007903372098852,-2474.367478862981,-2.474367478862981,15.451601730895062,24.93165498751045,11.194852653816024
362.0849999999988,0.202791415384653,-0.9527781999999864,-0.3609230769229576,,-0.0009527781999999,-952.7781999999862,-952.7781999999862,-0.3609230769229576,-0.4133812500000343,-0.4133812500000343,5.905446428571918,9.528627223803817,4.278559839571863,1.231990646877483,1.9803719467092336,0.8941078563175553,-2475.744656329736,-2.475744656329736,15.344995759536332,24.75964283344296,11.117615473997208
362.1349999999987,0.2023250625000106,-0.953315984374986,-0.3795593749994872,,-0.0009533159843749,-953.3159843749858,-953.3159843749858,-0.3795593749994872,-0.4120531250000336,-0.4120531250000336,5.886473214286194,9.49801333400688,4.26481354051516,1.2273682511365638,1.9729695157335312,0.890747506591396,-2477.142061090532,-2.477142061090532,15.295694847864254,24.6800942311825,11.081896430012002
362.1849999999987,0.2004395076923761,-0.9546352153845707,-0.3992984615379492,,-0.0009546352153845,-954.6352153845708,-954.3290769230445,-0.3962523076919145,-0.3986338461541934,-0.3986338461541934,5.694769230774192,9.188692807896231,4.125921930056719,1.1860025870284994,1.90671609819858,0.8606777578851225,-2480.5700143355207,-2.4805700143355205,14.797562005638255,23.876340913136865,10.720993795588248
362.2349999999987,0.1980661875000484,-0.9557128125000016,-0.4103125000001204,,-0.0009557128125,-955.7128125000016,-955.2794062499896,-0.4076874999998796,-0.3764353846160377,-0.3764353846160377,5.3776483516576805,8.677008098105901,3.896164421612816,1.1190722560896795,1.7994814778788275,0.8120316744246285,-2483.3700944593147,-2.483370094459315,13.97353987553148,22.546754776521794,10.123980845689063
362.2849999999987,0.196516937499941,-0.9556186875000104,-0.4076124999994801,,-0.0009556186875,-955.6186875000104,-955.6563749999984,-0.413237499999601,-0.3580375000000997,-0.3580375000000997,5.114821428572854,8.252928427797164,3.70574347182174,1.0647742336533963,1.7124538769311148,0.772573563683285,-2483.125515536586,-2.483125515536586,13.290597769628071,21.44480578395989,9.629181899933906
362.3349999999988,0.1988036562499408,-0.9552147812500104,-0.427768749999478,,-0.00095521478125,-955.2147812500104,-955.7235624999984,-0.4287062499995993,-0.3540875000000655,-0.3540875000000655,5.058392857143793,8.161879117906238,3.664860361215117,1.0535320559895889,1.6944315663178289,0.7644046660656965,-2482.075986128697,-2.482075986128697,13.143971058206864,21.208218882176272,9.522949260880573
362.3849999999987,0.1988303750000142,-0.955618374999984,-0.4377374999998038,,-0.0009556183749999,-955.618374999984,-955.8444999999964,-0.4377374999998038,-0.3514312500000688,-0.3514312500000688,5.020446428572411,8.100651338312472,3.637367763101759,1.045230801958754,1.6811230487150064,0.7583728928480558,-2483.124703521501,-2.4831247035215016,13.04536923486288,21.049121677655634,9.451511172910289
362.4349999999987,0.1962640937501159,-0.9568880624999508,-0.4479218749996675,,-0.0009568880624999,-956.8880624999508,-956.7483124999576,-0.4479218749996675,-0.3428375000002621,-0.3428375000002621,4.8976785714323166,7.902561463160382,3.5484211221486666,1.0184552260000317,1.6381920111741337,0.7389184360774148,-2486.4239205305093,-2.486423920530509,12.726363335815604,20.53439542774688,9.22038794712899
362.4849999999987,0.192374437500056,-0.958577374999972,-0.4600187499997379,,-0.0009585773749999,-958.577374999972,-957.975,-0.4585749999998944,-0.3292656250004386,-0.3292656250004386,4.703794642863408,7.589723525780856,3.407950117907595,0.9766192449516016,1.5710995618380716,0.7085243462502906,-2490.8135113028407,-2.4908135113028407,12.222566019606337,19.72150229924689,8.855381340009819
362.5349999999987,0.1902220937500542,-0.9596539374999729,-0.4700968749997458,,-0.0009596539374999,-959.6539374999728,-957.975,-0.4626374999998975,-0.3123000000004514,-0.3123000000004514,4.461428571435019,7.19865809588119,3.2323532765458363,0.9254968292051016,1.489091124887509,0.6713883679741889,-2493.610903032188,-2.493610903032188,11.59279037380076,18.705339095314,8.399102069902924
362.5849999999988,0.190136,-0.9584253692308022,-0.4648138461539938,,-0.0009584253692308,-958.4253692308024,-958.229030769224,-0.4634646153845981,-0.2948000000004221,-0.2948000000004221,4.2114285714346025,6.795275077379912,3.051225571327889,0.874977682351136,1.408025225620904,0.6346957560533909,-2490.4185322082803,-2.49041853220828,10.943178361179696,17.657169277292653,7.928451137391447
362.6349999999987,0.1903984769230666,-0.957581538461554,-0.4632569230769052,,-0.0009575815384615,-957.581538461554,-958.8871076922852,-0.4671523076921726,-0.2902000000001028,-0.2902000000001028,4.145714285715753,6.689242969652391,3.0036148602388018,0.8621392965361244,1.3874200273338098,0.6253719099971561,-2488.225881790992,-2.488225881790992,10.772423203564871,17.381650353679795,7.804737177980045
362.6849999999987,0.1900719375000414,-0.9578294374999552,-0.4670749999997592,,-0.0009578294374999,-957.8294374999552,-959.438,-0.4712312499999478,-0.2838531250001885,-0.2838531250001885,4.055044642859835,6.542944592766022,2.9379237228652184,0.8431458700375969,1.3569332167243546,0.6115785863345661,-2488.8700345640414,-2.4888700345640413,10.5368228468482,17.001501621471032,7.634042170137849
362.7349999999987,0.1883933125000624,-0.9595348749999688,-0.4755375000000524,,-0.0009595348749999,-959.5348749999688,-959.4433749999984,-0.4731,-0.275118750000273,-0.275118750000273,3.930267857146757,6.341613246927045,2.8475215914226446,0.8158609341053508,1.313131300760271,0.5917651032496277,-2493.301525311166,-2.4933015253111668,10.2125968512669,16.478352578375244,7.3991369279316626
362.7849999999987,0.1859722187500627,-0.9607458124999686,-0.4735062500000526,,-0.0009607458124999,-960.7458124999688,-959.5105624999984,-0.4731,-0.2641625000003282,-0.2641625000003282,3.773750000004688,6.089066664274188,2.7341227102637404,0.7825139368295171,1.259587711510312,0.5675515618635383,-2496.448083497295,-2.4964480834972957,9.805893330510797,15.82212340302556,7.104475826257704
362.8349999999988,0.1844117500000349,-0.9600730000000296,-0.4731,,-0.000960073,-960.0730000000298,-959.6858749999948,-0.4731,-0.2513500000003295,-0.2513500000003295,3.590714285718993,5.7937326685862764,2.6015113546579784,0.7452214361688133,1.199696080758188,0.5404757940452997,-2494.6998151684897,-2.49469981516849,9.330284535556933,15.05471335768986,6.759892107812411
362.8849999999987,0.1839057499999928,-0.9596292187499946,-0.4702968750001445,,-0.0009596292187499,-959.6292187499946,-960.1677187499804,-0.4702968750001445,-0.2458875000001065,-0.2458875000001065,3.5126785714300928,5.667819540663447,2.544973635241305,0.7294207803022867,1.1743161567552276,0.5290047593008704,-2493.5466726444965,-2.4935466726444964,9.12751278589513,14.727534635908954,6.612981781015575
362.9349999999987,0.1841422499999965,-0.9599605624999809,-0.4637812500002622,,-0.0009599605624999,-959.9605624999808,-960.73,-0.4649250000001382,-0.2437500000000159,-0.2437500000000159,3.482142857143084,5.618549186258786,2.522850179817356,0.7228541640890501,1.1637677572471157,0.5242376432842827,-2494.4076521656866,-2.4944076521656866,9.04816731863604,14.599508179559708,6.555495131399336
362.9849999999987,0.1842766249999966,-0.9607004062499812,-0.4537031250002542,,-0.0009607004062499,-960.7004062499814,-960.73,-0.459612500000134,-0.2410468750002004,-0.2410468750002004,3.443526785717148,5.556240916441069,2.494872418209754,0.7143179908574185,1.1500548912620507,0.5180408321061147,-2496.3300977155354,-2.496330097715536,8.947825463122124,14.437603377323084,6.4827963712932695
363.0349999999987,0.1821212615385176,-0.9615563384615172,-0.4578046153844984,,-0.0009615563384615,-961.556338461517,-961.556338461517,-0.4580707692308038,-0.2330000000002013,-0.2330000000002013,3.328571428574304,5.370756760612687,2.4115860180427204,0.6899416488860741,1.1108917698451457,0.5003456975697029,-2498.5541931019434,-2.4985541931019437,8.649119939462079,13.955632434215907,6.266380987147751
363.0849999999988,0.1798699846154401,-0.9628100615384256,-0.4584861538461879,,-0.0009628100615384,-962.8100615384255,-962.0236461538396,-0.4554169230770047,-0.233,-0.233,3.3285714285714283,5.370756760608047,2.411586018040638,0.6890463366213678,1.1094532465627154,0.499695800264272,-2501.811927386978,-2.501811927386978,8.649119939454605,13.955632434203851,6.26638098714234
363.1349999999987,0.1787195312499792,-0.9635968750000105,-0.4559125000001204,,-0.000963596875,-963.5968750000104,-962.4835312499793,-0.4528218750000341,-0.2306484375000869,-0.2306484375000869,3.2949776785726703,5.316552167499032,2.387246982652917,0.6815607494146496,1.0974256354442875,0.4942621577988549,-2503.8564212923243,-2.5038564212923244,8.561828325262022,13.814784614912677,6.203137268088554
363.1849999999987,0.1795695624999653,-0.9631614375000208,-0.4505812500003285,,-0.0009631614375,-963.1614375000212,-963.2582499999896,-0.4505812500003285,-0.2287,-0.2287,3.2671428571428565,5.271639790347899,2.3670803533300164,0.6761271186610429,1.0886946995031814,0.4903180609502286,-2502.7249595693715,-2.502724959569372,8.489500987782266,13.698082136061895,6.150735329439712
363.2349999999987,0.1809140937499652,-0.9623544062500208,-0.4378468750003298,,-0.00096235440625,-962.3544062500208,-963.6613749999896,-0.4378468750003298,-0.2277484375001765,-0.2277484375001765,3.2535491071453784,5.249705838720996,2.3572315343606345,0.6738861437697934,1.0850937430161582,0.4886914269582987,-2500.627930791132,-2.500627930791132,8.454178334602608,13.641087902217649,6.125143684989192
363.2849999999987,0.1788161250000769,-0.9634304999999598,-0.4218000000004389,,-0.0009634304999999,-963.4304999999596,-964.0113749999912,-0.4244875000003514,-0.2209515625001712,-0.2209515625001712,3.1564508928595885,5.093034755642513,2.286882827423369,0.6531126640896673,1.0517110989827816,0.4736132678336881,-2503.424104497794,-2.503424104497794,8.201873668986615,13.233986231825789,5.94234622459427
363.3349999999988,0.1770462187500175,-0.9647673437499702,-0.4154468749999123,,-0.0009647673437499,-964.76734374997,-964.76734374997,-0.4162531250000877,-0.2229562499999135,-0.2229562499999135,3.1850892857130497,5.139243721059456,2.3076316529380443,0.6581086377817148,1.0597399352570047,0.4772394512590145,-2506.8978235338045,-2.5068978235338046,8.27628904506557,13.354057827928136,5.996260969802627
363.3849999999987,0.1760831250000507,-0.9657651874999856,-0.4168750000001262,,-0.0009657651874999,-965.7651874999856,-965.7651874999856,-0.4133812500000358,-0.2263484374999113,-0.2263484374999113,3.2335491071415894,5.217435197234835,2.3427413179404777,0.6674000666840099,1.074671178510221,0.4839834998151496,-2509.490668680716,-2.509490668680716,8.402209373583164,13.557234316760196,6.087491610381203
