Repository: DunklesArchipel/ORR_on_Ru0001

This project contains the evaluated data files for the article "Impact of the potential dependent surface adlayer composition on the ORR activity and H2O2 formation on Ru(0001) in acid electrolytes".

The subfolders contain the final figures found in the submitted manuscript (and supporting information).

Among the final PNG, also the SVG files are included which are based on the raw PNG obtained from the data evaluation. The CSV contain the data for the individual traces in the figures, where ***r*** and ***b*** refer to the red and blue curves, respectively.

File: data/SI/figure_S8/figure_S8_ORR_H2SO4_Ru_poly_b.csv (part 8 of 10)
t,E,current1_mA,coll_current,potential2,current1,current1_muA,cur1muA_filt,coll_cur_filt,coll_cur_norm,coll_cur_norm_filt,cur_H2O2,cur_H2O2_min,cur_H2O2_max,yield,yield_min,yield_max,j,current1_mA_geo,cur_H2O2_uAcm,cur_H2O2_min_uAcm,cur_H2O2_max_uAcm
263.9749999999999,0.5968025624999962,-0.0353421718750018,0.4090704687500066,,-3.534217187500188e-05,-35.34217187500189,-35.248109375001704,0.4106310312500028,0.3096857812500045,0.3096857812500045,-4.424082589285779,-7.138399155848267,-3.205295708362671,22.250436451131467,33.60783050992527,16.630382794567495,-91.83479760832508,-0.091834797608325,-11.495748779291809,-18.548759370061468,-8.32879438460665
264.0249999999999,0.598316952380954,-0.0341960000000009,0.4065949999999963,,-3.419600000000093e-05,-34.19600000000092,-34.19600000000092,0.4088090000000018,0.3069576666666702,0.3069576666666702,-4.385109523809573,-7.075514864680216,-3.1770593007026635,22.731899512134486,34.28764312567174,17.00186904764766,-88.85652953421389,-0.0888565295342138,-11.394479293283936,-18.385357806270036,-8.255423546169949
264.075,0.5972726349206318,-0.0335153968253974,0.4089456984127048,,-3.3515396825397405e-05,-33.5153968253974,-33.5153968253974,0.4074423333333346,0.3038011587301618,0.3038011587301618,-4.3400165532880255,-7.002755910431652,-3.144388955614604,22.929436854236968,34.566017637024764,17.15443169470589,-87.08801754201492,-0.0870880175420149,-11.27730755194187,-18.196297443447897,-8.170531351667373
264.12499999999994,0.6006885079365061,-0.0329003174603177,0.4021131587301624,,-3.290031746031778e-05,-32.90031746031779,-32.90031746031779,0.4060756666666674,0.298951843750005,0.298951843750005,-4.270740625000071,-6.890976978182747,-3.0941977959441265,22.97884884093179,34.635600954540955,17.19260711758486,-85.48976576493337,-0.0854897657649333,-11.097297651136849,-17.905845694861,-8.040112230670294
264.17499999999995,0.6003912656250007,-0.0322403281250003,0.4048067656249972,,-3.2240328125000345e-05,-32.240328125000346,-32.240328125000346,0.4026275781250021,0.291982063492065,0.291982063492065,-4.171172335600929,-6.730320349683675,-3.0220594928588747,22.911290569386487,34.54045859183382,17.1404133242997,-83.77481776324022,-0.0837748177632402,-10.838574623658026,-17.48838779174091,-7.852664597653492
264.2249999999999,0.6012904285714239,-0.0316651111111118,0.4003235873016088,,-3.166511111111183e-05,-31.665111111111827,-31.665111111111827,0.3961695238095371,0.2899328571428601,0.2899328571428601,-4.141897959183717,-6.683085204388082,-3.000849890370365,23.13456536429743,34.8547563979527,17.312947939000214,-82.28014623489872,-0.0822801462348987,-10.762506677327703,-17.365649720533437,-7.79755254741577
264.2749999999999,0.6040016874999984,-0.0311405625000008,0.3889356875000024,,-3.114056250000081e-05,-31.14056250000081,-31.14056250000081,0.3889356875000024,0.2879092656250029,0.2879092656250029,-4.112989508928614,-6.636440492691772,-2.979905405345945,23.33375943443559,35.134817306579315,17.46696682831238,-80.91713391897535,-0.0809171339189753,-10.687389571119938,-17.244445860360965,-7.743129391135759
264.325,0.6053462187499983,-0.0304679062500008,0.3869177187500025,,-3.0467906250000887e-05,-30.46790625000089,-30.46790625000089,0.3869177187500025,0.2855054285714321,0.2855054285714321,-4.078648979591887,-6.581030947168743,-2.955025320247063,23.61247859582881,35.52615240834224,17.682621968909118,-79.16927159751992,-0.0791692715975199,-10.598157489612472,-17.10046703481867,-7.6784797825147955
264.37499999999994,0.6055310476190475,-0.0300470952380956,0.3763432857142957,,-3.0047095238095617e-05,-30.047095238095626,-30.047095238095626,0.3769992857142952,0.2823902222222259,0.2823902222222259,-4.034146031746084,-6.50922401343188,-2.92278245297214,23.673703664754,35.612031772919224,17.730016958867786,-78.0758160440142,-0.0780758160440142,-10.482518891541934,-16.91388044783918,-7.594698366902389
264.42499999999995,0.6062414444444439,-0.029541777777778,0.3701945555555576,,-2.954177777777806e-05,-29.541777777778048,-29.541777777778048,0.373446666666667,0.2783456666666673,0.2783456666666673,-3.976366666666675,-6.41599515466076,-2.880920677749077,23.72665153500593,35.68627660403661,17.771011143324273,-76.76277487437852,-0.0767627748743785,-10.332382212993377,-16.671630101516893,-7.485922718684391
264.4749999999999,0.6073783333333317,-0.0289353333333341,0.3700033174603116,,-2.8935333333334167e-05,-28.93533333333417,-28.93533333333417,0.3721620000000025,0.2769790000000016,0.2769790000000016,-3.95684285714288,-6.384492861787404,-2.866775466484471,24.05947745280816,36.1524591118698,18.028838807700826,-75.18696048998895,-0.0751869604899889,-10.281650608198332,-16.589773030014474,-7.44916712205025
264.5249999999999,0.6082811718750011,-0.0282660156250005,0.3734406875000024,,-2.826601562500055e-05,-28.266015625000552,-28.266015625000552,0.3701179062500018,0.2751179375000024,0.2751179375000024,-3.930256250000034,-6.341594518423519,-2.847513181919244,24.41435620409056,36.64855499782906,18.30401944819544,-73.44777319561777,-0.0734477731956177,-10.212566690699129,-16.478303913331768,-7.3991150762739455
264.575,0.6070710156250012,-0.0276605468750006,0.3707500625000028,,-2.7660546875000616e-05,-27.660546875000616,-27.660546875000616,0.368100718750002,0.2731003750000025,0.2731003750000025,-3.901433928571465,-6.2950887783513165,-2.826631098161636,24.72236424483164,37.07831502621213,18.54308129568377,-71.87449410255391,-0.0718744941025539,-10.137673385772755,-16.35746116370503,-7.344854066444031
264.62499999999994,0.607676328124999,-0.0271760156250005,0.3686655312500022,,-2.7176015625000533e-05,-27.17601562500053,-27.17601562500053,0.367899,0.2709394920634955,0.2709394920634955,-3.8705641723356496,-6.245279436548192,-2.804265625731151,24.9339166993702,37.37305466497856,18.707400389465736,-70.6154648205946,-0.0706154648205946,-10.057459927863013,-16.22803417660101,-7.286738548208975
264.67499999999995,0.6085759365079356,-0.0266161428571434,0.3640869841269897,,-2.6616142857143413e-05,-26.616142857143416,-26.616142857143416,0.3640869841269897,0.2682069523809547,0.2682069523809547,-3.831527891156496,-6.182293144815849,-2.775983417610307,25.167954046996748,37.69870700204449,18.88929975096582,-69.16066451843948,-0.0691606645184394,-9.956026179135051,-16.064367569642144,-7.2132486996541
264.7249999999999,0.6101717142857099,-0.0260998571428577,0.3554788571428782,,-2.6099857142857707e-05,-26.0998571428577,-26.0998571428577,0.3564625714285881,0.2584094920635083,0.2584094920635083,-3.691564172335833,-5.956457195302055,-2.6745781887954503,24.782732809415485,37.16245811959426,18.589961248367548,-67.81912291066313,-0.0678191229106631,-9.59233772682758,-15.477544586899745,-6.949752480531665
264.7749999999999,0.6125080634920649,-0.0257236666666674,0.3440692539682507,,-2.57236666666675e-05,-25.72366666666749,-25.77152380952405,0.3469657460317493,0.2537365396825421,0.2537365396825421,-3.6248077097506015,-5.848743501773843,-2.6262124092894084,24.701847620830232,37.04971188813479,18.527150696149945,-66.84161150119756,-0.0668416115011975,-9.41887452676605,-15.197656149941368,-6.824076515064249
264.825,0.6112786984126994,-0.0250403333333338,0.3468017936507915,,-2.504033333333388e-05,-25.04033333333388,-25.56676190476207,0.3442332063492085,0.2522610000000008,0.2522610000000008,-3.603728571428584,-5.81473163599893,-2.6109403454804774,25.16213366254047,37.69061346510376,18.88477453739072,-65.06600533336888,-0.0650660053333688,-9.364101480887406,-15.10927808362536,-6.784392850633127
264.87499999999994,0.6137213333333321,-0.0253329999999998,0.3420743333333357,,-2.5332999999999813e-05,-25.332999999999814,-25.132000000000183,0.3420740000000008,0.2509337500000067,0.2509337500000067,-3.5847678571429515,-5.78413791535307,-2.597203102809103,24.792839301097747,37.176541949889504,18.59781035783377,-65.82648446280744,-0.0658264844628074,-9.3148330498162,-15.0297818898562,-6.748697339194724
264.92499999999995,0.6157433437499996,-0.0246757812500004,0.3402718281249996,,-2.4675781250000395e-05,-24.675781250000394,-24.541312500000178,0.3404331718750004,0.246225937500003,0.246225937500003,-3.517513392857185,-5.675620680108136,-2.548476515682211,24.952836746579408,37.39939718881935,18.722100985207977,-64.1187356831326,-0.0641187356831326,-9.140075818206777,-14.74780549149053,-6.622083833868312
264.9749999999999,0.616221952380954,-0.0237426190476185,0.33772871428573,,-2.374261904761859e-05,-23.742619047618582,-23.96838095238141,0.3364174761904901,0.2426550317460362,0.2426550317460362,-3.466500453514803,-5.593309666290062,-2.5115170891242404,25.48043095161831,38.13282832009461,19.132353668337664,-61.693962177572025,-0.061693962177572,-9.007521345423314,-14.533924598101928,-6.526046683981897
265.0249999999999,0.6151557936507908,-0.0240245238095249,0.3264423650793684,,-2.4024523809524946e-05,-24.02452380952494,-23.62088888888936,0.3264423650793684,0.2405101587301607,0.2405101587301607,-3.4358594104308664,-5.5438693604932405,-2.489317321847168,25.024118439352183,37.498617720726365,18.77749292916838,-62.42647705656861,-0.0624264770565686,-8.927902186757187,-14.405456531889046,-6.468361741979679
265.075,0.6180256349206307,-0.0228626190476207,0.323026492063497,,-2.286261904762075e-05,-22.862619047620743,-23.143111111111807,0.323026492063497,0.2386520000000044,0.2386520000000044,-3.4093142857143484,-5.501037950354744,-2.470085091748691,25.954041847300573,38.78934194379372,19.501156119452283,-59.407327893155305,-0.0594073278931553,-8.858926059187805,-14.294161337715364,-6.418387791173911
265.12499999999994,0.6191899999999991,-0.0228738095238091,0.318544619047625,,-2.287380952380909e-05,-22.873809523809093,-22.771190476190903,0.318544619047625,0.2359230156250034,0.2359230156250034,-3.370328794642905,-5.438133610090237,-2.441839681610477,25.684430966996235,38.41582744335821,19.29114803097941,-59.43640576419087,-0.0594364057641908,-8.75762428591621,-14.13070767738833,-6.344993560265263
265.17499999999995,0.6199443174603169,-0.0223628253968264,0.3148280793650816,,-2.236282539682648e-05,-22.36282539682648,-22.25166666666724,0.3148280793650816,0.2332331718750037,0.2332331718750037,-3.3319024553571954,-5.3761314791662445,-2.4139993829915363,25.93452224537988,38.76231902447012,19.48594627797394,-58.10864005560671,-0.0581086400556067,-8.657775439512179,-13.96959836116328,-6.272651990594098
265.2249999999999,0.6202361562500021,-0.0214718749999995,0.3121066406250045,,-2.1471874999999544e-05,-21.471874999999542,-21.676125000000454,0.3121066406250045,0.2288885937500089,0.2288885937500089,-3.269837053571555,-5.275986962699267,-2.36903232779616,26.43177680260492,39.44978458507739,19.873675906907668,-55.79355173389744,-0.0557935517338974,-8.496501717240028,-13.709378037583408,-6.155807433685848
265.2749999999999,0.6190252187500022,-0.0217406249999995,0.3094167968750048,,-2.174062499999952e-05,-21.74062499999952,-21.40737500000048,0.3094167968750048,0.224878428571433,0.224878428571433,-3.2125489795919,-5.183550817875268,-2.3275264982910646,25.74862005305909,38.50480588849774,19.341132188372463,-56.491884647463856,-0.0564918846474638,-8.347641633091843,-13.469187517271608,-6.047956691924782
265.325,0.6219472222222181,-0.0213446666666672,0.3066843333333371,,-2.1344666666667235e-05,-21.34466666666724,-21.268222222222413,0.3066843333333371,0.2210798888888943,0.2210798888888943,-3.1582841269842032,-5.095992737701739,-2.2882110253838426,25.778806426877328,38.5466387941875,19.36464154048817,-55.46300748814532,-0.0554630074881453,-8.206637232623793,-13.241672394540936,-5.945797477995314
265.37499999999994,0.6223952857142863,-0.020885428571429,0.3034595714285748,,-2.0885428571429034e-05,-20.88542857142904,-20.88542857142904,0.3034595714285748,0.2163392031250043,0.2163392031250043,-3.0905600446429182,-4.986717758661691,-2.2391441948940507,25.780459726871964,38.548929764376496,19.36592920025726,-54.2697011548675,-0.0542697011548675,-8.030659722893539,-12.95772703828809,-5.8182998679658855
265.42499999999995,0.6224712343749994,-0.0204106562500003,0.2982120781250059,,-2.0410656250000365e-05,-20.41065625000037,-20.41065625000037,0.2982120781250059,0.2136493593750022,0.2136493593750022,-3.052133705357173,-4.924715627737644,-2.211303896275085,26.016801166139604,38.87620557932249,19.550064468123995,-53.03602994182934,-0.0530360299418293,-7.9308108764894145,-12.796617722062898,-5.745958298294656
265.4749999999999,0.6235511428571384,-0.0199511428571436,0.2914081428571508,,-1.995114285714365e-05,-19.95114285714365,-19.95114285714365,0.2917771428571468,0.21295,0.21295,-3.042142857142857,-4.908595073697354,-2.2040654186341366,26.4611408299308,39.49032035134808,19.89658947186548,-51.8420082619914,-0.0518420082619913,-7.904850176424284,-12.75472929984425,-5.727149490180091
265.5249999999999,0.6258741587301552,-0.019540825396826,0.2873089365079428,,-1.9540825396826028e-05,-19.54082539682604,-19.54082539682604,0.2897279365079396,0.212331156250002,0.212331156250002,-3.033302232142886,-4.894330441705675,-2.197660290158399,26.874147980365905,40.05974403476342,20.219074334825567,-50.77581965715122,-0.0507758196571512,-7.881878271628086,-12.717663394654656,-5.710506096579237
265.575,0.6255647812500009,-0.0191989375000005,0.2845063437500043,,-1.919893750000054e-05,-19.198937500000547,-19.198937500000547,0.2877074687500032,0.2108591428571449,0.2108591428571449,-3.012273469387784,-4.8603998585237305,-2.182424723992807,27.123901290562905,40.40343909805711,20.41427202934501,-49.887441718162336,-0.0498874417181623,-7.827236124043085,-12.629496536933887,-5.670917269378297
265.62499999999994,0.6258956984126973,-0.0182033333333352,0.2865988253968189,,-1.8203333333335213e-05,-18.203333333335213,-18.247015873017656,0.2852321746031783,0.2088099365079395,0.2088099365079395,-2.982999092970564,-4.813164713228125,-2.1612151215042927,28.15965531879181,41.82360586298482,21.225269259438885,-47.30041601224111,-0.0473004160122411,-7.751168177712745,-12.506758465726383,-5.6158052191405625
265.67499999999995,0.6275464126984098,-0.0172522539682542,0.285669603174613,,-1.7252253968254227e-05,-17.252253968254227,-17.416063492063557,0.2819803015873055,0.2061313333333364,0.2061313333333364,-2.9447333333333767,-4.7514216827174565,-2.133491164578318,29.160124620189293,43.18752701217564,22.010927616756334,-44.82908569019474,-0.0448290856901947,-7.651736589183362,-12.346322408465216,-5.543765957314673
265.7249999999999,0.6300936190476204,-0.0170529523809518,0.2761590952381021,,-1.7052952380951807e-05,-17.052952380951808,-17.32323809523855,0.2782090000000022,0.2038495238095276,0.2038495238095276,-2.9121360544218224,-4.69882492766846,-2.109874083275961,29.172283046461988,43.20405510777557,22.02048938046348,-44.31121086921121,-0.0443112108692112,-7.5670342533446835,-12.209652472846583,-5.482398198446538
265.7749999999999,0.6292737777777788,-0.0173942222222217,0.2720598888888941,,-1.739422222222179e-05,-17.394222222221796,-17.050222222222573,0.2768423333333351,0.2020733333333352,0.2020733333333352,-2.886761904761932,-4.65788292334169,-2.0914902372769806,28.46767086535128,42.24433805838967,21.466910605646696,-45.197982822946805,-0.0451979828229468,-7.501100843628355,-12.103266801520943,-5.434628729650164
265.825,0.6297374843749991,-0.0157650000000025,0.276113203124993,,-1.5765000000002527e-05,-15.76500000000253,-16.606859375000614,0.2749162187500026,0.2000506718750065,0.2000506718750065,-2.8578667410715224,-4.611259649943663,-2.070555378512452,30.69201730116336,45.26110021331456,23.218288800882288,-40.96453351582258,-0.0409645335158225,-7.426018261868712,-11.98211864765285,-5.380230586706404
265.87499999999994,0.6304101406249991,-0.0156089218749983,0.2764227500000047,,-1.5608921874998394e-05,-15.608921874998398,-16.253125000000374,0.2728985781250028,0.1939983281250072,0.1939983281250072,-2.7714046875001026,-4.4717503533220615,-2.007912685105267,30.156207269511928,44.53785513231374,22.79538560976816,-40.55897261618304,-0.040558972616183,-7.201351107325566,-11.619610987822623,-5.217456802145691
265.92499999999995,0.6311679047619034,-0.0163270952380956,0.2726342380952445,,-1.632709523809561e-05,-16.32709523809561,-15.941904761905317,0.2706662380952418,0.1908003333333356,0.1908003333333356,-2.72571904761908,-4.398035108052709,-1.9748129446530696,28.61224600990053,42.4415676485245,21.58040489476963,-42.4251087914296,-0.0424251087914295,-7.082639345441795,-11.428065752461826,-5.131448846096287
265.9749999999999,0.632129714285712,-0.0160485873015881,0.2676330634920847,,-1.6048587301588153e-05,-16.048587301588153,-15.548,0.2676330634920847,0.1888874761904783,0.1888874761904783,-2.698392517006833,-4.35394287443864,-1.9550145775276453,28.787490498392906,42.68042087794164,21.71803831982605,-41.7014203867686,-0.0417014203867686,-7.011632775246022,-11.31349437398604,-5.080003817636543
266.0249999999999,0.6332225714285696,-0.0156382698412705,0.2573846507936678,,-1.5638269841270522e-05,-15.638269841270526,-15.548,0.2573846507936678,0.1877536666666674,0.1877536666666674,-2.682195238095249,-4.327808045403236,-1.9432794736875445,29.28086406623148,43.35160936431893,22.1058956622695,-40.6352317819284,-0.0406352317819284,-6.969544987435136,-11.24558437842937,-5.049510759941054
266.075,0.6343160476190463,-0.0152818095238099,0.2535316190476216,,-1.528180952380995e-05,-15.281809523809953,-15.281809523809953,0.2535316190476216,0.1866877301587346,0.1866877301587346,-2.6669675736962084,-4.303237720483239,-1.9322468660538528,29.71754074618,43.94411375992104,22.44964025087804,-39.70898816494952,-0.0397089881649495,-6.929976692564087,-11.181739665541343,-5.020843102143577
266.12499999999994,0.6360485555555525,-0.0149050476190481,0.2497057460317531,,-1.4905047619048152e-05,-14.905047619048151,-14.905047619048151,0.2521926666666676,0.1812218571428642,0.1812218571428642,-2.588883673469489,-4.177246843004223,-1.875674235403817,29.59750590282453,43.78138961550165,22.355107863327056,-38.72999192802611,-0.0387299919280261,-6.727079734246099,-10.854358915577745,-4.873842060320471
266.17499999999995,0.6376272500000008,-0.0145144531250004,0.2468850312499931,,-1.4514453125000492e-05,-14.514453125000491,-14.514453125000491,0.2504629687500068,0.179135484375001,0.179135484375001,-2.5590783482143,-4.129154994728902,-1.8540799547368647,29.977141544841142,44.29566388878629,22.654198097104192,-37.715052426439776,-0.0377150524264397,-6.649632144942833,-10.729394746182756,-4.817730443819912
266.2249999999999,0.6370897500000009,-0.0141777343750006,0.2515928437499915,,-1.4177734375000616e-05,-14.177734375000613,-14.177734375000613,0.2457551562500085,0.1777790000000018,0.1777790000000018,-2.5397000000000256,-4.097887408343982,-1.8400401317650248,30.38384889726752,44.84539521471793,22.97497859003851,-36.84010624694256,-0.0368401062469425,-6.599278513803931,-10.648147547297649,-4.781248693189652
266.2749999999999,0.6377486666666656,-0.0137696666666672,0.2423140000000133,,-1.3769666666667235e-05,-13.769666666667234,-13.769666666667234,0.2423134444444492,0.176795,0.176795,-2.525642857142857,-4.075205757475107,-1.829855579654483,30.998402987712307,45.67368889633256,23.460405399094235,-35.779763505759874,-0.0357797635057598,-6.562751758351404,-10.589210455815756,-4.754784663613004
266.325,0.6386285714285699,-0.0134578571428575,0.2357005714285803,,-1.3457857142857588e-05,-13.457857142857588,-13.457857142857588,0.2403735714285736,0.176795,0.176795,-2.525642857142857,-4.075205757475107,-1.829855579654483,31.603126438424464,46.48595377363048,23.93890587648094,-34.969542656495626,-0.0349695426564956,-6.562751758351404,-10.589210455815756,-4.754784663613004
266.37499999999994,0.6395221269841256,-0.0131530158730164,0.2358916031745916,,-1.3153015873016452e-05,-13.153015873016452,-13.153015873016452,0.2383786666666713,0.1726957936507966,0.1726957936507966,-2.4670827664399515,-3.980717172869477,-1.7874281602690656,31.58856833602952,46.46643159676528,23.92737667350301,-34.1774284531711,-0.0341774284531711,-6.410586404828511,-10.343686777354648,-4.644539218424072
266.42499999999995,0.6407697187499959,-0.0126378125000016,0.2405499687500056,,-1.2637812500001678e-05,-12.637812500001678,-12.75890625000084,0.2356540312500037,0.17163,0.17163,-2.4518571428571425,-3.956150140871928,-1.7763970312288184,32.497161314826826,47.681801224829705,24.647859147322563,-32.838699252960176,-0.0328386992529601,-6.371023412912419,-10.27985062095454,-4.615875402674849
266.4749999999999,0.6437283124999922,-0.0114268750000031,0.2365148125000106,,-1.1426875000003184e-05,-11.426875000003186,-12.153437500001592,0.2329641875000071,0.1706617500000025,0.1706617500000025,-2.4380250000000365,-3.933831534719804,-1.7663754940530174,35.16830269240268,51.21940876648283,26.776956821198866,-29.692141066836065,-0.029692141066836,-6.335081308271413,-10.221856882309124,-4.589834958937576
266.5249999999999,0.6447074687499984,-0.0118870312499988,0.2262926562500206,,-1.1887031249998837e-05,-11.88703124999884,-11.547968750001164,0.228417812500009,0.169048,0.169048,-2.4149714285714285,-3.896633857799438,-1.7496729320932778,33.77109462005564,49.375526294893554,25.66122882376475,-30.887833177553425,-0.0308878331775534,-6.275177800536147,-10.125200651233015,-4.546434219375271
266.575,0.6444733015873026,-0.0113618888888904,0.224605158730154,,-1.1361888888890482e-05,-11.361888888890483,-11.242634920635108,0.224536841269846,0.169048,0.169048,-2.4149714285714285,-3.896633857799438,-1.7496729320932778,35.05837139846004,51.07485072425831,26.689008616701933,-29.52327803310699,-0.0295232780331069,-6.275177800536147,-10.125200651233015,-4.546434219375271
266.62499999999994,0.6448996190476158,-0.0107976190476185,0.2236076031746138,,-1.0797619047618515e-05,-10.797619047618516,-11.080190476190742,0.2206016349206411,0.1665333333333364,0.1665333333333364,-2.3790476190476624,-3.8386696389124886,-1.723645743366416,36.110006866396425,52.4541394492309,27.531495773612384,-28.057052164109237,-0.0280570521641092,-6.181831647713304,-9.974583639668632,-4.478803921568484
266.67499999999995,0.6471608437499987,-0.0111338125000003,0.2159087812500066,,-1.113381250000033e-05,-11.13381250000033,-10.875812500000327,0.2160702187500044,0.1633847500000015,0.1633847500000015,-2.3340678571428786,-3.766093350398128,-1.6910574191462182,34.66125025241877,50.551908021585454,26.37153327569583,-28.93063338503487,-0.0289306333850348,-6.064954073080767,-9.785997924267422,-4.394124854030103
266.7249999999999,0.6479678749999984,-0.0109322500000004,0.2118736250000081,,-1.0932250000000403e-05,-10.9322500000004,-10.6742500000004,0.2133803750000053,0.1561890000000155,0.1561890000000155,-2.2312714285716497,-3.6002280158055524,-1.6165802942995136,33.90082875131831,49.5473382019204,25.76463712372964,-28.40688369986019,-0.0284068836998601,-5.797842893663559,-9.355005468953143,-4.200599914166833
266.7749999999999,0.6492270624999973,-0.0100527812500019,0.2123580624999974,,-1.0052781250001974e-05,-10.05278125000197,-10.35915625000066,0.21295,0.144084,0.144084,-2.058342857142857,-3.321202219293776,-1.491291673061662,33.990946487429014,49.666611700525245,25.836490864194825,-26.12162984096876,-0.0261216298409687,-5.348496984362134,-8.62997143197351,-3.8750439405640207
266.825,0.6493670625000012,-0.0098723749999992,0.2095602500000094,,-9.872374999999264e-06,-9.872374999999264,-10.022875000000523,0.2121966250000021,0.144084,0.144084,-2.058342857142857,-3.321202219293776,-1.491291673061662,34.5049289035138,50.34574269118104,26.24666344001388,-25.652853572354832,-0.0256528535723548,-5.348496984362134,-8.62997143197351,-3.8750439405640207
266.87499999999994,0.6490537777777766,-0.0101154444444448,0.2074975555555462,,-1.0115444444444832e-05,-10.115444444444831,-9.742777777777931,0.2106542222222246,0.1435189687500005,0.1435189687500005,-2.0502709821428646,-3.30817799008395,-1.485443512279453,33.70571988988132,49.2889010581007,25.609134711424176,-26.28445689640565,-0.0262844568964056,-5.327522636504686,-8.596128648974235,-3.859847798580596
266.92499999999995,0.6500073968253955,-0.0097741746031751,0.2154226984127072,,-9.774174603175153e-06,-9.774174603175153,-9.604904761905091,0.2085913333333377,0.143223,0.143223,-2.0460428571428566,-3.3013557747835462,-1.4823801899649538,34.61937758779288,50.49670153875535,26.338079762527983,-25.397684942670864,-0.0253976849426708,-5.31653607334123,-8.578401476926945,-3.851887914684494
266.9749999999999,0.6508272380952361,-0.0094329047619055,0.2099576190476317,,-9.432904761905557e-06,-9.432904761905556,-9.400142857143337,0.2058580000000064,0.1438377619047591,0.1438377619047591,-2.054825170067987,-3.3155263183721697,-1.4887430707114822,35.77425970554613,52.01465650940226,27.262242722483943,-24.510912988936287,-0.0245109129889362,-5.33935645724024,-8.615222898289046,-3.868421529755747
267.0249999999999,0.651543333333332,-0.0084679523809546,0.205011269841279,,-8.467952380954604e-06,-8.467952380954603,-8.987285714286633,0.2036446031746071,0.145805,0.145805,-2.082928571428571,-3.360872057856035,-1.5091042891004942,39.483500587846,56.825123667047386,30.25149278002769,-22.003534355848323,-0.0220035343558483,-5.412381685717504,-8.733051446648465,-3.921329097984072
267.075,0.6522266666666657,-0.0082286666666656,0.1988624603174716,,-8.228666666665641e-06,-8.228666666665644,-8.645619047619356,0.2019366666666687,0.145805,0.145805,-2.082928571428571,-3.360872057856035,-1.5091042891004942,40.39973492624284,57.998374874833424,30.99486106123478,-21.38176285804648,-0.0213817628580464,-5.412381685717504,-8.733051446648465,-3.921329097984072
267.12499999999994,0.6530364374999986,-0.0086996250000002,0.1925052500000032,,-8.699625000000246e-06,-8.699625000000244,-8.409187500000408,0.1994454375000073,0.1426076190476223,0.1426076190476223,-2.0372517006803195,-3.2871709618636684,-1.476010901979879,37.948683913845954,54.8465323397817,29.010686235199422,-22.605523621157047,-0.022605523621157,-5.293692709969687,-8.541542977448866,-3.835337650736732
267.17499999999995,0.6542465937499984,-0.0084980625000002,0.1898146250000035,,-8.498062500000268e-06,-8.498062500000268,-8.072468750000443,0.1933930937500079,0.14064,0.14064,-2.0091428571428573,-3.2418164412528574,-1.4556457406748298,38.243144372865615,55.2274253844533,29.248310388010783,-22.08177393598225,-0.0220817739359822,-5.220653340278523,-8.423691611787254,-3.782419837045917
267.2249999999999,0.6554759523809498,-0.0081616190476197,0.1982334761904579,,-8.161619047619752e-06,-8.161619047619753,-8.059000000000001,0.1905270000000056,0.1401481904761927,0.1401481904761927,-2.0021170068027527,-3.230480006381958,-1.450555436077607,39.39726486564121,56.7143946180346,30.181629318897787,-21.207543103047367,-0.0212075431030473,-5.202397033159315,-8.394234474697573,-3.7691929449889146
267.2749999999999,0.6579488888888839,-0.0072940000000017,0.1932463333333512,,-7.294000000001795e-06,-7.2940000000017955,-7.2940000000017955,0.1887508888888911,0.1380989841269854,0.1380989841269854,-1.972842630385507,-3.183244861086312,-1.4293458335890736,42.57852882741904,60.76492252097118,32.77058736076039,-18.953080080205236,-0.0189530800802052,-5.126329086828907,-8.271496403489966,-3.714080894751131
267.325,0.6599326666666658,-0.0065618730158733,0.1874256666666658,,-6.561873015873351e-06,-6.561873015873351,-6.561873015873351,0.1876853333333341,0.1327014444444506,0.1327014444444506,-1.8957349206350087,-3.058829098251016,-1.3734804635022906,44.82910380491448,63.58847955099412,34.616743087047894,-17.05068614559293,-0.0170506861455929,-4.925968708750752,-7.948208507101618,-3.56891763275979
267.37499999999994,0.6606651428571421,-0.0062887142857145,0.1861412857142957,,-6.288714285714552e-06,-6.288714285714552,-6.337999999999999,0.1861411428571482,0.1316553124999995,0.1316553124999995,-1.8807901785714207,-3.034715277593723,-1.3626528361621013,46.04416796131356,65.09869049768207,35.618545403893336,-16.34089737574023,-0.0163408973757402,-4.887135572870697,-7.885549996825052,-3.540782605606352
267.42499999999995,0.6616214920634906,-0.0060149047619051,0.175892873015888,,-6.014904761905161e-06,-6.0149047619051625,-6.337999999999999,0.1806752698412778,0.1317313333333334,0.1317313333333334,-1.8818761904761911,-3.0364675926348177,-1.3634396635387014,47.66185618732891,67.09408195126983,36.9578752338247,-15.629417552394884,-0.0156294175523948,-4.889957518387446,-7.890103296427411,-3.5428271356691425
267.4749999999999,0.6605846562500023,-0.0058075625000003,0.1787853437499922,,-5.807562500000386e-06,-5.807562500000388,-6.090031250000516,0.1790010312500025,0.131171,0.131171,-1.8738714285714289,-3.0235516525567303,-1.3576401269202083,48.789625634906216,68.47497609757967,37.89537289062498,-15.090649456166323,-0.0150906494561663,-4.86915756042146,-7.85654189711139,-3.5277573410491323
267.5249999999999,0.6618104603174567,-0.0061723333333323,0.1749910158730271,,-6.172333333332395e-06,-6.172333333332396,-5.861952380952662,0.1776423333333352,0.131171,0.131171,-1.8738714285714289,-3.0235516525567303,-1.3576401269202083,46.57777135982428,65.75879661818956,36.05962581638805,-16.038487516909818,-0.0160384875169098,-4.86915756042146,-7.85654189711139,-3.5277573410491323
267.575,0.6631643906250008,-0.0061613750000013,0.1724637968749922,,-6.16137500000132e-06,-6.161375000001321,-5.735,0.176795,0.1207181428571504,0.1207181428571504,-1.7245448979592914,-2.782608505914544,-1.2494514396486534,43.73731714939885,62.22302409377273,33.71962492506213,-16.010012857029178,-0.0160100128570291,-4.481140328067421,-7.230463647442502,-3.2466346575243783
267.62499999999994,0.6630236031745975,-0.0051183492063493,0.178380333333335,,-5.118349206349371e-06,-5.1183492063493725,-5.687142857143437,0.1763850793650843,0.1165369999999999,0.1165369999999999,-1.6648142857142856,-2.686231247257425,-1.2061759647399222,49.08666251851746,68.8373004346701,38.142814902646,-13.299764516913996,-0.0132997645169139,-4.325933435125413,-6.980032347574312,-3.134185584114193
267.67499999999995,0.6676696349206312,-0.0049818412698413,0.1770136666666677,,-4.981841269841378e-06,-4.981841269841379,-5.208571428571809,0.1722858730158762,0.1165369999999999,0.1165369999999999,-1.6648142857142856,-2.686231247257425,-1.2061759647399222,50.0947964521115,70.06275022223588,38.98424710258698,-12.945055735419762,-0.0129450557354197,-4.325933435125413,-6.980032347574312,-3.134185584114193
267.7249999999999,0.6661176666666708,-0.0055339999999989,0.1733516666666729,,-5.533999999998964e-06,-5.533999999998965,-5.017333333333541,0.17163,0.1163730000000023,0.1163730000000023,-1.6624714285714612,-2.682450972112672,-1.2044785393881918,46.20240474995424,65.29463831081021,35.749272846915844,-14.379811511353212,-0.0143798115113532,-4.319845642550089,-6.970209498994151,-3.1297749125181538
267.7749999999999,0.6653596874999991,-0.0051191093750016,0.1704600312500028,,-5.119109375001698e-06,-5.119109375001698,-4.648250000000753,0.1704600312500028,0.115006333333335,0.115006333333335,-1.6429476190476435,-2.6509486792392782,-1.1903333281235695,48.593131365010656,68.23497741544836,37.731805616808586,-13.301739775666666,-0.0133017397756666,-4.269114037754983,-6.888352427491633,-3.093019315883969
267.825,0.6661126562499986,-0.0042518437500001,0.168240812500004,,-4.251843750000102e-06,-4.2518437500001,-4.271999999999999,0.169048,0.114815,0.114815,-1.6402142857142856,-2.646538358236965,-1.1883529985465058,55.675428713438215,76.72924800952521,43.68786841630256,-11.048195103133011,-0.011048195103133,-4.262011613083607,-6.876892437481182,-3.0878735323551405
267.87499999999994,0.6670551269841254,-0.0041805238095242,0.1656586666666623,,-4.1805238095242485e-06,-4.1805238095242485,-4.270634920635029,0.1689933333333377,0.1132301269841283,0.1132301269841283,-1.6175732426304044,-2.6100063090322525,-1.1719493178364369,55.79669426296657,76.87194559081273,43.79094635134869,-10.86287394284319,-0.0108628739428431,-4.203180038821464,-6.78196580544516,-3.0452494201933664
267.92499999999995,0.6680114761904751,-0.0039067142857146,0.1683919999999967,,-3.906714285714612e-06,-3.906714285714612,-4.202380952381033,0.1662600000000032,0.1102789206349229,0.1102789206349229,-1.5754131519274708,-2.541979650440218,-1.1414038759132763,57.47451768852246,78.83703818500423,45.22096509504853,-10.151394119497205,-0.0101513941194972,-4.09362923332637,-6.605202067046024,-2.9658786761770823
267.9749999999999,0.6690585937499982,-0.0044032812499987,0.1644476250000099,,-4.403281249998792e-06,-4.403281249998791,-3.9811562500004407,0.1630485000000055,0.107068,0.107068,-1.5295428571428569,-2.467966458561297,-1.1081703509853005,51.56204969237727,71.83459433391536,40.2133750312688,-11.441697579774164,-0.0114416975797741,-3.97443765526835,-6.412882632898445,-2.8795230881174074
268.0249999999999,0.6710384999999963,-0.0043038750000012,0.1548440000000172,,-4.30387500000129e-06,-4.30387500000129,-3.841,0.1548440000000172,0.107068,0.107068,-1.5295428571428569,-2.467966458561297,-1.1081703509853005,52.44070953256456,72.88907968867765,40.95199796444005,-11.183395603262635,-0.0111833956032626,-3.97443765526835,-6.412882632898445,-2.8795230881174074
268.075,0.6735699682539673,-0.0034423968253971,0.1436740000000026,,-3.4423968253971755e-06,-3.442396825397175,-3.786396825397176,0.144084,0.1049366190476212,0.1049366190476212,-1.4990945578231607,-2.4188371510101416,-1.0861102286510742,60.67376998424356,82.53678869488792,47.96769512283957,-8.94488931993157,-0.0089448893199315,-3.895319331260656,-6.285222679470717,-2.8222010062446885
268.12499999999994,0.6743898095238088,-0.0031693809523811,0.1416240000000017,,-3.169380952381189e-06,-3.169380952381189,-3.5133809523811887,0.144084,0.1032806000000006,0.1032806000000006,-1.475437142857151,-2.3806651531745007,-1.0689701755143748,63.53045964791186,85.78902257375537,50.44273790714185,-8.235471756943106,-0.0082354717569431,-3.833846767462834,-6.186034726111772,-2.7776634685865096
268.17499999999995,0.6748179374999996,-0.0038477187499993,0.1427655937499987,,-3.847718749999304e-06,-3.847718749999304,-3.244375000000253,0.1434517031250006,0.10201250793651,0.10201250793651,-1.457321541950143,-2.351435050071216,-1.0558452266306746,54.94101691033981,75.86309763905085,43.06440098111309,-9.998097284730743,-0.0099980972847307,-3.786774319602747,-6.110081821687714,-2.7435589707470105
268.2249999999999,0.6745040000000012,-0.0032876190476213,0.149084952380936,,-3.2876190476213108e-06,-3.2876190476213107,-3.153,0.143223,0.0985966349206394,0.0985966349206394,-1.4085233560091353,-2.2726976119022657,-1.02049041287756,59.98639883323165,81.74705690582006,47.375324245330994,-8.54270730501226,-0.0085427073050122,-3.659974768477378,-5.905486678977822,-2.651691323875149
268.2749999999999,0.6753511428571384,-0.0025773015873014,0.1500413015873171,,-2.57730158730149e-06,-2.5773015873014904,-2.988873015873601,0.1440426825396796,0.09846,0.09846,-1.4065714285714286,-2.2695481143754006,-1.019076220327387,70.61326618430031,93.65044323904628,56.67236730054637,-6.696984285022372,-0.0066969842850223,-3.654902786432191,-5.897302873269148,-2.648016618000149
268.325,0.6779010000000012,-0.0027221111111104,0.1419791111111014,,-2.72211111111049e-06,-2.7221111111104896,-2.636,0.145805,0.097025000000001,0.097025000000001,-1.3860714285714433,-2.2364707068583747,-1.0042237484995509,67.47857064203173,90.20606249770336,53.89873891283312,-7.0732643098547925,-0.0070732643098547,-3.601634601397391,-5.811352948191602,-2.6094232415343
268.37499999999994,0.6768081428571436,-0.0033371904761901,0.1515441904761847,,-3.33719047619011e-06,-3.3371904761901097,-2.636,0.145805,0.0952760158730165,0.0952760158730165,-1.361085941043093,-2.1961558213467947,-0.9861214924205346,57.9397983503334,79.37894009360606,45.61879871636644,-8.67151608693636,-0.0086715160869363,-3.5367111100390587,-5.706596812528716,-2.562385469516492
268.42499999999995,0.6806446825396781,-0.0024485873015883,0.147882031746037,,-2.4485873015883674e-06,-2.4485873015883666,-2.8161904761902763,0.1421976984127024,0.0941559999999999,0.0941559999999999,-1.3450857142857142,-2.170338942282452,-0.9745291549984304,70.91205323481469,93.97590815235156,56.93812450483424,-6.36252690024219,-0.0063625269002421,-3.49513535201411,-5.639512993454499,-2.53226338294152
268.4749999999999,0.6806069843750051,-0.0025333593749985,0.1387166562500207,,-2.5333593749985383e-06,-2.533359374998537,-2.894,0.14064,0.0941559999999999,0.0941559999999999,-1.3450857142857142,-2.170338942282452,-0.9745291549984304,69.36211204856548,92.28223393106698,55.56215065928979,-6.582802729129988,-0.0065828027291299,-3.49513535201411,-5.639512993454499,-2.53226338294152
268.5249999999999,0.6790217460317449,-0.0030195873015874,0.1337261269841183,,-3.0195873015874595e-06,-3.0195873015874595,-2.8011746031749185,0.1399432698412722,0.0929260000000009,0.0929260000000009,-1.3275142857142983,-2.14198687869643,-0.9617984648602852,61.07583450969156,82.99742690431002,48.31475879406768,-7.846240737063869,-0.0078462407370638,-3.449476907698568,-5.565841629102317,-2.499183345970792
268.575,0.6800055238095215,-0.0028284126984133,0.1398748571428649,,-2.8284126984133635e-06,-2.828412698413364,-2.5500000000000003,0.1376207301587345,0.092434,0.092434,-1.3204857142857145,-2.130646053261992,-0.9567061888050142,63.654762442190936,85.92945395301801,50.55091886469553,-7.349483462144868,-0.0073494834621448,-3.431213529972305,-5.536373083361369,-2.485951331182468
268.62499999999994,0.6828745714285677,-0.0020085714285724,0.1303105714285838,,-2.008571428572493e-06,-2.0085714285724943,-2.5500000000000003,0.1321548571428642,0.0921743333333339,0.0921743333333339,-1.3167761904761996,-2.124660617616065,-0.954018598664744,79.19630314336277,102.80867823887657,64.40436171685985,-5.219168512823875,-0.0052191685128238,-3.4215745250612626,-5.5208202397759365,-2.478967767821993
268.67499999999995,0.6826190468750006,-0.0023023906249995,0.1346550781249944,,-2.3023906249995985e-06,-2.3023906249995987,-2.274531250000251,0.1317225781249995,0.091163095238097,0.091163095238097,-1.3023299319728154,-2.101351116171524,-0.9435521280579484,72.25691486424876,95.434802478344,58.137324028229415,-5.982642430973462,-0.0059826424309734,-3.384036672816414,-5.46025171118971,-2.45177118767836
268.7249999999999,0.6827024285714273,-0.0019230000000015,0.1351064285714356,,-1.9230000000015086e-06,-1.9230000000015088,-2.0458571428573213,0.1316630000000009,0.0877472222222265,0.0877472222222265,-1.2535317460318076,-2.0226136780025743,-0.9081973143048336,78.92455333381456,102.52466881277276,64.15641253370903,-4.996815601076816,-0.0049968156010768,-3.257237121691046,-5.255656568479819,-2.3599035408064983
268.7749999999999,0.6836924374999989,-0.0013129687499991,0.1313593437499993,,-1.3129687499991683e-06,-1.3129687499991685,-1.947,0.131171,0.087269,0.087269,-1.2467,-2.011590436658814,-0.9032476403793496,97.41104195614412,121.01396448176745,81.51258553097149,-3.4116810887764024,-0.0034116810887764,-3.2394851845333217,-5.227013248500155,-2.3470420702443127
268.825,0.6847689999999987,-0.002119999999999,0.1320319999999992,,-2.119999999999083e-06,-2.1199999999990826,-1.947,0.131171,0.0892502063492026,0.0892502063492026,-1.2750029478457512,-2.057258150796752,-0.923753432356132,75.11056499406753,98.49801360276528,60.69830903755855,-5.508709867015056,-0.005508709867015,-3.3130289241859487,-5.345678431271755,-2.40032530542993
268.87499999999994,0.6855888412698407,-0.0019826984126985,0.1197343809523898,,-1.982698412698512e-06,-1.982698412698512,-1.2644603174608102,0.1195567142857226,0.091573,0.091573,-1.3081857142857145,-2.1107996087517624,-0.9477947057083062,79.5036023030406,103.12938214167905,64.68499787664275,-5.15193882516609,-0.005151938825166,-3.3992526189514023,-5.484803128314804,-2.462795305302942
268.92499999999995,0.6879250952380944,-0.0012393015873018,0.1165369999999999,,-1.239301587301881e-06,-1.239301587301881,-1.3395396825395778,0.1165369999999999,0.0910887812500024,0.0910887812500024,-1.3012683035714634,-2.099638144695271,-0.9427829667934252,102.43908724936834,125.76675910465713,86.41122224379649,-3.2202607934812484,-0.0032202607934812,-3.381278086566588,-5.455800643796712,-2.4497725620900552
