Repository: DunklesArchipel/ORR_on_Ru0001

This project contains the evaluated data files for the article "Impact of the potential dependent surface adlayer composition on the ORR activity and H2O2 formation on Ru(0001) in acid electrolytes".

The subfolders contain the final figures found in the submitted manuscript (and supporting information).

Among the final PNG, also the SVG files are included which are based on the raw PNG obtained from the data evaluation. The CSV contain the data for the individual traces in the figures, where ***r*** and ***b*** refer to the red and blue curves, respectively.

File: data/SI/figure_S8/figure_S8_ORR_HClO4_Ru_poly_b.csv (part 8 of 10)
t,E,current1_mA,coll_current,potential2,current1,current1_muA,cur1muA_filt,coll_cur_filt,coll_cur_norm,coll_cur_norm_filt,cur_H2O2,cur_H2O2_min,cur_H2O2_max,yield,yield_min,yield_max,j,current1_mA_geo,cur_H2O2_uAcm,cur_H2O2_min_uAcm,cur_H2O2_max_uAcm
407.13499999999857,0.6551267076922352,-0.0068434153846115,0.9201292307697092,,-6.843415384611575e-06,-6.843415384611575,-7.198,0.9195446153848834,0.7350545454546742,0.7350545454546742,-10.50077922078106,-16.943344074748353,-7.607928173028793,121.08696263724084,142.46029690337886,105.29025405401164,-17.78225936476827,-0.0177822593647682,-27.28572929475865,-44.02639937964044,-19.76880612939796
407.18499999999847,0.6555684545454469,-0.0073941515151342,0.9062545454549458,,-7.394151515134282e-06,-7.394151515134282,-6.958242424250074,0.9116212121214412,0.7274692307694621,0.7274692307694621,-10.392417582420888,-16.768499095662765,-7.529418993469584,116.85691068829416,138.79685110514973,100.906401576334,-19.21331858945385,-0.0192133185894538,-27.004157206814845,-43.57207378459929,-19.564804104827555
407.23499999999854,0.655673,-0.0074330909091002,0.9042999999998323,,-7.4330909091002895e-06,-7.43309090910029,-6.854000000000001,0.9050000000001676,0.7207545454547153,0.7207545454547153,-10.296493506495931,-16.613722522488807,-7.459920962479941,116.1504214101983,138.17816293833087,100.18015196396138,-19.314500581791695,-0.0193145005817916,-26.754903478733556,-43.16989489977545,-19.384217081690323
407.28499999999855,0.6565257076922211,-0.0069199384615667,0.9068415384617072,,-6.91993846156672e-06,-6.919938461566721,-6.835476923078808,0.9008,0.7150363636365106,0.7150363636365106,-10.214805194807294,-16.48191581150808,-7.400736896722876,119.2291568483133,140.85991322894003,103.35737263171627,-17.981100604899094,-0.017981100604899,-26.542640644479217,-42.82740200858741,-19.2304303614044
407.33499999999856,0.6595710923076038,-0.0059268615384904,0.9009184615386338,,-5.926861538490408e-06,-5.926861538490408,-6.7693230769250015,0.9008,0.7098090909092344,0.7098090909092344,-10.140129870131918,-16.36142478000782,-7.346633815943544,126.223131789194,146.81635497861143,110.69629543343208,-15.400641810154848,-0.0154006418101548,-26.34860069265753,-42.51431232268524,-19.08984631662839
407.38499999999857,0.6608004615384271,-0.0059718307692288,0.8858738461542852,,-5.971830769228863e-06,-5.971830769228863,-6.443846153855687,0.8858738461542852,0.7014030769233164,0.7014030769233164,-10.020043956047376,-16.167662305996508,-7.259630271755157,125.31418771321438,146.0526873949839,109.7328594214757,-15.517492020098766,-0.0155174920200987,-26.03656368331445,-42.01083059983439,-18.86377212684723
407.43499999999847,0.6600113538462049,-0.0063983846153669,0.8697015384620319,,-6.3983846153669095e-06,-6.39838461536691,-6.157538461546342,0.8697015384620319,0.6949969230770782,0.6949969230770782,-9.928527472529687,-16.01999752454081,-7.193325589158567,121.62161980267985,142.9184088714686,105.8487192695366,-16.625870030020888,-0.0166258700300208,-25.798762855131137,-41.62713133633629,-18.69148285361643
407.48499999999854,0.6595062812499567,-0.0066403437500098,0.8578859375001164,,-6.640343750009823e-06,-6.640343750009824,-5.992999999999999,0.8581234375000982,0.6880276923079798,0.6880276923079798,-9.82896703297114,-15.85935356201131,-7.121192973367768,119.36100013521131,140.97392815625102,103.4941535456654,-17.254588271729578,-0.0172545882717295,-25.540060225055303,-41.209706345080136,-18.50404999873881
407.53499999999855,0.6611028461537705,-0.0062452307692572,0.854361538461521,,-6.245230769257297e-06,-6.245230769257297,-5.9400769230920565,0.8550384615384792,0.6784562500001166,0.6784562500001166,-9.692232142858806,-15.638727431179866,-7.022127065890835,121.6282942436277,142.92412083722098,105.85569716507813,-16.227907717173863,-0.0162279077171738,-25.184761716410325,-40.63642080553624,-18.246632384586352
407.58499999999856,0.6637513076922303,-0.0053175384615655,0.8549769230769052,,-5.317538461565558e-06,-5.31753846156556,-5.410846153861612,0.8544230769230949,0.6743937500001133,0.6743937500001133,-9.634196428573045,-15.545084944742152,-6.980079562893847,128.8706160102834,149.0233001094404,113.51921240374818,-13.817347448807045,-0.013817347448807,-25.03395892776628,-40.39309566921007,-18.13737413239628
407.63499999999857,0.6644926923076846,-0.0052384615384576,0.8418692307697124,,-5.238461538457663e-06,-5.238461538457663,-5.305,0.8415615384620022,0.6661265625002628,0.6661265625002628,-9.516093750003751,-15.354522484845,-6.894512894296597,128.99194267746822,149.12382263269947,113.64917864961656,-13.611870172119382,-0.0136118701721193,-24.72707525288144,-39.89792901679566,-17.915033589193694
407.68499999999847,0.66496132812498,-0.005203828125006,0.8289125000002787,,-5.203828125006017e-06,-5.203828125006017,-5.23742187500402,0.8289125000002787,0.6610923076923254,0.6610923076923254,-9.444175824176076,-15.238480604826314,-6.842407578819876,128.94829707775187,149.08766721234525,113.60241899711,-13.521877046454485,-0.0135218770464544,-24.54020025871996,-39.59640021988707,-17.779640633773568
407.73499999999854,0.6658303333332877,-0.0050891666666609,0.8205833333334681,,-5.089166666660942e-06,-5.089166666660941,-5.117666666668568,0.8205833333334681,0.6599384615385561,0.6599384615385561,-9.427692307693658,-15.211883922289584,-6.830465092762365,129.88611826220213,149.86302167602224,114.60865957310136,-13.223935203552536,-0.0132239352035525,-24.497368697451165,-39.527290122000274,-17.748608704159544
407.78499999999855,0.6673954848484388,-0.005285378787873,0.8159621212122571,,-5.285378787873015e-06,-5.285378787873015,-5.052515151517068,0.8159621212122571,0.6566307692308628,0.6566307692308628,-9.380439560440896,-15.135640099012528,-6.796229966061878,127.92248393720682,148.23589540610726,112.50538077304309,-13.733782207396583,-0.0137337822073965,-24.374584888472405,-39.32917450804487,-17.65965050592673
407.83499999999856,0.6683862307692037,-0.0047089230769424,0.8143230769231151,,-4.708923076942424e-06,-4.708923076942422,-5.046,0.8143230769231151,0.6556769230769426,0.6556769230769426,-9.366813186813465,-15.113653508112325,-6.7863575109195775,133.0916267724113,152.48929364215226,118.07206373170868,-12.235891989140963,-0.0122358919891409,-24.339177464485097,-39.27204349378354,-17.63399744410877
407.88499999999857,0.6689919999999887,-0.004444,0.8087090909093346,,-4.444e-06,-4.444,-4.77236363637674,0.8087090909093346,0.6444454545459678,0.6444454545459678,-9.206363636370966,-14.854763012214088,-6.670110075420169,134.88818146706214,153.94523475740473,120.02958455795223,-11.547503136332784,-0.0115475031363327,-23.922257642937407,-38.59932998942899,-17.33193452196204
407.93499999999847,0.6690515076923309,-0.0046109230769055,0.7988953846157729,,-4.610923076905581e-06,-4.61092307690558,-4.444,0.7996276923080038,0.6307484848485424,0.6307484848485424,-9.010692640693463,-14.539041584736443,-6.528344321721296,132.29990960693016,151.84405654657522,117.21317189182544,-11.9812440800982,-0.0119812440800982,-23.41381672568373,-37.77894426170496,-16.963563575638386
407.98499999999854,0.6682568923077153,-0.0052070769230595,0.7856646153850002,,-5.207076923059584e-06,-5.2070769230595815,-4.444,0.7890123076926164,0.6287787878788443,0.6287787878788443,-8.982554112554919,-14.493639167069686,-6.50795765360155,126.60729641256547,147.1381964062869,111.10436953497008,-13.530318879423172,-0.0135303188794231,-23.34070022209876,-37.6609684380317,-16.91058987760685
408.03499999999855,0.6714855538460583,-0.0040505384615728,0.7873599999999423,,-4.050538461572829e-06,-4.050538461572828,-4.444,0.7881969230769408,0.6224454545456424,0.6224454545456424,-8.892077922080604,-14.347652931805827,-6.442406674571763,137.40773362194878,155.9680799599619,122.79501304890816,-10.525113768867868,-0.0105251137688678,-23.105602541345924,-37.28163078961342,-16.74025906393985
408.08499999999856,0.671813468750031,-0.0036233125000019,0.7884249999999822,,-3.623312500001937e-06,-3.623312500001936,-4.581062499994193,0.7866187500000585,0.619275757575795,0.619275757575795,-8.84679653679707,-14.274589964295584,-6.409599820949833,141.8880381990306,159.51131695761927,127.77147085327636,-9.414989301909571,-0.0094149893019095,-22.98794121403289,-37.09178046412416,-16.655012159103563
408.13499999999857,0.6713829999999844,-0.0039864374999708,0.7796750000006596,,-3.986437499970832e-06,-3.986437499970832,-4.379187500023339,0.7775875000005648,0.6133046153850797,0.6133046153850797,-8.761494505501139,-14.13695240082204,-6.347797576233687,137.45750293836394,156.0078161779609,122.84987770115752,-10.35855075015927,-0.0103585507501592,-22.766288317110003,-36.73413640564352,-16.494422236805615
408.18499999999847,0.6719205937499838,-0.004857875000004,0.7596749999999809,,-4.8578750000040535e-06,-4.857875000004053,-3.7012499999918935,0.7603250000000188,0.5976615384615962,0.5976615384615962,-8.538021978022803,-13.776372310077354,-6.185889311908336,127.47219528528215,147.86078644157664,112.02501497131573,-12.622935823235691,-0.0126229358232356,-22.1856065637481,-35.797187771806115,-16.073712023012817
408.23499999999854,0.6724588749999837,-0.004723500000004,0.7602999999999809,,-4.723500000004067e-06,-4.723500000004068,-3.969999999991866,0.7597000000000188,0.5957384615385188,0.5957384615385188,-8.510549450550268,-13.732044505846511,-6.165985168477821,128.6159536028299,148.81213070135456,113.24658738366097,-12.273769366452496,-0.0122737693664524,-22.11422062829533,-35.68200427532042,-16.021992140319323
408.28499999999855,0.6753260461537466,-0.003812246153878,0.7476061538466118,,-3.812246153878e-06,-3.8122461538780015,-4.013,0.7517815384618182,0.5942030769231178,0.5942030769231178,-8.488615384615969,-13.696653186948232,-6.150093700362731,138.0165992122086,156.45361733288598,123.4668519714228,-9.905923586493882,-0.0099059235864938,-22.057226097429258,-35.590041771725275,-15.980698985976405
408.33499999999856,0.6765671363636517,-0.0036064545454391,0.7434227272725725,,-3.606454545439112e-06,-3.606454545439112,-4.013,0.7446772727274275,0.5928421875000389,0.5928421875000389,-8.469174107143415,-13.665284062186684,-6.136008284462318,140.26887296392928,158.23866227518292,125.96421236793982,-9.371184782740722,-0.0093711847827407,-22.00670894788186,-35.50853073064337,-15.944098764489777
408.38499999999857,0.6762174999999924,-0.0038265000000245,0.7453500000002833,,-3.826500000024576e-06,-3.826500000024576,-3.898333333348444,0.7396000000001318,0.5901276923080231,0.5901276923080231,-8.43039560440033,-13.602713704228927,-6.107912839607796,137.56167754838086,156.09096239274706,122.96474765455432,-9.94296146522529,-0.0099429614652252,-21.90594502302856,-35.34594490599021,-15.871094210580178
408.43499999999847,0.6764788636363559,-0.0029787727272977,0.7355772727275609,,-2.978772727297741e-06,-2.9787727272977405,-3.377121212136592,0.7350545454546794,0.5788969230772637,0.5788969230772637,-8.26995604396091,-13.343839327521074,-5.9916726419737145,147.03805580398154,163.50127397142495,133.5869601859096,-7.740186186069581,-0.0077401861860695,-21.489051159984896,-34.67327328651448,-15.569050095650496
408.48499999999854,0.6772201538461307,-0.0036686923076671,0.7274692307694621,,-3.668692307667165e-06,-3.6686923076671656,-3.563153846146117,0.7274692307694621,0.5765184615384823,0.5765184615384823,-8.235978021978317,-13.289014699241006,-5.96705519737555,138.36549511948698,156.73126907815282,123.85246073027103,-9.53290637466844,-0.0095329063746684,-21.40076103500506,-34.53081433804185,-15.5050829447266
408.53499999999855,0.6796507272726261,-0.0033480000000318,0.7176181818185017,,-3.348000000031845e-06,-3.3480000000318446,-3.3167272727441413,0.7207545454547153,0.5744138461539446,0.5744138461539446,-8.205912087913495,-13.240502350292571,-5.945272102806005,142.04560369599923,159.63469239926448,127.94787534501482,-8.699604073089533,-0.0086996040730895,-21.322636267248463,-34.40475751949259,-15.448480705108944
408.58499999999856,0.6818574242424572,-0.0027873636363398,0.7110636363634892,,-2.787363636339805e-06,-2.7873636363398053,-3.003666666655656,0.7150363636365106,0.5696846153848879,0.5696846153848879,-8.138351648355542,-13.131491414132114,-5.896323833283494,148.9760887281344,164.98035031411163,135.80230412275026,-7.2428196068258,-0.0072428196068258,-21.14708397478954,-34.12149826494546,-15.321291169593811
408.63499999999857,0.6806839393939715,-0.0036350909090676,0.7162909090907654,,-3.635090909067604e-06,-3.6350909090676033,-3.3953333333225664,0.7098090909092344,0.5604538461541164,0.5604538461541164,-8.006483516487378,-12.918717953824046,-5.800783944817021,137.54984031905445,156.08151647544614,122.95169307865324,-9.44559488598401,-0.009445594885984,-20.80443148461628,-33.568617481814094,-15.073035732665032
408.68499999999847,0.6810180461538345,-0.0027156461538751,0.7032076923080964,,-2.715646153875143e-06,-2.715646153875144,-3.0292153846269936,0.7014030769233262,0.5561969696970871,0.5561969696970871,-7.945670995672673,-12.820595000988586,-5.75672461544235,149.0560853638929,165.0411431335823,135.89406724951658,-7.056465454330173,-0.0070564654543301,-20.646413308460534,-33.313650086311455,-14.958549854145966
408.73499999999854,0.6819399230768882,-0.0029024461538229,0.6949969230770782,,-2.90244615382293e-06,-2.9024461538229303,-2.894,0.6949969230770782,0.5534787878788454,0.5534787878788454,-7.906839826840647,-12.757939664607107,-5.728591013436496,146.2971715427821,162.93263540918431,132.7439774020917,-7.541855550024148,-0.0075418555500241,-20.545512533511104,-33.15084344963884,-14.885446150860878
408.78499999999855,0.6836088153845424,-0.0032678307692422,0.6880276923079798,,-3.2678307692422883e-06,-3.267830769242288,-2.7511076923191884,0.6880276923079798,0.549759090909314,0.549759090909314,-7.853701298704483,-12.672198945094127,-5.690091574796711,141.234161817319,158.99843566410402,127.04043094508744,-8.491288491635935,-0.0084912884916359,-20.407434828670315,-32.92805064417359,-14.785407359582758
408.83499999999856,0.6860708437499538,-0.0028496093750212,0.6784562500001166,,-2.849609375021212e-06,-2.8496093750212115,-2.4021874999884423,0.6784562500001166,0.5419560606062788,0.5419560606062788,-7.742229437232552,-12.492335521260411,-5.60932900493771,146.19235761547878,162.85204523564855,132.62489340807682,-7.404561925153183,-0.0074045619251531,-20.117780987545206,-32.460684881160226,-14.575550017380886
408.88499999999846,0.6876849062499532,-0.0021097656250214,0.6743937500001179,,-2.1097656250214747e-06,-2.1097656250214745,-2.8053124999882986,0.6743937500001179,0.5328166666669354,0.5328166666669354,-7.611666666670505,-12.28166830328793,-5.514734864862662,156.59558053344676,170.6802583324049,144.6582598343164,-5.482116375306609,-0.0054821163753066,-19.778520410913,-31.9132770593196,-14.329752058516052
408.93499999999847,0.6881448124999959,-0.0021048281249941,0.6661265625002736,,-2.104828124994145e-06,-2.1048281249941447,-2.4747500000155536,0.6661265625002736,0.5284307692308254,0.5284307692308254,-7.549010989011793,-12.18057135776724,-5.4693401484099455,156.3939672054317,170.53175688178547,144.42087767220514,-5.46928653798635,-0.0054692865379863,-19.61571288744922,-31.65058189832189,-14.211796246047404
408.98499999999854,0.6876823846154152,-0.0025036923076751,0.6610923076923254,,-2.503692307675125e-06,-2.5036923076751254,-2.206,0.6610923076923254,0.5257600000001159,0.5257600000001159,-7.510857142858797,-12.11900890325283,-5.441697274014271,149.9989026956846,165.7560901838841,136.97748154615283,-6.5057143958800125,-0.00650571439588,-19.516572100294656,-31.490615058406163,-14.139967672964302
409.03499999999855,0.6871262307691892,-0.0026887692308108,0.6599384615385561,,-2.688769230810872e-06,-2.6887692308108724,-2.219230769228877,0.6599384615385561,0.521921538461576,0.521921538461576,-7.456021978022512,-12.030530606006277,-5.401968603726162,146.9921228448807,163.4660716118372,133.53463464522878,-6.986627165990917,-0.0069866271659909,-19.374085773128066,-31.260708799416072,-14.036734787106004
409.08499999999856,0.6885823846153434,-0.0012326153846566,0.6566307692308628,,-1.2326153846566436e-06,-1.2326153846566437,-2.2853846153827413,0.6566307692308628,0.5206138461538833,0.5206138461538833,-7.437340659341189,-12.000387699129297,-5.38843378619341,171.5658215935252,181.37058720757145,162.76676542190995,-3.202887043252618,-0.0032028870432526,-19.325543337020186,-31.182384021805785,-14.001565266874424
409.13499999999846,0.689681999999969,-0.0019212307692036,0.6556769230769434,,-1.921230769203695e-06,-1.921230769203695,-2.3515384615365296,0.6556769230769434,0.5172125000001202,0.5172125000001202,-7.388750000001718,-11.921985111788134,-5.353229327708727,158.7275029491244,172.24299923196685,147.17873921614762,-4.992218346759387,-0.0049922183467593,-19.199283032988006,-30.97865897157656,-13.910088310356697
409.18499999999847,0.6912796363635791,-0.002448363636356,0.643263636364228,,-2.4483636363560142e-06,-2.448363636356014,-2.3389090909109966,0.6444454545459886,0.5118750000001967,0.5118750000001967,-7.312500000002808,-11.798953291147212,-5.2979853776181365,149.83305314837185,165.63053031227716,136.78664279290155,-6.361945717755224,-0.0063619457177552,-19.001151369141745,-30.65896717708516,-13.766539775942991
409.23499999999854,0.6925785454545569,-0.0025812727272784,0.6265151515153797,,-2.5812727272784443e-06,-2.5812727272784444,-2.2920000000000003,0.6307484848485424,0.5065,0.5065,-7.235714285714284,-11.675057078317492,-5.242353296727824,147.41211893502268,163.78769623770583,134.01339176085406,-6.707303085953671,-0.0067073030859536,-18.80162767954402,-30.33702930439593,-13.62198270380942
409.28499999999855,0.6921876363636476,-0.0023858181818237,0.6187121212123446,,-2.385818181823777e-06,-2.3858181818237774,-2.2920000000000003,0.6287787878788443,0.5065,0.5065,-7.235714285714284,-11.675057078317492,-5.242353296727824,150.40669062078726,166.0644428218929,137.44718013924918,-6.199424603359552,-0.0061994246033595,-18.80162767954402,-30.33702930439593,-13.62198270380942
409.33499999999856,0.6935494545454132,-0.0022529090909128,0.6277818181815363,,-2.2529090909128485e-06,-2.252909090912848,-2.229454545456424,0.6224454545456424,0.5065,0.5065,-7.235714285714284,-11.675057078317492,-5.242353296727824,152.51346793967332,167.6491303390731,139.88445035285793,-5.854067235190989,-0.0058540672351909,-18.80162767954402,-30.33702930439593,-13.62198270380942
409.38499999999846,0.6943161818181699,-0.0016634545454801,0.6258696969699533,,-1.663454545480158e-06,-1.6634545454801584,-2.0387272727351693,0.6192757575757966,0.5013307692310232,0.5013307692310232,-7.161868131871759,-11.55590394055086,-5.18885095918924,162.30269178147975,174.83305188768512,151.44832511198976,-4.322400220764886,-0.0043224002207648,-18.60974228505647,-30.027416065857658,-13.482959659136167
409.43499999999847,0.6953871692306929,-0.0011293384615344,0.6145861538466758,,-1.1293384615344534e-06,-1.1293384615344535,-1.839830769232773,0.6133046153850978,0.4931076923079102,0.4931076923079102,-7.0443956043987175,-11.366358249658976,-5.103740841880006,172.36664534410636,181.9243618401396,163.76306456053567,-2.934527323706198,-0.0029345273237061,-18.3044960250592,-29.534891434882773,-13.26180544073787
409.48499999999854,0.6978424153846312,-0.0012682615384476,0.5976076923078311,,-1.268261538447632e-06,-1.268261538447632,-1.7670615384734585,0.5976615384615962,0.485800000000216,0.485800000000216,-6.940000000003085,-11.197912593581757,-5.028105096844046,169.0979257299101,179.6527543251769,159.71449529832282,-3.295511722077918,-0.0032955117220779,-18.033229470338693,-29.09719414823711,-13.065269886502582
409.53499999999855,0.6973131846154003,-0.0017313384615246,0.5929923076924449,,-1.731338461524676e-06,-1.7313384615246763,-1.3701384615502774,0.5957384615385188,0.4791846153848092,0.4791846153848092,-6.845494505497273,-11.045424947027174,-4.959634843442862,159.62755790670755,172.89863784492024,148.2485317871679,-4.498793050069707,-0.0044987930500697,-17.787661852380424,-28.70096292032508,-12.887353490036409
409.58499999999856,0.6991671538460718,-0.0018133692307711,0.5926415384614999,,-1.8133692307711831e-06,-1.8133692307711824,-1.5447846153729037,0.5942030769231178,0.4772,0.4772,-6.817142857142858,-10.99967865305648,-4.939093767420569,157.9777141309939,171.6949589635113,146.29013942744191,-4.711945742497659,-0.0047119457424976,-17.713991566986,-28.58209355194025,-12.83397857109152
409.63499999999846,0.700271734375037,-0.0013796093750287,0.5939906249999571,,-1.3796093750287467e-06,-1.3796093750287464,-1.775,0.5928421875000406,0.4763600000000592,0.4763600000000592,-6.805142857143703,-10.980316268169815,-4.9303996375707335,166.2883044985575,177.67608940612163,156.27234850935974,-3.5848432909672727,-0.0035848432909672,-17.682810190382437,-28.531781400678856,-12.811387326332598
409.68499999999847,0.6995275846153198,-0.0007090307692003,0.5926907692313176,,-7.090307692003904e-07,-0.7090307692003904,-1.7564769230809705,0.5901276923080359,0.473793750000202,0.473793750000202,-6.768482142860028,-10.921163029817269,-4.903838553371368,181.0356524277798,187.807068713502,174.73553263215751,-1.842379619959036,-0.001842379619959,-17.587549228822823,-28.378074783802106,-12.742369728876124
409.73499999999854,0.701646046153782,-0.0017021076922775,0.5747676923082359,,-1.702107692277574e-06,-1.7021076922775742,-1.6241692307732436,0.5788969230772637,0.4670750000001967,0.4670750000001967,-6.67250000000281,-10.766292763785666,-4.834298452260967,159.35074800347823,172.69725658434623,147.919157572552,-4.422838414705546,-0.0044228384147055,-17.338144616834597,-27.97565244295498,-12.561673388715626
409.78499999999855,0.7018738615384655,-0.0016942923076982,0.5746784615383621,,-1.6942923076982749e-06,-1.6942923076982748,-1.4918615384655165,0.5765184615384823,0.4643593750000557,0.4643593750000557,-6.633705357143652,-10.703696363232948,-4.806191313717698,159.3109322100072,172.66827140000905,147.8718075031711,-4.402530543881714,-0.0044025305438817,-17.237338752728153,-27.81299894797171,-12.4886384493633
409.83499999999856,0.7034579230768323,-0.0010310153846469,0.5765738461538255,,-1.0310153846469537e-06,-1.0310153846469534,-1.431,0.5744138461539446,0.4579000000002799,0.4579000000002799,-6.541428571432571,-10.554804809802269,-4.739335783954863,172.76928318976317,182.20211659868647,164.26507314643132,-2.679039916250685,-0.0026790399162506,-16.997562318792642,-27.426111981226835,-12.31491782838726
409.88499999999846,0.7054868461538827,-0.0004484615384331,0.5739246153850213,,-4.484615384331024e-07,-0.4484615384331023,-1.2402923077166852,0.5696846153848986,0.4505,0.4505,-6.435714285714285,-10.384231419115556,-4.662744640031362,186.9712351953577,191.7202206286001,182.4518314161284,-1.1653040102567225,-0.0011653040102567,-16.722869239160083,-26.9828858867332,-12.115899719775207
409.93499999999847,0.7042945384615746,-0.0013753846153564,0.5606938461542486,,-1.3753846153564223e-06,-1.3753846153564224,-0.4456769231010917,0.5604538461541269,0.4505,0.4505,-6.435714285714285,-10.384231419115556,-4.662744640031362,164.78383815706414,176.60834144032188,154.44335299284376,-3.5738654724329764,-0.0035738654724329,-16.722869239160083,-26.9828858867332,-12.115899719775207
409.98499999999854,0.7045911666666549,-0.0005116515151806,0.5561969696970871,,-5.11651515180677e-07,-0.5116515151806771,-0.2755151515190367,0.5561969696970871,0.4473727272728239,0.4473727272728239,-6.391038961040341,-10.312146349837676,-4.630376883879183,185.1753018060636,190.5458043181997,180.09923417481613,-1.3294998821463295,-0.0013294998821463,-16.606782728856516,-26.795576578999377,-12.03179378690317
410.03499999999855,0.7067615757574806,-0.0002611818181761,0.5486409090911945,,-2.611818181761116e-07,-0.2611818181761115,-0.2663939393920371,0.5534787878788454,0.4449692307692881,0.4449692307692881,-6.356703296704117,-10.256744654149,-4.605500323525808,192.106788992488,195.033587297585,189.26653475319125,-0.678667386260519,-0.0006786673862605,-16.517563288800122,-26.65161815084385,-11.967153337150297
410.08499999999856,0.7088092272727496,-0.0002609545454675,0.5441409090906861,,-2.609545454675999e-07,-0.2609545454675998,-0.312,0.549759090909314,0.4400907692310837,0.4400907692310837,-6.2870109890154815,-10.144293880382142,-4.55500749247395,192.029446578686,194.98417462442683,189.162931791749,-0.6780768299341594,-0.0006780768299341,-16.33647144775314,-26.359420656974404,-11.835950338740384
410.13499999999846,0.7080266515151742,0.0001958636363503,0.5519439393937124,,1.9586363635034602e-07,0.195863636350346,-0.312,0.5419560606062876,0.4299,0.4299,-6.141428571428571,-9.909391980194847,-4.449531455603736,193.8186963791909,196.1235293043026,191.567406755581,0.5089414840344655,0.0005089414840344,-15.958183098590276,-25.7490402723787,-11.56187633636263
410.18499999999847,0.7103117727272039,-0.0001788333333218,0.5354696969701944,,-1.788333333218507e-07,-0.1788333333218506,-0.3758484848465747,0.5328166666669354,0.4299,0.4299,-6.141428571428571,-9.909391980194847,-4.449531455603736,194.3409518144356,196.45461262483417,192.27228874656768,-0.4646891263309892,-0.0004646891263309,-15.958183098590276,-25.7490402723787,-11.56187633636263
410.23499999999854,0.7104982307692579,-0.0006612923076768,0.5249276923079036,,-6.612923076768402e-07,-0.6612923076768402,-0.3543384615403949,0.5284307692308254,0.4273861538462471,0.4273861538462471,-6.105516483517815,-9.851446674506448,-4.423512759312336,180.4548250709448,187.41921950506747,173.98947259669853,-1.7183337076802558,-0.0017183337076802,-15.86486740376991,-25.59847240577821,-11.494268105708212
410.28499999999855,0.7103818615384232,-0.0009285538461595,0.5207707692307314,,-9.285538461595944e-07,-0.9285538461595944,-0.312,0.5257600000001159,0.4237600000001117,0.4237600000001117,-6.0537142857158805,-9.767862166849213,-4.385981506459958,173.40251538262885,182.6380379179288,165.05606663423896,-2.412798931319033,-0.002412798931319,-15.730262083880898,-25.381282404805948,-11.39674509490188
410.33499999999856,0.7117859076922317,-0.0006943230769458,0.5222399999998852,,-6.943230769458836e-07,-0.6943230769458836,-0.292107692317208,0.521921538461576,0.4200750000000563,0.4200750000000563,-6.001071428572232,-9.682921228380806,-4.34784118681784,179.25968137131736,186.6183534565244,172.45932339270496,-1.8041624456932537,-0.0018041624456932,-15.593472354364293,-25.16056778883678,-11.297639455683138
410.38499999999846,0.7144343692306909,0.0001002923076688,0.5262399999998817,,1.0029230766880608e-07,0.100292307668806,0.0394307692209636,0.5206138461538848,0.4180437500000588,0.4180437500000588,-5.972053571429411,-9.636099985162042,-4.3268174353193904,196.69675246879385,197.9398466156165,195.4691745408999,0.2606043513401417,0.0002606043513401,-15.518070960042424,-25.038905220673936,-11.243010329588216
410.43499999999847,0.7153763749999881,0.0001888750000039,0.5200156250002798,,1.8887500000397677e-07,0.1888750000039767,0.2211249999960233,0.5172125000001202,0.4149333333334259,0.4149333333334259,-5.927619047620371,-9.56440345580313,-4.294624141999507,193.8240763897306,196.1269433481309,191.574661039432,0.4907818755447289,0.0004907818755447,-15.402610158276818,-24.852605513735096,-11.159357729322638
410.48499999999854,0.7150696250000315,0.000183499999996,0.5118750000001967,,1.834999999960663e-07,0.1834999999960662,0.291,0.5118750000001967,0.4131553846154018,0.4131553846154018,-5.902219780220026,-9.523420923196513,-4.276222097925773,193.9694890128657,196.2191924411863,191.7707876873505,0.4768152172528443,0.0004768152172528,-15.336611481416774,-24.7461145317797,-11.111540973774398
410.53499999999855,0.7145003846153429,0.0004896153845869,0.5065,,4.896153845869859e-07,0.489615384586986,0.3042307692288775,0.5065,0.411660000000111,0.411660000000111,-5.880857142858727,-9.488951622628775,-4.260744635995179,184.6286007049684,190.1866593823956,179.38617778586882,1.2722401415650322,0.001272240141565,-15.281101778012198,-24.65654784491805,-11.071323592994467
410.58499999999856,0.7159573076922664,0.0014826923076641,0.5065,,1.4826923076641697e-06,1.4826923076641694,0.370384615382741,0.5065,0.4076600000001099,0.4076600000001099,-5.823714285715855,-9.396749789828611,-4.219344017659705,159.4139119219682,172.7432290299911,147.99428754674048,3.852698936311541,0.0038526989363115,-15.13261903227045,-24.416966172227795,-10.963746236991993
410.63499999999846,0.7171753846153498,0.0009859230769424,0.5065,,9.85923076942422e-07,0.985923076942422,0.377,0.5065,0.4024818181819733,0.4024818181819733,-5.749740259742475,-9.277390326277477,-4.165749035378632,170.7252863553105,180.7874311500005,161.7241526461116,2.561869897204205,0.0025618698972042,-14.940401368693768,-24.10681680685702,-10.824482459768232
410.68499999999847,0.7178906153846036,0.0005622307692385,0.5013307692310232,,5.622307692385677e-07,0.5622307692385677,0.5357692307614322,0.5013307692310232,0.3985151515152482,0.3985151515152482,-5.693073593074972,-9.18595684208266,-4.12469342219536,182.02387168797569,188.46491693316185,176.0085400883534,1.4609274462477846,0.0014609274462477,-14.7931559791644,-23.869231648102414,-10.7178015817309
410.73499999999854,0.7183676923076725,0.0001584615384832,0.4931076923079102,,1.5846153848326194e-07,0.1584615384832618,0.721,0.4931076923079102,0.3954757575758324,0.3954757575758324,-5.649653679654747,-9.115897419128718,-4.093235225081143,194.5434436979347,196.5828034216165,192.545962363016,0.4117540757478811,0.0004117540757478,-14.68033158978561,-23.687185877109997,-10.636059090767851
410.78499999999855,0.7190299999999805,-0.0005699999999784,0.485800000000216,,-5.699999999784675e-07,-0.5699999999784677,0.721,0.485800000000216,0.3929000000000733,0.3929000000000733,-5.612857142858188,-9.056525026795258,-4.066575736001473,181.5619223666243,188.1577204984528,175.41288949276714,-1.4811153887176065,-0.0014811153887176,-14.584717700482178,-23.532909799998784,-10.566785793341992
410.83499999999856,0.7224730769229761,0.0004230769230478,0.4771846153848678,,4.230769230478298e-07,0.4230769230478296,0.721,0.4791846153848092,0.3929,0.3929,-5.612857142857144,-9.05652502679357,-4.066575736000715,185.98139348679592,191.07395172737367,181.15324479745,1.0993434058966778,0.0010993434058966,-14.584717700479464,-23.5329097999944,-10.56678579334002
410.88499999999846,0.7243536562499641,0.0007680312499979,0.4760218749999395,,7.680312499979974e-07,0.7680312499979973,0.721,0.4772,0.3929,0.3929,-5.612857142857144,-9.05652502679357,-4.066575736000715,175.92713732909093,184.36506996631883,168.22776899043674,1.9956893042649555,0.0019956893042649,-14.584717700479464,-23.5329097999944,-10.56678579334002
410.93499999999847,0.7244440923077354,0.0007792153846173,0.4772,,7.792153846173434e-07,0.7792153846173434,0.721,0.4763600000000592,0.3905646153847731,0.3905646153847731,-5.579494505496759,-9.002693341339278,-4.042404144220336,175.49140004550952,184.0682344019492,167.67827158667646,2.0247506970629003,0.0020247506970629,-14.498026620471505,-23.39303096187164,-10.5039771678013
410.98499999999854,0.7231781249999959,0.000721,0.476150000000263,,7.21e-07,0.721,0.721,0.473793750000202,0.3848800000002357,0.3848800000002357,-5.49828571428908,-8.871660352034722,-3.9835674962405534,176.8140576547731,184.96767375179573,169.3489358766282,1.8734810443960253,0.001873481044396,-14.28700979527608,-23.052548546264664,-10.35109319456146
411.03499999999855,0.7233124999999961,0.000721,0.4674000000002562,,7.21e-07,0.721,0.721,0.4670750000001967,0.3768800000002335,0.3768800000002335,-5.384000000003336,-8.687256686434399,-3.900766259569608,176.3800163800293,184.6730372261293,168.79980684842587,1.8734810443960253,0.001873481044396,-13.99004430379258,-22.57338520088415,-10.135938482556517
411.08499999999856,0.7254805937499272,0.0001559687500191,0.455828125000345,,1.5596875001916593e-07,0.1559687500191658,0.2695000000153148,0.4643593750000557,0.3756,0.3756,-5.365714285714286,-8.65775209993297,-3.887518061699844,194.35068079750985,196.46077399830483,192.28543297991573,0.405276694423092,0.000405276694423,-13.942529825146565,-22.496719065609295,-10.101513728629454
411.13499999999846,0.7268277076922962,-0.0001029538461557,0.4560999999997086,,-1.0295384615577381e-07,-0.1029538461557738,-0.004476923074973,0.4579000000002914,0.3731076923078298,0.3731076923078298,-5.330109890111856,-8.600303265652979,-3.861722291815326,196.21009982016147,197.63413065170545,194.8064435745584,-0.2675202208328804,-0.0002675202208328,-13.850013652804918,-22.34744125417211,-10.0344847606624
411.18499999999847,0.727707199999935,-3.66000000019325e-05,0.4609000000002888,,-3.660000000193252e-08,-0.0366000000019325,-0.054,0.4505,0.3696,0.3696,-5.279999999999999,-8.519449350732764,-3.8254171341966514,198.62318022789304,199.1444649627041,198.1046174198537,-0.0951031986525867,-9.510319865258674e-05,-13.719805706533998,-22.13734655657401,-9.940147694625788
411.23499999999854,0.7299579692307048,3.032307692116197e-05,0.4509000000002861,,3.0323076921161986e-08,0.0303230769211619,-0.054,0.4505,0.3696,0.3696,-5.279999999999999,-8.519449350732764,-3.8254171341966514,198.8579573603366,199.2906693791502,198.4271203317212,0.0787929401103459,7.879294011034593e-05,-13.719805706533998,-22.13734655657401,-9.940147694625788
411.28499999999855,0.7289214545454893,-0.0002179090909013,0.4473727272728239,,-2.1790909090133843e-07,-0.2179090909013383,0.0092727272707722,0.4473727272728239,0.3652615384616724,0.3652615384616724,-5.2180219780238914,-8.419445824391088,-3.7805133866188063,191.9826396568188,194.95426335866944,189.10024680351,-0.5662254524344351,-0.0005662254524344,-13.55875903615758,-21.877492588510364,-9.823467639272891
411.33499999999856,0.7303633692306821,-5.7476923088810464e-05,0.4381753846157594,,-5.747692308881042e-08,-0.0574769230888104,0.0753384615364841,0.4449692307692881,0.3636,0.3636,-5.194285714285713,-8.381146601532556,-3.7633162066934585,197.81113781952857,198.63776543837727,196.99136168138543,-0.1493507987477039,-0.0001493507987477,-13.497081587921432,-21.77797404753872,-9.77878166062212
411.38499999999846,0.7321960307692389,0.0005426461538156,0.4335092307689042,,5.426461538156015e-07,0.5426461538156014,0.119,0.4400907692310958,0.3622400000001185,0.3622400000001185,-5.174857142858835,-8.349797978383242,-3.749239996460629,181.01807290146283,187.79534297323897,174.71292877698184,1.4100378404825789,0.0014100378404825,-13.446597454373652,-21.696516278831147,-9.74220535958448
411.43499999999847,0.7320119374999468,0.0014529687500327,0.4432687500003282,,1.4529687500327544e-06,1.4529687500327542,0.1216874999979543,0.4299,0.3581312500001972,0.3581312500001972,-5.116160714288531,-8.255089408255666,-3.7067137988149854,155.7637352734721,170.06674813145287,143.67991688336596,3.775463815930863,0.0037754638159308,-13.294077833985012,-21.450420979419405,-9.631703244217832
411.48499999999854,0.7337603749999497,0.0003771875000309,0.4324875000003103,,3.771875000309579e-07,0.3771875000309579,0.1888749999980665,0.4299,0.3514125000001919,0.3514125000001919,-5.0201785714313125,-8.100219142224061,-3.6371736977045854,186.0232752406668,191.1013470050877,181.2080935694713,0.980102124120839,0.0009801021241208,-13.044673221996788,-21.04799863857228,-9.451006904057335
411.53499999999855,0.7348844615384355,6.872307692494094e-05,0.4228261538464161,,6.872307692494093e-08,0.0687230769249409,0.2552769230750591,0.4273861538462471,0.3457661538463034,0.3457661538463034,-4.93951648351862,-7.970068276220927,-3.578733142177826,197.2555994538387,198.2902136924341,196.2317257399818,0.1785733452585945,0.0001785733452585,-12.83507697691241,-20.70980837453816,-9.299152156479868
411.58499999999856,0.7358117384615126,0.0005202461538165,0.4187199999999442,,5.202461538165861e-07,0.520246153816586,0.291,0.4237600000001117,0.3429,0.3429,-4.898571428571429,-7.904002116791843,-3.5490680068074454,180.79853599399743,187.6488408910814,174.4307697424469,1.3518326041543869,0.0013518326041543,-12.728683378708087,-20.53813889136696,-9.222068843309478
411.63499999999846,0.7365478750000077,0.0012701250000252,0.4210499999998829,,1.2701250000252195e-06,1.2701250000252196,0.291,0.4200750000000586,0.3429,0.3429,-4.898571428571429,-7.904002116791843,-3.5490680068074454,158.82031107456626,172.31071721914643,147.28889263308474,3.3003538301813458,0.0033003538301813,-12.728683378708087,-20.53813889136696,-9.222068843309478
411.68499999999847,0.7362783437500078,0.0003959062500253,0.4251124999998824,,3.959062500253127e-07,0.395906250025313,0.291,0.4180437500000588,0.3429,0.3429,-4.898571428571429,-7.904002116791843,-3.5490680068074454,185.04455872480912,190.4599850377111,179.92857624662076,1.028741823551092,0.001028741823551,-12.728683378708087,-20.53813889136696,-9.222068843309478
411.73499999999854,0.7371646666666369,0.000291,0.4170000000002778,,2.9100000000000005e-07,0.291,0.291,0.4149333333334259,0.3429,0.3429,-4.898571428571429,-7.904002116791843,-3.5490680068074454,188.78520109009827,192.89811043724487,184.844018414042,0.756148382689658,0.0007561483826896,-12.728683378708087,-20.53813889136696,-9.222068843309478
411.78499999999855,0.7378462769230658,0.0001053384615477,0.4130446153845982,,1.0533846154774533e-07,0.1053384615477452,0.291,0.4131553846154018,0.3417846153846701,0.3417846153846701,-4.882637362638143,-7.8782919903392195,-3.537523603618317,195.776304246024,197.3611388407176,194.21671972952163,0.273716520049293,0.0002737165200492,-12.687279536147525,-20.471332463408547,-9.192071311348732
411.8349999999985,0.7384153999999694,-1.9400000013394227e-05,0.4100600000003821,,-1.9400000013394213e-08,-0.0194000000133942,0.291,0.4116600000001155,0.3398400000000587,0.3398400000000587,-4.854857142857981,-7.83346771470109,-3.5173965337814246,199.2039812654625,199.5059129806289,198.9029620546151,-0.0504098922141146,-5.040989221411467e-05,-12.615094078217858,-20.35485891176248,-9.139772165969186
411.88499999999846,0.7394746307692004,0.0004444461538328,0.3968292307696094,,4.444461538328814e-07,0.4444461538328812,0.291,0.4076600000001144,0.3378400000000581,0.3378400000000581,-4.826285714286545,-7.787366798301008,-3.496696224613688,183.1353153621356,189.2017431295576,177.4458209749802,1.1548702419703507,0.0011548702419703,-12.540852705346982,-20.235068075417345,-9.08598348796795
411.93499999999847,0.7423969999999109,0.000588090909087,0.3994272727271761,,5.880909090870439e-07,0.588090909087044,0.291,0.4024818181819733,0.3364430769231169,0.3364430769231169,-4.806329670330241,-7.755167081307309,-3.482237854825577,178.19632709652126,185.9026075961185,171.1035180105826,1.528123676222196,0.0015281236762221,-12.488997961833432,-20.15139878356906,-9.048414165178915
411.98499999999854,0.7428093636363946,0.0004682121212198,0.4039454545452995,,4.682121212198513e-07,0.4682121212198512,0.3743939393900744,0.3985151515152482,0.3292523076925912,0.3292523076925912,-4.703604395608445,-7.589416555732982,-3.407812281712733,181.8937071840673,188.37841404732205,175.84059992679073,1.2166248735947924,0.0012166248735947,-12.222071671997568,-19.72070465352443,-8.855023179817994
412.03499999999855,0.7422670303030151,0.000291,0.4039606060609273,,2.9100000000000005e-07,0.291,0.5046969696931854,0.3954757575758324,0.3220906250000756,0.3220906250000756,-4.601294642858221,-7.424336488187241,-3.333687758764603,188.1037418535369,192.4565830551774,183.9434445465625,0.756148382689658,0.0007561483826896,-11.956225094418665,-19.291752673837102,-8.662414457670671
412.0849999999985,0.7427889999999846,0.000291,0.392900000000327,,2.9100000000000005e-07,0.291,0.6349999999961483,0.3929000000000762,0.3193640625000997,0.3193640625000997,-4.562343750001425,-7.361487973251767,-3.3054674154072834,188.0082674959953,192.39463032108893,183.81745382964652,0.756148382689658,0.0007561483826896,-11.85501322281047,-19.12844407272746,-8.58908536148997
412.13499999999846,0.7442679062499561,0.000559749999992,0.3929,,5.597499999920274e-07,0.5597499999920275,0.5678125000019929,0.3929,0.3160046875001001,0.3160046875001001,-4.514352678572859,-7.284052840236032,-3.2706973648521136,177.93698569180938,185.72758618762649,170.77364878424302,1.4544812962354214,0.0014544812962354,-11.73031091681647,-18.927232902304077,-8.4987371914098
