Repository: DunklesArchipel/ORR_on_Ru0001

This project contains the evaluated data files for the article "Impact of the potential dependent surface adlayer composition on the ORR activity and H2O2 formation on Ru(0001) in acid electrolytes".

The subfolders contain the final figures found in the submitted manuscript (and supporting information).

Among the final PNG, also the SVG files are included which are based on the raw PNG obtained from the data evaluation. The CSV contain the data for the individual traces in the figures, where ***r*** and ***b*** refer to the red and blue curves, respectively.

File: data/SI/figure_S8/figure_S8_ORR_HClO4_Ru_poly_r.csv (part 9 of 9)
t,E,current1_mA,coll_current,potential2,current1,current1_muA,cur1muA_filt,coll_cur_filt,coll_cur_norm,coll_cur_norm_filt,cur_H2O2,cur_H2O2_min,cur_H2O2_max,yield,yield_min,yield_max,j,current1_mA_geo,cur_H2O2_uAcm,cur_H2O2_min_uAcm,cur_H2O2_max_uAcm
368.5349999999986,0.0728405384615637,-1.1176006769229558,-0.064140000000109,,-0.0011176006769229,-1117.600676922956,-1117.600676922956,-0.064933846153865,0.2254999999992752,0.2254999999992752,-3.2214285714182167,-5.197878324091081,-2.3339598586541457,0.5748331614136578,0.92587905458204,0.4168028708106245,-2904.0273001654987,-2.904027300165499,-8.370714791161992,-13.506416797866327,-6.064673444618265
368.58499999999873,0.0719136153846404,-1.1220368307691109,-0.060140000000108,,-0.0011220368307691,-1122.036830769111,-1122.036830769111,-0.0642415384615571,0.2539615384608212,0.2539615384608212,-3.628021978011732,-5.853929826707621,-2.6285411814257773,0.6446007386937141,1.0380313468682427,0.4674352473157467,-2915.5544154786694,-2.915554415478669,-9.427226635862905,-15.2111325458547,-6.830127708482008
368.6349999999987,0.0686215076923997,-1.1276559384613862,-0.0661184615382846,,-0.0011276559384613,-1127.6559384613863,-1127.6559384613863,-0.0642,0.2570199999999485,0.2570199999999485,-3.671714285713549,-5.924428766571689,-2.6601967311445507,0.6490983008853112,1.0452595930289803,0.470699594267303,-2930.155374907099,-2.930155374907099,-9.54075882763166,-15.394320378705387,-6.912383009935625
368.6849999999987,0.0674666769230734,-1.132884338461407,-0.0663830769231645,,-0.0011328843384614,-1132.884338461407,-1132.884338461407,-0.0620830769231645,0.2615999999998454,0.2615999999998454,-3.737142857140649,-6.029999865125473,-2.7076004391375887,0.6575879338133472,1.05890314349465,0.4768615109682847,-2943.7411006942816,-2.943741100694281,-9.710771571502097,-15.66864139392949,-7.035559082555655
368.7349999999987,0.0675989846153811,-1.1373551384614464,-0.0576876923081944,,-0.0011373551384614,-1137.3551384614466,-1137.3551384614466,-0.0545123076927231,0.273521126759948,0.273521126759948,-3.9074446679992567,-6.304787299206529,-2.8309859439185043,0.684758218793906,1.1025632982659923,0.4965831250393321,-2955.35824223847,-2.95535824223847,-10.153291979920844,-16.382662266313794,-7.356169906911107
368.7849999999986,0.0676560625000473,-1.1408827187498929,-0.0386531250004378,,-0.0011408827187498,-1140.882718749893,-1140.882718749893,-0.0386531250004378,0.2971126760557113,0.2971126760557113,-4.244466800795877,-6.848583320122576,-3.075162126002537,0.7413092369743579,1.1934123096182296,0.5376355506459684,-2964.5244763618957,-2.964524476361895,-11.029026483854809,-17.795687976721837,-7.990649031220992
368.83499999999873,0.0659076250000459,-1.1448506874998956,-0.0224812500004251,,-0.0011448506874998,-1144.850687499896,-1144.850687499896,-0.0224812500004251,0.3221415384608777,0.3221415384608777,-4.602021978012538,-7.425510066787279,-3.3342147209543045,0.8007327208968549,1.2888420471529456,0.5807801016204229,-2974.835037024706,-2.9748350370247056,-11.958115037032446,-19.29480215686246,-8.663783741545178
368.8849999999987,0.0651816250000105,-1.1489718437498908,-0.0058343750004398,,-0.0011489718437498,-1148.9718437498911,-1148.9718437498911,-0.0089218750003334,0.3423830769226288,0.3423830769226288,-4.89118681318041,-7.892086803004262,-3.543717773048685,0.8477933140458742,1.3643932695234833,0.6149535661567987,-2985.543647448229,-2.985543647448229,-12.709494839241753,-20.507177567484764,-9.208166538829415
368.9349999999987,0.0642617500000389,-1.1537548749998567,0.0009500000001068,,-0.0011537548749998,-1153.7548749998566,-1153.7548749998566,-0.0003500000001068,0.3636507692300008,0.3636507692300008,-5.195010989000012,-8.382316855546538,-3.763841676072071,0.8965031278410187,1.4425692447143523,0.6503292986710011,-2997.9721056750864,-2.9979721056750863,-13.498966176588864,-21.781014891799916,-9.780147065504565
368.9849999999987,0.0627820625000387,-1.1592292499998536,-0.0012218750001413,,-0.0011592292499998,-1159.2292499998534,-1159.2292499998534,0.0031656249999651,0.3932969230764173,0.3932969230764173,-5.618527472520246,-9.065674285575156,-4.0706839511995385,0.9646801206440896,1.5519496142842608,0.6998511445580147,-3012.196984721424,-3.0121969847214243,-14.59945175753813,-23.556683673638744,-10.577460777114355
369.0349999999986,0.0613023750000393,-1.1648104999998516,0.0041687499998567,,-0.0011648104999998,-1164.8104999998516,-1164.8104999998516,0.0044937499999647,0.4131430769225538,0.4131430769225538,-5.902043956036482,-9.52313722523698,-4.276094711402225,1.008282346765197,1.621879323450163,0.7315274558354427,-3026.6995729031605,-3.0266995729031607,-15.336154611409818,-24.745377357369826,-11.111209966510623
369.08499999999873,0.061184,-1.170070015384474,0.0186123076918953,,-0.0011700700153844,-1170.0700153844737,-1170.0700153844737,0.0186123076918953,0.4370272727265993,0.4370272727265993,-6.2432467532371305,-10.07367888225957,-4.5232998300854055,1.0614938986390916,1.7071953070119512,0.7701899494054499,-3040.366150400801,-3.040366150400801,-16.22275235461414,-26.17593125276816,-11.753559625221596
369.1349999999987,0.0598495468750577,-1.1756016874998467,0.0315203124996919,,-0.0011756016874998,-1175.6016874998468,-1175.6016874998468,0.0310843749997108,0.4633312499992652,0.4633312499992652,-6.619017857132361,-10.679997610877814,-4.79555006102798,1.119760096763608,1.8005837475069792,0.8125315628385086,-3054.7399130248864,-3.0547399130248865,-17.199174046957392,-27.751418971115708,-12.460987707057038
369.1849999999987,0.0581629242424449,-1.1817022272725466,0.0388681818181998,,-0.0011817022272725,-1181.702227272547,-1181.702227272547,0.0384318181818001,0.4911437499992132,0.4911437499992132,-7.0163392857030455,-11.321088479565075,-5.083413735391197,1.180487877129364,1.897882183874668,0.8566692349047721,-3070.591848704134,-3.070591848704134,-18.231593138440783,-29.4172602890366,-13.208986510510126
369.2349999999987,0.0573774615384862,-1.18852158461524,0.0384523076919718,,-0.0011885215846152,-1188.52158461524,-1188.52158461524,0.0393384615381441,0.5206749999992362,0.5206749999992362,-7.4382142857033715,-12.001797323285375,-5.3890667379462105,1.2438903535953136,1.9994275003466688,0.9027588005581836,-3088.311594496781,-3.0883115944967807,-19.32781340973785,-31.186046856946056,-14.003209959122536
369.2849999999986,0.0564505384615639,-1.1939508153844658,0.0510676923073454,,-0.0011939508153844,-1193.9508153844658,-1193.9508153844658,0.0512615384612106,0.5349666666663624,0.5349666666663624,-7.642380952376604,-12.331226788404791,-5.536987697212044,1.272041315758951,2.0445014279069604,0.923225343848704,-3102.419168604681,-3.1024191686046816,-19.85832988672789,-32.042052208356246,-14.387574887351963
369.33499999999873,0.0563815230769158,-1.1993329692306232,0.0736523076915871,,-0.0011993329692306,-1199.3329692306231,-1199.3329692306231,0.0736523076915871,0.5606124999987468,0.5606124999987468,-8.008749999982097,-12.922374997637975,-5.80242603663427,1.3266749375786968,2.1319559545212057,0.9629500650999456,-3116.404415773612,-3.116404415773612,-20.810320824234573,-33.57812012018292,-15.077302622946274
369.3849999999987,0.054956450704326,-1.2055247887321978,0.089,,-0.0012055247887321,-1205.5247887321975,-1205.5247887321975,0.089,0.6053937499992434,0.6053937499992434,-8.648482142846332,-13.95460332891972,-6.265918896598133,1.4245877998308178,2.288616506316549,1.0341585980402734,-3132.4935370864014,-3.1324935370864013,-22.47263156368949,-36.26031181525211,-16.281664741330736
369.4349999999987,0.0511980000000982,-1.2128599999998082,0.089,,-0.0012128599999998,-1212.859999999808,-1212.859999999808,0.089,0.6336749999992404,0.6336749999992404,-9.052499999989148,-14.606499099889376,-6.558634205923044,1.4816936564591408,2.3799426070858503,1.0756985373107757,-3151.5537025045824,-3.1515537025045823,-23.52245097694132,-37.95422911044432,-17.04227026619168
369.4849999999987,0.0519926153845948,-1.2200769230767363,0.09892307692282,,-0.0012200769230767,-1220.0769230767362,-1220.0769230767362,0.09892307692282,0.6574281249994169,0.6574281249994169,-9.391830357134529,-15.15401951482614,-6.8044827215247485,1.5277867503185285,2.453633404459966,1.1092323494946874,-3170.3065022042897,-3.17030650220429,-24.404183281934387,-39.37693246523472,-17.681094862270314
369.5349999999986,0.0524167692307621,-1.2265529230767582,0.1167076923071262,,-0.0012265529230767,-1226.5529230767586,-1226.5529230767586,0.1167076923071262,0.6818062499993375,0.6818062499993375,-9.74008928570482,-15.715946466132026,-7.056800083738722,1.5756926858451203,2.5302004825919724,1.1440895692130673,-3187.134051779256,-3.187134051779256,-25.309116015940088,-40.83707045636762,-18.336728420217447
369.58499999999873,0.0524144375000107,-1.2326689374998387,0.1398999999993005,,-0.0012326689374998,-1232.6689374998386,-1232.6689374998386,0.1393687499993359,0.7078030769223727,0.7078030769223727,-10.111472527462467,-16.31518523845498,-7.3258712610821295,1.627233974059881,2.6125528645929137,1.1815970856204778,-3203.026197533616,-3.203026197533616,-26.274136076466164,-42.39416127608218,-19.035895896425764
369.6349999999987,0.0515425312501151,-1.2390440624997665,0.1628406250000355,,-0.0012390440624997,-1239.044062499766,-1239.044062499766,0.1614593749999644,0.7349569230762257,0.7349569230762257,-10.499384615374652,-16.94109383419454,-7.606917766321009,1.6805153337588867,2.697658288198747,1.2203764945818878,-3219.5916286612423,-3.2195916286612425,-27.282105485059176,-44.02055224646027,-19.766180640057925
369.6849999999987,0.0472386250001156,-1.2477862499997652,0.1615125000000356,,-0.0012477862499997,-1247.7862499997652,-1247.7862499997652,0.1627874999999643,0.7776399999989072,0.7776399999989072,-11.109142857127244,-17.924958314649672,-8.048694210585777,1.764903250923264,2.8323930762248466,1.2818076527798272,-3242.307748727545,-3.2423077487275456,-28.866530599605262,-46.57707298763536,-20.914113780405668
369.7349999999987,0.0466611384615349,-1.2558597692305573,0.1735123076919201,,-0.0012558597692305,-1255.8597692305575,-1255.8597692305575,0.1741138461534934,0.8040083333328562,0.8040083333328562,-11.485833333326516,-18.532760479968434,-8.32161053671104,1.812581084447728,2.9084854231181176,1.3165216115179643,-3263.2863690333097,-3.2632863690333096,-29.84534123311962,-48.156415339185365,-21.62327267597
369.7849999999986,0.0458504062500432,-1.2633641874998092,0.1961890624992073,,-0.0012633641874998,-1263.3641874998093,-1263.3641874998093,0.1961890624992073,0.8289187499987861,0.8289187499987861,-11.841696428554089,-19.10695699807189,-8.579437199951911,1.857221108810272,2.9797094585785384,1.3490279023926182,-3282.7862100550333,-3.282786210055033,-30.770032999151457,-49.64843516224365,-22.293221866429985
369.83499999999873,0.0445526000000101,-1.2706533999998029,0.2254999999992752,,-0.0012706533999998,-1270.6533999998026,-1270.6533999998026,0.2254999999992752,0.8739968749988614,0.8739968749988614,-12.485669642840874,-20.146028434122066,-9.0460027620535,1.9461132371751653,3.1214808420800795,1.4137699435555495,-3301.7268500651744,-3.301726850065174,-32.443363942376244,-52.348408309557605,-23.50556824169393
369.8849999999987,0.0441549076923177,-1.278401092307497,0.2539615384608212,,-0.0012784010923074,-1278.4010923074973,-1278.4010923074973,0.2539615384608212,0.9062984615376424,0.9062984615376424,-12.947120879109177,-20.890594804429035,-9.380329176033989,2.0052098646824468,3.215689750292297,1.4568200813501095,-3321.858826037822,-3.321858826037822,-33.64242100764916,-54.28312534293467,-24.374298060325472
369.9349999999987,0.0423593076923554,-1.2874196769228432,0.2570199999999485,,-0.0012874196769228,-1287.419676922843,-1287.419676922843,0.2570199999999485,0.9437538461528036,0.9437538461528036,-13.482197802182908,-21.75395858186702,-9.767998196799038,2.0727463099448085,3.323311437367966,1.5060269819319894,-3345.293149649656,-3.345293149649656,-35.032790595266896,-56.52653126727338,-25.38163587156388
369.9849999999987,0.0414710000000102,-1.296658499999756,0.2615999999998454,,-0.0012966584999997,-1296.6584999997565,-1296.6584999997565,0.2615999999998454,0.9803446153838528,0.9803446153838528,-14.00492307691218,-22.597392578534432,-10.146718314682944,2.1370739169689865,3.4257785325288435,1.5529044684670787,-3369.2997514625904,-3.36929975146259,-36.39106506632376,-58.71815069162231,-26.36572042355684
370.0349999999986,0.041377732394353,-1.3057604647884964,0.2735211267599212,,-0.0013057604647884,-1305.7604647884966,-1305.7604647884966,0.2735211267599212,1.0113450704212368,1.0113450704212368,-14.447786720303382,-23.3119672715557,-10.46757781649004,2.188713288799965,3.5080055396864007,1.5905416808736792,-3392.950734123429,-3.392950734123429,-37.54182323712207,-60.57493590962572,-27.19945717050545
370.08499999999873,0.0418622394366068,-1.314429478873009,0.2971126760557113,,-0.001314429478873,-1314.429478873009,-1314.429478873009,0.2971126760557113,1.060429577463483,1.060429577463483,-15.148993963764044,-24.443387649402307,-10.97561005205012,2.278766432107212,3.6513381159021567,1.6561895142490586,-3415.476716870913,-3.4154767168709133,-39.36387383187482,-63.514872984714486,-28.519552542577497
370.1349999999987,0.03861164615394,-1.32328552307669,0.3221415384608777,,-0.0013232855230766,-1323.28552307669,-1323.28552307669,0.3221415384608777,1.0997123076914137,1.0997123076914137,-15.710175824163048,-25.348872580504445,-11.382192382385476,2.3465610587187284,3.7591911732537184,1.7056218938315195,-3438.488687666932,-3.438488687666932,-40.82207574299331,-65.86772853867579,-29.576035606196985
370.1849999999987,0.0365962769231044,-1.3328970615382,0.3423830769226288,,-0.0013328970615382,-1332.8970615381998,-1332.8970615381998,0.3423830769226288,1.1343707692298153,1.1343707692298153,-16.205296703283075,-26.14776599947288,-11.74091281694689,2.402382088251069,3.84796225549787,1.7463306913636032,-3463.463771044355,-3.463463771044355,-42.10862162609465,-67.94361158573555,-30.508152020050403
370.2349999999987,0.0363843076922668,-1.3424533692305511,0.3636507692300008,,-0.0013424533692305,-1342.453369230551,-1342.453369230551,0.3636507692300008,1.1709707692296851,1.1709707692296851,-16.728153846138362,-26.991412769591147,-12.119728474715018,2.4615040098944165,3.941949777656437,1.7894535917251888,-3488.295340137332,-3.488295340137332,-43.46723874962648,-70.13578389084306,-31.492484827469266
370.2849999999986,0.0378986307692871,-1.3509626153843457,0.3932969230763948,,-0.0013509626153843,-1350.9626153843458,-1350.9626153843458,0.3932969230763948,1.2127399999988793,1.2127399999988793,-17.324857142841132,-27.95421267748405,-12.552046470025322,2.5323417031426336,4.05451759070571,1.8411311328261952,-3510.406174216713,-3.510406174216713,-45.017741267658735,-72.63756943450962,-32.61584067957072
370.33499999999873,0.035780169230825,-1.3610933846151176,0.4131430769225538,,-0.0013610933846151,-1361.0933846151172,-1361.0933846151172,0.4131430769225538,1.2563267605621922,1.2563267605621922,-17.947525150888453,-28.958907479923607,-13.003176179665534,2.6028995983786696,4.166592529591487,1.8926146168569769,-3536.730451774273,-3.536730451774273,-46.63571173926551,-75.248216685236,-33.788077794098896
370.3849999999987,0.0334966363636984,-1.3715832727269914,0.4370272727265993,,-0.0013715832727269,-1371.5832727269913,-1371.5832727269913,0.4370272727265993,1.299544615383511,1.299544615383511,-18.564923076907306,-29.955098835977576,-13.450487657849242,2.670927190776452,4.274602742780738,1.942261343017652,-3563.9878810883247,-3.5639878810883245,-48.23998817649955,-77.83676817227939,-34.95039343254265
370.4349999999987,0.0316576875000286,-1.3823994374997044,0.4633312499992652,,-0.0013823994374997,-1382.3994374997046,-1382.3994374997046,0.4633312499992652,1.3408199999986423,1.3408199999986423,-19.154571428552032,-30.90651536373901,-13.877694269124351,2.733333329508892,4.373648225441992,1.987813730293476,-3592.093123355652,-3.592093123355652,-49.772158786299485,-80.30897459403546,-36.06046761876259
370.48499999999865,0.0306786562500074,-1.3933099062497347,0.4911437499991796,,-0.0013933099062497,-1393.3099062497347,-1393.3099062497347,0.4911437499991796,1.3918199999985978,1.3918199999985978,-19.883142857122824,-32.08208873193975,-14.405552152901024,2.8139315955012707,4.501511001168799,2.0466568107801137,-3620.443409608989,-3.620443409608989,-51.66531379450464,-83.3636409208328,-37.432078907792544
370.5349999999986,0.0304091250000072,-1.4028591249997422,0.5206749999992026,,-0.0014028591249997,-1402.8591249997423,-1402.8591249997423,0.5206749999992026,1.4332384615374352,1.4332384615374352,-20.4748351648205,-33.036803248350466,-14.834239632453876,2.877024751443891,4.60155956966296,2.092728935964576,-3645.256558453553,-3.645256558453553,-53.20279551792563,-85.8444169947651,-38.54600105330181
370.58499999999873,0.0289601666667113,-1.4143293333330171,0.5349666666663624,,-0.001414329333333,-1414.3293333330166,-1414.3293333330166,0.5349666666663624,1.4737374999987964,1.4737374999987964,-21.05339285712565,-33.97032464154565,-15.253410941026877,2.933488396228165,4.691062993006977,2.133966851813493,-3675.061298935748,-3.675061298935748,-54.70614762558612,-88.27012383899444,-39.63519592288044
370.6349999999987,0.027579437500025,-1.4258694374997043,0.5606124999987468,,-0.0014258694374997,-1425.869437499704,-1425.869437499704,0.5606124999987468,1.515957812499218,1.515957812499218,-21.65654017856025,-34.94352219002901,-15.690397701985342,2.992214373008477,4.784119959813443,2.1768638829743883,-3705.047660110012,-3.705047660110013,-56.27339460712003,-90.79892711158286,-40.770683319978495
370.6849999999987,0.0267348750000036,-1.4369655312497032,0.6053937499992434,,-0.0014369655312497,-1436.9655312497034,-1436.9655312497034,0.6053937499992434,1.5449421874992662,1.5449421874992662,-22.070602678560945,-35.61162531442175,-15.990390463752563,3.0253675238513424,4.83663964983841,2.20108404181942,-3733.880283282641,-3.733880283282641,-57.349314503023685,-92.53495837268072,-41.55019892695062
370.73499999999865,0.0266005000000037,-1.4480616249996894,0.6336749999992083,,-0.0014480616249996,-1448.0616249996897,-1448.0616249996897,0.6336749999992083,1.572112499999293,1.572112499999293,-22.45874999998989,-36.23791346698549,-16.271607398219775,3.0545309513300407,4.882830254656055,2.222391329816958,-3762.712906455235,-3.762712906455235,-58.35789515368973,-94.16233560174864,-42.280926522078886
370.7849999999986,0.0274826562499713,-1.4596663124996887,0.6574281249993909,,-0.0014596663124996,-1459.6663124996887,-1459.6663124996887,0.6574281249993909,1.611856249998704,1.611856249998704,-23.026517857124343,-37.15402511505955,-16.68296135445618,3.1060402243373577,4.964393412006438,2.2600290662796594,-3792.867084066036,-3.792867084066036,-59.83321043518592,-96.54280412770862,-43.34980840771858
370.83499999999873,0.0261482500000837,-1.4721960624996582,0.6818062499993375,,-0.0014721960624996,-1472.1960624996582,-1472.1960624996582,0.6818062499993375,1.6587307692296662,1.6587307692296662,-23.69615384613809,-38.23450426123955,-17.16811987454101,3.168163265669456,5.0627291452705485,2.305429401044581,-3825.4249885264576,-3.8254249885264575,-61.57322476536988,-99.35037305868428,-44.61046761840673
370.8849999999987,0.023824,-1.4854496307688825,0.7078030769223727,,-0.0014854496307688,-1485.449630768882,-1485.449630768882,0.7078030769223727,1.7004999999989083,1.7004999999989083,-24.29285714284154,-39.19730416913356,-17.60043786985181,3.2181457880864746,5.141820479339646,2.341962950814005,-3859.8636971575247,-3.859863697157525,-63.12372728340391,-101.85215860235373,-45.73382347050947
370.9349999999987,0.023824,-1.498891169230424,0.7349569230762257,,-0.0014988911692304,-1498.891169230424,-1498.891169230424,0.7349569230762257,1.7276538461531434,1.7276538461531434,-24.6807692307592,-39.82321276488193,-17.881484375094644,3.2398561049486005,5.176166965209196,2.35783317065858,-3894.79083656837,-3.89479083656837,-64.13169669201113,-103.47854957275467,-46.46410821415191
370.98499999999865,0.023174938461556,-1.5119437230765769,0.7776399999988584,,-0.0015119437230765,-1511.943723076577,-1511.943723076577,0.7776399999988584,1.7580384615376117,1.7580384615376117,-25.11483516482302,-40.52359207172574,-18.195969841295184,3.267908698749609,5.220540448911756,2.378341000565342,-3928.7072196636905,-3.9287072196636905,-65.25959447215902,-105.29844881721948,-47.28128236070497
371.0349999999986,0.0214183611111721,-1.5272964444440027,0.8040083333328352,,-0.001527296444444,-1527.2964444440026,-1527.2964444440026,0.8040083333328352,1.7964749999987095,1.7964749999987095,-25.66392857141013,-41.409571894877296,-18.59379395603624,3.305162065607377,5.279455992847009,2.4055775105068755,-3968.600468570439,-3.968600468570439,-66.68638516403668,-107.60062136145218,-48.31500765608776
371.08499999999873,0.019272375000047,-1.5434213124995926,0.8289187499987861,,-0.0015434213124995,-1543.421312499593,-1543.421312499593,0.8289187499987861,1.8432156249990828,1.8432156249990828,-26.33165178570118,-42.48696471769189,-19.077566650136585,3.354878427981176,5.3580607817044354,2.441930282921944,-4010.5001005337335,-4.010500100533734,-68.42142924847145,-110.40017064149582,-49.57206586994823
371.1349999999987,0.0175239375000441,-1.5585517812496177,0.8739968749988614,,-0.0015585517812496,-1558.551781249618,-1558.551781249618,0.8739968749988614,1.8775124999990789,1.8775124999990789,-26.82160714284398,-43.277523401271104,-19.43254460813005,3.3836328197788883,5.403512506059843,2.4629578747643217,-4049.8158375600833,-4.049815837560083,-69.69455279106135,-112.4543963116322,-50.4944576528597
371.1849999999987,0.0191066769230325,-1.572823707691941,0.9062984615376424,,-0.0015728237076919,-1572.8237076919406,-1572.8237076919406,0.9062984615376424,1.9207999999988536,1.9207999999988536,-27.43999999998362,-44.27532011059992,-19.88057692467679,3.4294347697931107,5.475894716326087,2.4964555086209588,-4086.9006970007295,-4.086900697000729,-71.30141450512656,-115.04711922576296,-51.65864635234258
371.23499999999865,0.0195173538461609,-1.588021430768808,0.9437538461527576,,-0.0015880214307688,-1588.021430768808,-1588.021430768808,0.9437538461527576,1.952281249999459,1.952281249999459,-27.88973214284941,-45.000977347823714,-20.206412728676373,3.451889284878237,5.511372914928146,2.512879354797464,-4126.39119090155,-4.12639119090155,-72.47002011499434,-116.93270185914376,-52.50531376202185
371.2849999999986,0.0188235076923465,-1.6044771538456786,0.9803446153838188,,-0.0016044771538456,-1604.4771538456785,-1604.4771538456785,0.9803446153838188,1.9760230769222689,1.9760230769222689,-28.22890109888955,-45.54823733690039,-20.452144307430828,3.4579281449223203,5.520913505974088,2.517296516307101,-4169.150532449881,-4.169150532449882,-73.35133302760015,-118.35472851086573,-53.14383450377772
371.33499999999873,0.0173012112676729,-1.6223365915488035,1.0113450704212368,,-0.0016223365915488,-1622.3365915488034,-1622.3365915488034,1.0113450704212368,2.0071769230761234,2.0071769230761234,-28.67395604394461,-46.26634776544012,-20.774591431005184,3.473503677581298,5.5455191496251945,2.5286896767789178,-4215.557353532234,-4.215557353532234,-74.50778518193492,-120.2207011539341,-53.98169660341237
371.3849999999987,0.0147547323944339,-1.6409464507037304,1.060429577463483,,-0.0016409464507037,-1640.9464507037303,-1640.9464507037303,1.060429577463483,2.0414969230760494,2.0414969230760494,-29.16424175822928,-47.0574394908636,-21.12980873632268,3.492492071317429,5.575513156600461,2.5425799347427334,-4263.914105773059,-4.263914105773059,-75.78176714039607,-122.27631190561154,-54.90471031791135
371.4349999999987,0.0145163999999719,-1.6589607076918396,1.0997123076914137,,-0.0016589607076918,-1658.9607076918396,-1658.9607076918396,1.0997123076914137,2.074239393938579,2.074239393938579,-29.6319913419797,-47.81216844684619,-21.46869837120757,3.5096671161653803,5.602639825752792,2.5551443331981423,-4310.723216724657,-4.310723216724656,-76.99719013440514,-124.23743588992522,-55.78529742900584
371.48499999999865,0.0146304153846625,-1.6773377230763833,1.1343707692297742,,-0.0016773377230763,-1677.337723076383,-1677.337723076383,1.1343707692297742,2.1042538461531377,2.1042538461531377,-30.06076923075911,-48.50401532301481,-21.779352591378288,3.521236473641152,5.620911146580451,2.5636082296234823,-4358.474936524263,-4.358474936524264,-78.1113472035929,-126.03516405653622,-56.592516281781805
371.5349999999986,0.0129134307692738,-1.6971275384609643,1.1709707692296376,,-0.0016971275384609,-1697.1275384609644,-1697.1275384609644,1.1709707692296376,2.130427692307152,2.130427692307152,-30.43468131867359,-49.10733446972204,-22.050255945126647,3.5234252023126253,5.624367630146541,2.565209487567184,-4409.897743729686,-4.409897743729686,-79.08293833948517,-127.60285751711484,-57.2964445731977
371.58499999999873,0.0113242000000426,-1.7183159999994315,1.2127399999988793,,-0.0017183159999994,-1718.3159999994314,-1718.3159999994314,1.2127399999988793,2.1508892307686955,2.1508892307686955,-30.726989010981363,-49.57898230673826,-22.262036031227336,3.5135773338957565,5.608815320247568,2.558004935187544,-4464.954860306984,-4.464954860306984,-79.84248469270258,-128.8284099197227,-57.8467441250565
371.6349999999987,0.0112700563380151,-1.7398840422529382,1.2563267605621922,,-0.0017398840422529,-1739.884042252938,-1739.884042252938,1.2563267605621922,2.171653124999454,2.171653124999454,-31.02361607142077,-50.05759958277429,-22.47694554627872,3.503696641164844,5.593210238009398,2.5507765664226656,-4520.9982976532765,-4.520998297653277,-80.61325469962095,-130.07207204756452,-58.40517533547135
371.6849999999987,0.0108795076923682,-1.7618663538455468,1.299544615383511,,-0.0017618663538455,-1761.8663538455469,-1760.4041999995154,1.299544615383511,2.185087499999861,2.185087499999861,-31.215535714283728,-50.36726808216476,-22.615993404270547,3.4817746915001835,5.558584442174517,2.5347399417120084,-4578.118192356134,-4.578118192356135,-81.111947921467,-130.87672955610074,-58.76648397099363
371.73499999999865,0.0086412153846594,-1.7840800769229574,1.3408199999985844,,-0.0017840800769229,-1784.0800769229577,-1778.054,1.3408199999985844,2.190212499999893,2.190212499999893,-31.288749999998466,-50.485401680440674,-22.669037946513185,3.4470956574739464,5.503799375847163,2.5093730789679585,-4635.839397780533,-4.635839397780533,-81.30219143944974,-131.18369357423697,-58.90431745837262
371.7849999999986,0.0070519846154283,-1.7883839230768048,1.3918199999985978,,-0.0017883839230768,-1788.3839230768044,-1778.054,1.3918199999985978,2.1942749999998923,2.1942749999998923,-31.346785714284174,-50.5790441668783,-22.71108544951013,3.4452114879249303,5.500822481780409,2.5079949249034823,-4647.022718428561,-4.647022718428562,-81.45299422809366,-131.4270187105629,-59.01357571056257
