Repository: DunklesArchipel/ORR_on_Ru0001

This project contains the evaluated data files for the article "Impact of the potential dependent surface adlayer composition on the ORR activity and H2O2 formation on Ru(0001) in acid electrolytes".

The subfolders contain the final figures found in the submitted manuscript (and supporting information).

Among the final PNG, also the SVG files are included which are based on the raw PNG obtained from the data evaluation. The CSV contain the data for the individual traces in the figures, where ***r*** and ***b*** refer to the red and blue curves, respectively.

File: data/SI/figure_S8/figure_S8_ORR_H2SO4_Ru_poly_r.csv (part 13 of 32)
t,E,current1_mA,coll_current,potential2,current1,current1_muA,cur1muA_filt,coll_cur_filt,coll_cur_norm,coll_cur_norm_filt,cur_H2O2,cur_H2O2_min,cur_H2O2_max,yield,yield_min,yield_max,j,current1_mA_geo,cur_H2O2_uAcm,cur_H2O2_min_uAcm,cur_H2O2_max_uAcm
443.9749999999999,0.5427714615384592,-0.0519944615384614,0.4464328461538618,,-5.199446153846145e-05,-51.99446153846144,-51.74930769230728,0.4434531538461382,0.486693,0.486693,-6.952757142857143,-11.218496652749408,-5.037347784885202,23.58977165808366,35.494294124995506,17.665046382539032,-135.10490722036852,-0.1351049072203685,-18.066378243317512,-29.150680756652257,-13.089286531224316
444.0249999999999,0.5434866923076979,-0.0519420000000012,0.4406059230768972,,-5.19420000000013e-05,-51.9420000000013,-51.97438461538447,0.4515314615384599,0.4868756060605914,0.4868756060605914,-6.95536580086559,-11.222705806116144,-5.039237785840276,23.61859722005841,35.534736251488205,17.687358090674547,-134.9685886380316,-0.1349685886380316,-18.07315670563393,-29.161618023012224,-13.094197600521436
444.0749999999999,0.5412351538461587,-0.0514120000000011,0.4512005384615154,,-5.141200000000115e-05,-51.41200000000116,-52.04130769230755,0.4521937692307679,0.4914407575757458,0.4914407575757458,-7.0205822510820814,-11.327934640293035,-5.0864878097208885,24.0296833739602,36.11076328096065,18.005748496672595,-133.5914111712769,-0.1335914111712768,-18.242618263558192,-29.43504968203344,-13.216974332959143
444.12499999999983,0.54101,-0.0524313846153823,0.4540482307692271,,-5.243138461538232e-05,-52.43138461538232,-52.107538461538326,0.4522600000000001,0.4927189999999999,0.4927189999999999,-7.038842857142857,-11.357398713862818,-5.099717816407575,23.67182086328744,35.60939124749166,17.728559338677407,-136.24022913780328,-0.1362402291378033,-18.2900674997774,-29.51161054656004,-13.251351818042002
444.17499999999984,0.5407681250000007,-0.0525451875000011,0.4556497187499976,,-5.254518750000114e-05,-52.54518750000114,-52.37587499999925,0.4534707812499963,0.4941312499999929,0.4941312499999929,-7.059017857142755,-11.389951723455653,-5.114334822218567,23.68630808798021,35.629708050363824,17.739775205344372,-136.53594002148006,-0.13653594002148,-18.342491189195567,-29.5961978508738,-13.289333348295427
444.2249999999999,0.5410448923076889,-0.0524729538461518,0.4546570461538573,,-5.247295384615186e-05,-52.47295384615186,-52.71350769230733,0.4548430000000001,0.4973938923076866,0.4973938923076866,-7.10562703296695,-11.465157123590805,-5.1481036744550535,23.8529583219977,35.863296396155484,17.86882745987072,-136.34824462445636,-0.1363482446244563,-18.46360271125042,-29.791615176240544,-13.377079956556267
444.2749999999999,0.5426843230769296,-0.0534977538461556,0.4489891692307456,,-5.349775384615567e-05,-53.49775384615568,-52.91727692307565,0.4548694769230734,0.500043123076915,0.500043123076915,-7.143473186813071,-11.526223106699154,-5.175523622444901,23.55979104093453,35.45222438503311,17.641842575488035,-139.0111341865981,-0.1390111341865981,-18.56194397593004,-29.950291960999078,-13.44832926695475
444.3249999999999,0.5403004769230829,-0.0528354461538478,0.4575976307692094,,-5.28354461538478e-05,-52.83544615384781,-53.38112307692193,0.4561933230769198,0.5032480461538369,0.5032480461538369,-7.18925780219767,-11.600098052118067,-5.208695071720442,23.954329895444964,36.00527688580941,17.947358550723212,-137.29016205470288,-0.1372901620547028,-18.68091292051812,-30.14225216890216,-13.534523554656372
444.37499999999983,0.5406819846153814,-0.0535560923076895,0.4561936615384733,,-5.355609230768952e-05,-53.556092307689525,-53.94023076922944,0.4575177230769202,0.504055707692311,0.504055707692311,-7.200795824175872,-11.61871502065044,-5.21705449349509,23.70363606690134,35.65400650014127,17.753190963700234,-139.1627236482387,-0.1391627236482387,-18.710893871233772,-30.19062739449095,-13.556245077869846
444.42499999999984,0.5406924923076962,-0.0543971384615379,0.4547896923076845,,-5.439713846153794e-05,-54.397138461537935,-54.397138461537935,0.4588423384615359,0.503049,0.503049,-7.186414285714284,-11.595509947069171,-5.206634913258903,23.338745379657983,35.1418232990838,17.470823132350553,-141.34813838706975,-0.1413481383870697,-18.67352419065536,-30.13033021628246,-13.529170339918307
444.4749999999999,0.5391161818181793,-0.0546456363636361,0.4584425454545432,,-5.464563636363613e-05,-54.64563636363614,-54.63,0.460008,0.503049,0.503049,-7.186414285714284,-11.595509947069171,-5.206634913258903,23.24494889056306,35.009991803826054,17.398286822471302,-141.9938472763252,-0.1419938472763252,-18.67352419065536,-30.13033021628246,-13.529170339918307
444.5249999999999,0.5405510303030259,-0.0547759393939389,0.4597470909090868,,-5.477593939393899e-05,-54.77593939393898,-54.63,0.460008,0.5105183846153618,0.5105183846153618,-7.2931197802194525,-11.767682684925552,-5.283944198674245,23.50001716557624,35.36832627168692,17.595585880636364,-142.33243293138722,-0.1423324329313872,-18.95079287482781,-30.577712131311163,-13.730054501889798
444.5749999999999,0.5391683030303086,-0.0550632121212112,0.466268606060585,,-5.506321212121125e-05,-55.06321212121125,-54.73424242424208,0.466268606060585,0.513796454545453,0.513796454545453,-7.339949350649327,-11.843243698825908,-5.3178727291874095,23.52428683908628,35.40239444361389,17.614366294885475,-143.07889618952393,-0.1430788961895239,-19.07247708081613,-30.77405350057283,-13.81821602585738
444.62499999999983,0.5380204545454548,-0.0548886363636378,0.4719030909090842,,-5.488863636363785e-05,-54.88863636363785,-54.958727272726605,0.4719030909090842,0.5157233230769144,0.5157233230769144,-7.367476043955919,-11.88765890136732,-5.3378161163508215,23.66828174467657,35.6044277514664,17.725819458233598,-142.62527015259627,-0.1426252701525962,-19.144003763374805,-30.889464097028235,-13.870037881352111
444.67499999999984,0.5378693030303033,-0.054494606060604,0.4747463636363626,,-5.4494606060604e-05,-54.494606060604,-55.326818181817245,0.4747463636363626,0.520266,0.520266,-7.432371428571428,-11.992369685899169,-5.384833524729316,24.003662797431296,36.07434253476298,17.985584240665673,-141.60140287984794,-0.1416014028798479,-19.31263104901412,-31.16154963095924,-13.992210174491833
444.7249999999999,0.5376086969696975,-0.0557983939393915,0.4753986363636352,,-5.5798393939391575e-05,-55.79839393939157,-55.91318181818076,0.4753986363636352,0.520266,0.520266,-7.432371428571428,-11.992369685899169,-5.384833524729316,23.508718850134848,35.380541668438056,17.602319288851163,-144.98922795172285,-0.1449892279517228,-19.31263104901412,-31.16154963095924,-13.992210174491833
444.7749999999999,0.5372329384615396,-0.0561187846153842,0.4760586923076904,,-5.611878461538427e-05,-56.11878461538424,-56.11878461538424,0.4755029999999999,0.5207220606060589,0.5207220606060589,-7.438886580086554,-12.002882091835811,-5.389553822501637,23.4083044270403,35.23954322322431,17.524628235387212,-145.82174647914795,-0.1458217464791479,-19.32956033176718,-31.18886557167116,-14.004475623036004
444.8249999999999,0.5368356615384627,-0.0563943384615372,0.4774359384615325,,-5.639433846153728e-05,-56.39433846153729,-56.39433846153729,0.4758602307692288,0.5231086212121107,0.5231086212121107,-7.472980303030153,-12.057893407327454,-5.414255093698037,23.40157829570901,35.23009572697936,17.51942499341805,-146.53775883348658,-0.1465377588334865,-19.418151099683573,-31.331809617164755,-14.068660593020663
444.87499999999983,0.5365022461538467,-0.0567595076923068,0.4781514153846266,,-5.67595076923068e-05,-56.75950769230681,-56.69600000000001,0.4768398615384548,0.5281694999999963,0.5281694999999963,-7.545278571428517,-12.174548982283056,-5.466635971482856,23.46723785219601,35.322305314930865,17.570222577247623,-147.48663210927492,-0.1474866321092749,-19.606014394256377,-31.634933068485758,-14.204769582783054
444.92499999999984,0.5363699384615389,-0.0570241230769222,0.4748406461538565,,-5.702412307692225e-05,-57.02412307692225,-56.69600000000001,0.4788267846153784,0.530777833333329,0.530777833333329,-7.582540476190412,-12.234672260754795,-5.4936326246890985,23.472936255118213,35.33030628414378,17.57463160037111,-148.17422143955588,-0.1481742214395559,-19.70283751804209,-31.791160284219107,-14.2749189836763
444.9749999999999,0.5362369076923081,-0.0572272769230763,0.4914477538461026,,-5.7227276923076354e-05,-57.22727692307635,-56.88255384615328,0.4795685692307673,0.5319461076923067,0.5319461076923067,-7.599230109890095,-12.261601520032588,-5.505724444900885,23.44482359978344,35.2908315539191,17.55288070024127,-148.70210615504251,-0.1487021061550425,-19.74620466419226,-31.86113456549036,-14.306338950332368
445.0249999999999,0.5371359999999958,-0.0569545000000015,0.4888455000000401,,-5.695450000000152e-05,-56.95450000000154,-56.99699999999981,0.4832499999999847,0.5328998307692271,0.5328998307692271,-7.612854725274673,-12.283585273951545,-5.515595626177211,23.58112627554948,35.48216339417622,17.65835499654924,-147.99330949106286,-0.1479933094910628,-19.781607519476854,-31.918258208003294,-14.33198870207577
445.0749999999999,0.5371771846153888,-0.0567052615384611,0.4824291846153724,,-5.6705261538461095e-05,-56.7052615384611,-57.11172307692274,0.487408292307689,0.534039,0.534039,-7.629128571428572,-12.309843646688243,-5.527386203812894,23.71710855857107,35.672896864140625,17.763622164056496,-147.34567629656848,-0.1473456762965684,-19.82389426328926,-31.98648922544975,-14.362625905547244
445.12499999999983,0.5349073538461515,-0.0570215692307676,0.4891567846153874,,-5.7021569230767626e-05,-57.02156923076763,-57.35064615384493,0.4891567846153874,0.534039,0.534039,-7.629128571428572,-12.309843646688243,-5.527386203812894,23.60107108130675,35.51014795687503,17.673792201354807,-148.1675854029942,-0.1481675854029942,-19.82389426328926,-31.98648922544975,-14.362625905547244
445.17499999999984,0.5364965846153827,-0.0581477230769217,0.4871698615384638,,-5.8147723076921774e-05,-58.14772307692178,-58.21141538461439,0.4871698615384638,0.5368200461538369,0.5368200461538369,-7.66885780219767,-12.37394803480963,-5.55617046140997,23.30372589935204,35.09261150435557,17.443739001813835,-151.0938376690739,-0.1510938376690739,-19.92712860552829,-32.15306114779097,-14.437420303584878
445.2249999999999,0.5355696307692323,-0.0586191076923074,0.4942421384615297,,-5.8619107692307446e-05,-58.619107692307466,-58.51855384615373,0.486693,0.5397731692307626,0.5397731692307626,-7.711045274725178,-12.44201887485386,-5.586735741761332,23.250497488096304,35.01779235963746,17.402577220243813,-152.31870610394907,-0.152318706103949,-20.036750561272072,-32.32993968939844,-14.51684259672625
445.2749999999999,0.5351198636363611,-0.0588818787878781,0.4951060151515386,,-5.888187878787816e-05,-58.88187878787817,-58.64993939393909,0.486693,0.5419449538461516,0.5419449538461516,-7.742070769230737,-12.492079505350366,-5.6092140482534685,23.24110419960728,35.0045865581075,17.395313993224388,-153.00150314495724,-0.1530015031449572,-20.117368696985217,-32.46001963711788,-14.575251308408829
445.3249999999999,0.536017,-0.0590512727272739,0.48660178787879,,-5.905127272727399e-05,-59.051272727274,-58.798484848484,0.4873321212121064,0.5426072615384595,0.5426072615384595,-7.751532307692277,-12.507346001127468,-5.616069035250938,23.207206055598803,34.95692405298854,17.369104349068756,-153.44166449654344,-0.1534416644965434,-20.141954013155143,-32.499688833307545,-14.593063636008468
445.37499999999983,0.536017,-0.0586603636363646,0.4859502727272745,,-5.866036363636466e-05,-58.66036363636467,-59.05909090909022,0.4918972727272607,0.5438921384615346,0.5438921384615346,-7.769887692307638,-12.536963002935,-5.629367710026005,23.39261868471672,35.21751052943276,17.512494117280355,-152.42590753135522,-0.1524259075313552,-20.18964952652474,-32.57664707391539,-14.62761955155171
445.42499999999984,0.5358000153846161,-0.058915476923076,0.4901764769230647,,-5.891547692307599e-05,-58.91547692307601,-59.106,0.4927189999999999,0.544369,0.544369,-7.776699999999999,-12.5479548798946,-5.634303300664223,23.321176062283254,35.117134913112324,17.45723465249547,-153.0888061538618,-0.1530888061538618,-20.207350954167225,-32.605208895172176,-14.640444427423557
445.4749999999999,0.5346236562500045,-0.059560593749998,0.4976151249999789,,-5.956059374999803e-05,-59.560593749998034,-59.560593749998034,0.4944674999999925,0.5468455076922907,0.5468455076922907,-7.812078681318438,-12.605039516937811,-5.659935538107562,23.190645106983148,34.93363515653666,17.356300538762344,-154.76510871510916,-0.1547651087151091,-20.299280619667677,-32.75354035900946,-14.707048464837635
445.5249999999999,0.5329947384615398,-0.0602728153846147,0.5049299538461516,,-6.027281538461471e-05,-60.27281538461472,-60.225,0.4976588153846064,0.5538640909090888,0.5538640909090888,-7.912344155844124,-12.76682107600008,-5.732578959361148,23.20840549225143,34.95861067951603,17.370031696157408,-156.6157796330885,-0.1566157796330884,-20.55981524647939,-33.173921335758415,-14.89580862117421
445.5749999999999,0.5325978153846166,-0.0604720461538455,0.5055922615384595,,-6.047204615384554e-05,-60.47204615384553,-60.225,0.5003080461538378,0.5545163636363619,0.5545163636363619,-7.921662337662313,-12.781856261235111,-5.739330082919262,23.16488610541104,34.89740707275613,17.336386612463794,-157.13347043699193,-0.1571334704369919,-20.58402805785888,-33.21298948352099,-14.91335106502234
445.62499999999983,0.5338191384615346,-0.0602967230769236,0.4994070307692498,,-6.029672307692365e-05,-60.29672307692365,-60.41227692307636,0.5035791230769135,0.5556377272727246,0.5556377272727246,-7.937681818181779,-12.807704206862129,-5.750936369900343,23.2659223170016,35.03947621980158,17.414504671525908,-156.67790252956013,-0.1566779025295601,-20.625653845784385,-33.280154027444425,-14.94350939880164
445.67499999999984,0.5330243692307745,-0.0608187230769206,0.4987185076923008,,-6.081872307692065e-05,-60.818723076920655,-60.52633846153829,0.5039232461538495,0.5572147692307663,0.5572147692307663,-7.960210989010947,-12.844055746595668,-5.767258997951317,23.14723569684949,34.87258002407939,17.32274216956469,-158.03429241190287,-0.1580342924119028,-20.684194725804367,-33.37461161499699,-14.985922899839402
445.7249999999999,0.5327486923076852,-0.0612058153846169,0.5040691692307444,,-6.120581538461693e-05,-61.205815384616926,-60.57000000000001,0.503049,0.5594065156249949,0.5594065156249949,-7.991521651785639,-12.894576505240911,-5.789943911940211,23.097772238204914,34.80299139148223,17.284508669603966,-159.04013166419202,-0.159040131664192,-20.7655538564505,-33.50588718180748,-15.044868470369147
445.7749999999999,0.5355193692307816,-0.0606097230769198,0.5138956615384892,,-6.0609723076919895e-05,-60.60972307691989,-60.59649230769018,0.5033668461538205,0.5634416718749901,0.5634416718749901,-8.049166741071284,-12.98758870571203,-5.831708402897711,23.44683044660039,35.29364970305055,17.554433349826795,-157.4912167693506,-0.1574912167693505,-20.915341626324523,-33.74757455279251,-15.15339133047695
445.8249999999999,0.5316786000000113,-0.061602799999997,0.5052872000000254,,-6.160279999999707e-05,-61.60279999999708,-61.25879999999803,0.5113129999999765,0.5657966461538415,0.5657966461538415,-8.082809230769163,-13.041871941888855,-5.856082750724852,23.197929443373795,34.943879054200984,17.361932222816666,-160.0716755640971,-0.1600716755640971,-21.00275988809327,-33.888626722009924,-15.216726807070104
445.87499999999983,0.5305835757575761,-0.060992621212124,0.5127009545454229,,-6.099262121212408e-05,-60.992621212124064,-61.672060606059816,0.5138616818181801,0.56675,0.56675,-8.096428571428572,-13.063847184869571,-5.865950110405715,23.437660806723123,35.280772814707724,17.54733909017594,-158.48615768230425,-0.1584861576823042,-21.03814903727853,-33.94572824929199,-15.242366628596226
445.92499999999984,0.530229830769232,-0.0611461846153807,0.5180409692307796,,-6.114618461538072e-05,-61.146184615380726,-61.99992307692244,0.5161868615384524,0.5671871230769195,0.5671871230769195,-8.102673186813135,-13.073923072082376,-5.8704744018240085,23.401608182356,35.23013770644465,17.519448113093553,-158.8851842081216,-0.1588851842081216,-21.054375345950547,-33.97190991877695,-15.254122764811894
445.9749999999999,0.5299130909090871,-0.0628391818181826,0.5140050909090818,,-6.283918181818263e-05,-62.83918181818263,-62.29890909090898,0.520266,0.5691740461538431,0.5691740461538431,-8.131057802197759,-13.11972255941369,-5.891039362816415,22.9139928107634,34.544264867736246,17.14250081431437,-163.28434948921017,-0.1632843494892101,-21.128131294460346,-34.090917507345985,-15.30755974761081
446.0249999999999,0.5321305151515082,-0.062382363636365,0.5192225151514988,,-6.238236363636508e-05,-62.38236363636507,-62.36481818181797,0.520266,0.569333,0.569333,-8.13332857142857,-13.12338651840026,-5.892684559695837,23.06813793293416,34.761290342791234,17.261604979828675,-162.09733117524254,-0.1620973311752425,-21.13403177034124,-34.100438114431675,-15.3118347062348
446.0749999999999,0.5305915757575824,-0.0623437272727271,0.5249611515151358,,-6.234372727272709e-05,-62.3437272727271,-62.69072727272623,0.5207872121212104,0.569333,0.569333,-8.13332857142857,-13.12338651840026,-5.892684559695837,23.08078416162452,34.779086834358765,17.271378730075295,-161.99693659146982,-0.1619969365914698,-21.13403177034124,-34.100438114431675,-15.3118347062348
446.12499999999983,0.529177545454546,-0.0630038181818155,0.5292649999999947,,-6.300381818181548e-05,-63.00381818181548,-63.01909090909039,0.5236303636363528,0.5710282615384515,0.5710282615384515,-8.157546593406451,-13.162463073630464,-5.910230778678894,22.926897535407782,34.562441166022765,17.1524699762366,-163.71214852733004,-0.16371214852733,-21.19696104233614,-34.201976513189074,-15.357427644744618
446.17499999999984,0.5292919393939362,-0.0639946363636374,0.5302038787878912,,-6.39946363636374e-05,-63.99463636363739,-63.33193939393846,0.5284303333333292,0.5762330303030292,0.5762330303030292,-8.231900432900416,-13.282435378479208,-5.9641009399655465,22.79467020851265,34.37613532460024,17.05033901364709,-166.28673810026527,-0.1662867381002652,-21.39016563161493,-34.513718314834875,-15.49740646031896
446.2249999999999,0.5313790606060568,-0.0633423636363648,0.5223781212121354,,-6.334236363636484e-05,-63.34236363636482,-63.91906060605954,0.531038666666662,0.5768845454545443,0.5768845454545443,-8.241207792207774,-13.297453101245894,-5.970844222497457,23.025416664020465,34.701161008179234,17.228590068015542,-164.59184130370264,-0.1645918413037026,-21.41435032126225,-34.552741087280616,-15.514928529667838
446.2749999999999,0.5294882923076997,-0.0642395384615351,0.5294697846153571,,-6.423953846153515e-05,-64.23953846153515,-64.06856923076904,0.5320123384615366,0.5779931818181784,0.5779931818181784,-8.257045454545406,-13.323007677404885,-5.982318780238366,22.77912974245369,34.35422981999325,17.03833824742422,-166.92310347910612,-0.1669231034791061,-21.45550366408763,-34.61914332588179,-15.54474457185982
446.3249999999999,0.5291281846153798,-0.0644660769230787,0.5333237076923117,,-6.446607692307871e-05,-64.4660769230787,-64.34947692307553,0.5330322923076883,0.5795453030302992,0.5795453030302992,-8.279218614718559,-13.35878478252626,-5.9983834747167135,22.762210404154075,34.33037846712719,17.025273282031346,-167.5117519028627,-0.1675117519028627,-21.51311946891254,-34.71210827493624,-15.58648784590864
446.37499999999983,0.5298908923076985,-0.0643150307692265,0.5334294923076767,,-6.431503076922649e-05,-64.31503076922651,-64.7178769230767,0.534039,0.5815796818181771,0.5815796818181771,-8.308281168831101,-13.405678145739277,-6.019439609653387,22.8804799646633,34.49705576001996,17.116613169126552,-167.11926631885297,-0.1671192663188529,-21.588637005988243,-34.833958243157554,-15.64120111868548
446.42499999999984,0.5280362769230827,-0.0655734923076883,0.5380648769230624,,-6.557349230768837e-05,-65.57349230768837,-64.78403076923054,0.534039,0.5848410454545401,0.5848410454545401,-8.354872077921998,-13.480854071914372,-6.053195227443938,22.6026157817938,34.10528247790976,16.902066633962086,-170.38931325007317,-0.1703893132500731,-21.70970106288557,-35.02929898197025,-15.728913337926084
446.4749999999999,0.5275518923076935,-0.0649642461538482,0.5408325538461463,,-6.496424615384824e-05,-64.96424615384824,-65.28547692307541,0.5371511230769136,0.5871587538461508,0.5871587538461508,-8.387982197802154,-13.534278312315069,-6.077183867577433,22.870422306982107,34.48288589971905,17.10884441865709,-168.80621876936488,-0.1688062187693648,-21.79573598933932,-35.168119095287814,-15.791246573114629
446.5249999999999,0.5280869076923037,-0.0654645846153801,0.5375482153846401,,-6.546458461538015e-05,-65.46458461538015,-65.56116923076873,0.5400380153846055,0.5891452461538406,0.5891452461538406,-8.41636065934058,-13.58006787021816,-6.097744370041681,22.783576003379427,34.360497372526005,17.041771715629515,-170.1063222693126,-0.1701063222693125,-21.86947594739946,-35.287100882753435,-15.84467197065974
446.5749999999999,0.5281556923076988,-0.0660483076923097,0.5361048769230469,,-6.604830769230977e-05,-66.04830769230978,-65.80644615384455,0.5420111846153823,0.591132061538455,0.591132061538455,-8.444743736263641,-13.625864875192402,-6.118308216402043,22.672567640381228,34.203969582861205,16.956062410191112,-171.62309636058055,-0.1716230963605805,-21.94322789829681,-35.40610202104658,-15.898106057145192
446.62499999999983,0.5264342769230723,-0.0654998461538442,0.5443160153846196,,-6.549984615384425e-05,-65.49984615384422,-66.251,0.5426999846153804,0.5931182153846093,0.5931182153846093,-8.473117362637275,-13.671646631402018,-6.13886521573708,22.908687065780263,34.53679133848479,17.138402124702974,-170.19794754519148,-0.1701979475451915,-22.016955292432428,-35.525063536217,-15.951522351991036
446.67499999999984,0.5278911999999957,-0.0660959999999982,0.5429914000000039,,-6.609599999999824e-05,-66.09599999999824,-66.251,0.5440245999999961,0.5962170461538369,0.5962170461538369,-8.517386373626241,-13.743076100517078,-6.170938593227823,22.83071922503467,34.42694172265948,17.07817907705379,-171.74702234451652,-0.1717470223445165,-22.13198601773338,-35.71066930098584,-16.034863357204163
446.7249999999999,0.5268975846153896,-0.0669369230769205,0.5436272153846118,,-6.693692307692058e-05,-66.93692307692058,-66.4473846153839,0.544369,0.5995278153846071,0.5995278153846071,-8.564683076922956,-13.819390848280904,-6.205205566557798,22.68741954832429,34.224917350934994,16.967527966828126,-173.93211727434894,-0.1739321172743489,-22.25488404420885,-35.90896920853562,-16.123904307249287
446.7749999999999,0.5256261384615404,-0.0671649230769254,0.5478653076922794,,-6.716492307692543e-05,-67.16492307692543,-66.88707692307456,0.5475738923076663,0.6031564923076765,0.6031564923076765,-8.616521318681093,-13.903033514017553,-6.242762933646473,22.74045153771348,34.29970138305131,17.008472199348212,-174.52456342987097,-0.1745245634298709,-22.389583022445592,-36.12631033025596,-16.22149517454201
446.8249999999999,0.5251161666666679,-0.066787651515147,0.554881530303026,,-6.678765151514706e-05,-66.78765151514706,-67.51083333333204,0.5539293181818161,0.6077918769230624,0.6077918769230624,-8.68274109890089,-14.009881253335584,-6.290739880971388,23.009661930086995,34.67898281864501,17.21641585368974,-173.54424287566644,-0.1735442428756664,-22.561651681260933,-36.40394863018509,-16.346160779786413
446.87499999999983,0.524724500000001,-0.0681565909090873,0.5561853181818147,,-6.815659090908729e-05,-68.1565909090873,-67.90249999999897,0.5545815909090891,0.60807,0.60807,-8.686714285714285,-14.016292117695,-6.293618497811033,22.608903309645605,34.11415445440005,16.90691953172098,-177.10136077507562,-0.1771013607750756,-22.57197580079039,-36.420606928181705,-16.35364071610147
446.92499999999984,0.5245471515151517,-0.0686173181818176,0.5548160303030343,,-6.861731818181767e-05,-68.61731818181765,-68.24012121212056,0.5557681060606035,0.6076461230769248,0.6076461230769248,-8.680658901098925,-14.006521560397696,-6.28923130613267,22.460248582669355,33.904310436546524,16.792206687198625,-178.29853665870473,-0.1782985366587047,-22.556241198441704,-36.39521864262042,-16.342240826437745
446.9749999999999,0.5244158461538464,-0.068449923076924,0.5578110769230644,,-6.844992307692401e-05,-68.44992307692402,-68.40299999999999,0.5574134615384584,0.607209,0.607209,-8.674414285714285,-13.996445673184772,-6.284707014714326,22.49462253381116,33.95284931373355,16.818727829409532,-177.863569174734,-0.177863569174734,-22.540014889769488,-36.369036973135145,-16.330484690221944
447.0249999999999,0.5245520312499969,-0.0682150312499969,0.5633609687500102,,-6.821503124999696e-05,-68.21503124999694,-68.45690624999932,0.5598100312499898,0.6074176969696803,0.6074176969696803,-8.677395670995432,-14.00125623396086,-6.2868670606117,22.57022185009593,34.05956815233919,16.87706542563758,-177.25321496498168,-0.1772532149649816,-22.547761864541016,-36.38153696540548,-16.336097457272924
447.0749999999999,0.5257621874999968,-0.0694251874999968,0.5593258125000107,,-6.942518749999682e-05,-69.42518749999681,-68.72643749999928,0.5638451874999894,0.6126351212121077,0.6126351212121077,-8.751930303030111,-14.12152025337278,-6.340868208050432,22.390005026998445,33.80509090809323,16.738018493357984,-180.39774311356996,-0.1803977431135699,-22.74143623384477,-36.69403677218927,-16.476416633558777
447.12499999999983,0.5240317384615432,-0.0687300923076943,0.5681407230768992,,-6.873009230769437e-05,-68.73009230769436,-69.29575384615241,0.5659952615384568,0.614096,0.614096,-8.772799999999998,-14.155194178808408,-6.3559885293334055,22.63863899471284,34.15610846953753,16.929871578006317,-178.59157436623366,-0.1785915743662336,-22.795665057250275,-36.78153671808949,-16.51570600291915
447.17499999999984,0.5231949692307696,-0.0693883230769196,0.5739681538461467,,-6.938832307691968e-05,-69.38832307691969,-69.97364615384461,0.56675,0.6156611515151462,0.6156611515151462,-8.795159307359231,-14.191271638385007,-6.37218808946234,22.49876582403997,33.95869933737875,16.821924750396708,-180.3019528252931,-0.1803019528252931,-22.85376455586796,-36.875282122592566,-16.55779971835481
447.2249999999999,0.5235286307692283,-0.0705327538461534,0.5738889230769366,,-7.053275384615345e-05,-70.5327538461535,-70.5327538461535,0.5673858153846116,0.6195740303030272,0.6195740303030272,-8.85105757575753,-14.281465287326858,-6.412686989784834,22.299401898746613,33.67705423273598,16.66814023057675,-183.27569672651796,-0.1832756967265179,-22.99901330241272,-37.10964563385119,-16.66303400694438
447.2749999999999,0.5247862769230824,-0.0707359384615373,0.5667235230769266,,-7.073593846153738e-05,-70.73593846153739,-70.73593846153739,0.569333,0.6234869090909007,0.6234869090909007,-8.906955844155723,-14.371658936268537,-6.453185890107254,22.36723293849211,33.77291658015725,16.72045367611366,-183.80366139424973,-0.1838036613942497,-23.14426204895721,-37.34400914510936,-16.76826829553375
447.3249999999999,0.5228001230769279,-0.0711328615384605,0.5653996769230802,,-7.113286153846055e-05,-71.13286153846056,-71.13286153846056,0.569333,0.6264702812499956,0.6264702812499956,-8.949575446428508,-14.440427031516904,-6.484064253135087,22.350906848944227,33.74984711428557,16.70786155727178,-184.83504538967125,-0.1848350453896712,-23.25500687139516,-37.522699468142704,-16.848504117745435
447.37499999999983,0.5218624000000012,-0.0714345230769225,0.5674127538461465,,-7.143452307692248e-05,-71.43452307692249,-71.43452307692249,0.569333,0.6288227230769201,0.6288227230769201,-8.983181758241715,-14.49465189351644,-6.508412389693308,22.34130351433169,33.736276179779075,16.70045489236408,-185.6188972261924,-0.1856188972261924,-23.34233112681,-37.66359995509294,-16.91177148571796
447.42499999999984,0.5220557692307669,-0.0717550307692299,0.5715580307692204,,-7.175503076922998e-05,-71.75503076922999,-71.67167692307655,0.5715580307692204,0.6321205999999817,0.6321205999999817,-9.030294285714024,-14.570669467680329,-6.542545925645556,22.356273938545907,33.75743128105051,16.712001065222637,-186.45171981443264,-0.1864517198144326,-23.464750581973608,-37.86112767248131,-17.00046570566907
447.4749999999999,0.5231675454545446,-0.0721362727272722,0.5764547272727238,,-7.213627272727226e-05,-72.13627272727223,-71.87045454545422,0.5762981818181806,0.6413905999999839,0.6413905999999839,-9.162722857142628,-14.784347215194703,-6.638491858638012,22.540802112687203,34.018043647135784,16.85436165638604,-187.44235723706865,-0.1874423572370686,-23.808859345230104,-38.416358198940976,-17.249776228204794
447.5249999999999,0.5236887575757561,-0.0723968787878779,0.5784107878787818,,-7.239687878787796e-05,-72.39687878787797,-72.06590909090845,0.5769496969696949,0.6430858307692291,0.6430858307692291,-9.186940439560416,-14.823423061180598,-6.6560377591550255,22.52147675006284,33.990763037792895,16.839448941001375,-188.11952854719289,-0.1881195285471928,-23.871787475050944,-38.51789475476388,-17.29536833919714
447.5749999999999,0.5233760303030317,-0.0720841515151527,0.5777583636363672,,-7.208415151515273e-05,-72.08415151515275,-72.31348484848415,0.5781236363636328,0.6429798615384631,0.6429798615384631,-9.185426593406612,-14.820980421856335,-6.654940961235463,22.604833954316288,34.10841245278573,16.903778674439522,-187.30692297504817,-0.1873069229750481,-23.867853824463864,-38.51154768337372,-17.29251836678128
447.62499999999983,0.5227919090909104,-0.0723789999999977,0.5786450909090842,,-7.23789999999977e-05,-72.37899999999773,-72.54281818181778,0.579740909090905,0.6425029999999999,0.6425029999999999,-9.178614285714284,-14.809988544896786,-6.6500053705972695,22.508295187644485,33.972153575955225,16.82927765423097,-188.0730714456805,-0.1880730714456805,-23.850152396821464,-38.48298586211707,-17.2796934909095
447.67499999999984,0.522306666666666,-0.0732369090909098,0.581905818181813,,-7.323690909090981e-05,-73.23690909090982,-72.7800909090902,0.581905818181813,0.6425029999999999,0.6425029999999999,-9.178614285714284,-14.809988544896786,-6.6500053705972695,22.27399380519533,33.64113658190704,16.648547300700983,-190.30230365045009,-0.1903023036504501,-23.850152396821464,-38.48298586211707,-17.2796934909095
447.7249999999999,0.5226983333333325,-0.0727800909090917,0.5851671818181758,,-7.278009090909176e-05,-72.78009090909177,-73.23690909090827,0.5851671818181758,0.6431520615384605,0.6431520615384605,-9.187886593406578,-14.824949710758323,-6.656723257854778,22.41823422598548,33.844969663536,16.759794127354677,-189.1152853364812,-0.1891152853364811,-23.87424600666796,-38.52186167438288,-17.297149571957117
447.7749999999999,0.5220935230769252,-0.073597399999997,0.5873573692307638,,-7.359739999999704e-05,-73.59739999999704,-73.81076923076758,0.5873573692307638,0.643364,0.643364,-9.190914285714284,-14.82983498940702,-6.658916853693977,22.20340965995625,33.541329187063305,16.594125209691153,-191.2390205503835,-0.1912390205503835,-23.882113307842367,-38.53455581716364,-17.302849516789028
447.8249999999999,0.5215846923076931,-0.0742993384615372,0.5893439384615325,,-7.429933846153727e-05,-74.29933846153726,-74.29933846153726,0.5893439384615325,0.6470813787878591,0.6470813787878591,-9.244019696969415,-14.91552227377026,-6.697392298795103,22.12987339922523,33.43730439264658,16.537438575422367,-193.0629711773296,-0.1930629711773295,-24.0201049601882,-38.757209774168224,-17.402825962103396
447.87499999999983,0.5212559846153865,-0.0746805692307681,0.5913306769230702,,-7.468056923076811e-05,-74.68056923076809,-74.6168769230767,0.5913306769230702,0.6565899999999925,0.6565899999999925,-9.379857142857032,-15.134700349560502,-6.795807998220104,22.31693924835972,33.701842504685445,16.681664623159627,-194.05357952642035,-0.1940535795264203,-24.37307150663705,-39.32673261791332,-17.658554044410906
447.92499999999984,0.5207267538461555,-0.0750121076923066,0.5933168307692245,,-7.501210769230664e-05,-75.01210769230666,-74.68303076923057,0.5933168307692245,0.6618066666666579,0.6618066666666579,-9.454380952380824,-15.254946906503989,-6.849801304632589,22.386110998768167,33.799589394611715,16.73501482817533,-194.9150649954644,-0.1949150649954643,-24.566717754208483,-39.63918704938004,-17.79885284619739
447.9749999999999,0.5209437384615377,-0.0753429230769221,0.5965481230769135,,-7.534292307692213e-05,-75.34292307692212,-74.93646153846078,0.5965481230769135,0.6636531076923067,0.6636531076923067,-9.480758681318664,-15.297508218184536,-6.868912254678046,22.35403718584189,33.75427058236072,16.710275903639406,-195.7746715866872,-0.1957746715866871,-24.6352589125431,-39.74978040674223,-17.84851165708583
448.0249999999999,0.5195133384615473,-0.0750804615384637,0.6028255384615087,,-7.508046153846377e-05,-75.08046153846377,-75.24369230769106,0.5998588923076799,0.6648982461538405,0.6648982461538405,-9.498546373626294,-15.326209230245375,-6.881799630233236,22.460765639386345,33.90504063456778,16.792605601909703,-195.09267891375413,-0.1950926789137541,-24.6814793069424,-39.82435849557852,-17.881998832973018
448.0749999999999,0.5178500307692316,-0.0751148769230725,0.6087455538461469,,-7.511487692307254e-05,-75.11487692307254,-75.68718461538231,0.6036200307692146,0.666607,0.666607,-9.52295714285714,-15.365596789350422,-6.899485496686761,22.502837526393023,33.96444814864121,16.825066471587913,-195.1821055027973,-0.1951821055027973,-24.744909422661003,-39.92670502174819,-17.92795463818023
448.12499999999983,0.5176489538461496,-0.0763335846153837,0.610388107692329,,-7.633358461538376e-05,-76.33358461538377,-76.33358461538377,0.60807,0.666607,0.666607,-9.52295714285714,-15.365596789350422,-6.899485496686761,22.18341654075085,33.5130511613425,16.578712012897842,-198.3488541299883,-0.1983488541299883,-24.744909422661003,-39.92670502174819,-17.92795463818023
448.17499999999984,0.5189727999999961,-0.0765981999999992,0.6037658000000196,,-7.659819999999922e-05,-76.59819999999922,-76.59819999999922,0.60807,0.6671626923076904,0.6671626923076904,-9.530895604395576,-15.37840575166092,-6.905236997972422,22.131651418174773,33.439820106393405,16.538809050794296,-199.0364434602693,-0.1990364434602693,-24.765537102569365,-39.95998844489257,-17.942899615483288
448.2249999999999,0.5181409692307736,-0.0769612923076912,0.6089043692307442,,-7.696129230769123e-05,-76.96129230769122,-76.96129230769122,0.6075798923076939,0.6717579230769031,0.6717579230769031,-9.596541758241472,-15.48432792642617,-6.952798346782307,22.17371047184847,33.49932184393873,16.571229676816262,-199.97991995933583,-0.1999799199593358,-24.936115223051736,-40.23522171341393,-18.066485309576528
448.2749999999999,0.5178338307692261,-0.0773004307692298,0.6114739384615597,,-7.730043076922982e-05,-77.3004307692298,-77.3004307692298,0.607209,0.6779559538461516,0.6779559538461516,-9.685085054945024,-15.62719537559526,-7.0169489233595845,22.26827067283623,33.63304546538339,16.644134219878516,-200.8611536335636,-0.2008611536335635,-25.16619037975415,-40.60645535818439,-18.23317725022092
448.3249999999999,0.5188634393939419,-0.077582833333332,0.6064402121212099,,-7.758283333333207e-05,-77.58283333333206,-77.58283333333206,0.6079394393939224,0.6786182615384595,0.6786182615384595,-9.694546593406564,-15.642461871372364,-7.023803910357055,22.21548493216512,33.558406732903535,16.60343476393388,-201.5949620257056,-0.2015949620257056,-25.19077569592408,-40.64612455437407,-18.25098957782056
448.37499999999983,0.5180808636363656,-0.0779744999999989,0.6070917272727255,,-7.797449999999897e-05,-77.97449999999897,-77.97449999999897,0.6131568636363499,0.678658,0.678658,-9.695114285714284,-15.643377861119037,-7.024215209576924,22.117387796684334,33.41963782671077,16.52781501992769,-202.6126875121442,-0.2026126875121442,-25.192250814894347,-40.64850470614557,-18.252058317476592
448.42499999999984,0.5167634242424272,-0.0783655454545446,0.6114872878787774,,-7.836554545454468e-05,-78.36554545454467,-78.36554545454467,0.614096,0.6799296307692255,0.6799296307692255,-9.713280439560362,-15.67268953301095,-7.037376784612008,22.05588083392119,33.33258973881202,16.480412145394755,-203.6287988111575,-0.2036287988111575,-25.239454621940407,-40.72466956282942,-18.286257986467756
448.4749999999999,0.515850545454546,-0.0786913030303026,0.6193130454545309,,-7.869130303030267e-05,-78.69130303030266,-78.69130303030266,0.616052439393934,0.6837175076922907,0.6837175076922907,-9.767392967032723,-15.760001831692936,-7.076581896310388,22.08351108256659,33.37169741534041,16.501705509854734,-204.47526294881493,-0.2044752629488149,-25.380063213457504,-40.95154603512255,-18.38813043252925
448.5249999999999,0.5154595000000008,-0.078963772727272,0.6266951818181953,,-7.896377272727204e-05,-78.96377272727204,-78.96377272727204,0.6199653181818101,0.6907882424242362,0.6907882424242362,-9.868403463203371,-15.92298550707518,-7.14976509380753,22.21808332612133,33.562081376516794,16.605438064019133,-205.18326130171985,-0.2051832613017198,-25.64253374031013,-41.3750506486796,-18.57829316939359
448.5749999999999,0.5150678333333343,-0.0792902878787871,0.6201739696969847,,-7.929028787878713e-05,-79.29028787878713,-79.29028787878713,0.6238781969696879,0.6927443030302979,0.6927443030302979,-9.896347186147112,-15.968073600311945,-7.17001062345568,22.19244437003788,33.52582041591288,16.58567168437358,-206.0316939606264,-0.2060316939606264,-25.71514405271645,-41.49220971665052,-18.63090012643876
448.62499999999983,0.5161699687499978,-0.0797404687499992,0.6227312343749932,,-7.97404687499992e-05,-79.7404687499992,-79.7404687499992,0.6267392656249955,0.6961092727272651,0.6961092727272651,-9.944418181818072,-16.045637693656264,-7.204838579989311,22.17635216372252,33.503058615488946,16.573266116926526,-207.20146556779076,-0.2072014655677907,-25.840054037702284,-41.69375598378831,-18.72139876219577
448.67499999999984,0.5156593230769263,-0.0801686615384608,0.6332593999999742,,-8.016866153846086e-05,-80.16866153846085,-79.97636923076911,0.6290214153846121,0.698457,0.698457,-9.97795714285714,-16.09975388302152,-7.229137920182874,22.13717450264161,33.44763453835525,16.543066221258062,-208.3141022841985,-0.2083141022841985,-25.92720328562937,-41.83437409054386,-18.784539335349685
448.7249999999999,0.5147689846153813,-0.0804920461538458,0.6412585076923296,,-8.049204615384587e-05,-80.49204615384589,-80.11683076923009,0.6330475999999808,0.6986135454545439,0.6986135454545439,-9.980193506493483,-16.103362327477893,-7.230758189836806,22.06244378156704,33.34187945504965,16.485469756548028,-209.15440040760092,-0.2091544004076009,-25.933014360360392,-41.84375044600679,-18.7887495218732
448.7749999999999,0.5163582153846107,-0.0806243538461534,0.6306638923077235,,-8.062435384615346e-05,-80.62435384615348,-80.44836923076825,0.6423175999999727,0.7005703636363594,0.7005703636363594,-10.008148051947993,-16.148467883182896,-7.251011560511113,22.08511922842028,33.37397338345367,16.502944885532585,-209.4981950727411,-0.2094981950727411,-26.005652794498715,-41.96095488929426,-18.841376853417497
448.8249999999999,0.5141842461538522,-0.080172430769232,0.6395365999999751,,-8.017243076923199e-05,-80.17243076923202,-80.5846615384612,0.6431520615384598,0.70104,0.70104,-10.014857142857142,-16.15929321655221,-7.255872369473,22.209021636439967,33.549266114944345,16.598451780452734,-208.3238964345477,-0.2083238964345476,-26.023086018692087,-41.98908395568356,-18.854007412988267
448.87499999999983,0.5132835384615391,-0.0809247384615352,0.6474560153845977,,-8.092473846153525e-05,-80.92473846153527,-80.85192307692229,0.6429136307692324,0.70104,0.70104,-10.014857142857142,-16.15929321655221,-7.255872369473,22.02529509021353,33.28929163167309,16.45684306582623,-210.2787288909741,-0.210278728890974,-26.023086018692087,-41.98908395568356,-18.854007412988267
448.92499999999984,0.5138740307692264,-0.0815446000000011,0.6494558153846296,,-8.154460000000113e-05,-81.54460000000115,-81.25839999999886,0.6425029999999999,0.7011459692307682,0.7011459692307682,-10.016370989010971,-16.161735855876525,-7.256969167392581,21.87912793151352,33.08226782696261,16.344236335988544,-211.88940689716824,-0.2118894068971682,-26.02701966927923,-41.99543102707385,-18.85685738540417
