Repository: DunklesArchipel/ORR_on_Ru0001

This project contains the evaluated data files for the article "Impact of the potential dependent surface adlayer composition on the ORR activity and H2O2 formation on Ru(0001) in acid electrolytes".

The subfolders contain the final figures found in the submitted manuscript (and supporting information).

Among the final PNG, also the SVG files are included which are based on the raw PNG obtained from the data evaluation. The CSV contain the data for the individual traces in the figures, where ***r*** and ***b*** refer to the red and blue curves, respectively.

File: data/SI/figure_S8/figure_S8_ORR_H2SO4_Ru_poly_r.csv (part 15 of 32)
t,E,current1_mA,coll_current,potential2,current1,current1_muA,cur1muA_filt,coll_cur_filt,coll_cur_norm,coll_cur_norm_filt,cur_H2O2,cur_H2O2_min,cur_H2O2_max,yield,yield_min,yield_max,j,current1_mA_geo,cur_H2O2_uAcm,cur_H2O2_min_uAcm,cur_H2O2_max_uAcm
453.9749999999999,0.4837703750000004,-0.1232957812499994,0.9079212500000052,,-0.0001232957812499,-123.29578124999948,-122.9571562499999,0.9099387499999948,0.9860819999999928,0.9860819999999928,-14.086885714285607,-22.729641922806287,-10.206101132367086,20.507515286404697,31.13107488948434,15.289823559394463,-320.37768242146035,-0.3203776824214603,-36.60404072161894,-59.06179374242276,-26.520023590400204
454.0249999999999,0.484815215384612,-0.1231480307692315,0.9098373538461448,,-0.0001231480307692,-123.14803076923155,-123.15464615384565,0.9119562461538436,0.9901063999999852,0.9901063999999852,-14.144377142856932,-22.822406186786328,-10.247754294474316,20.60474771760709,31.269901855076203,15.364434925106954,-319.9937604727515,-0.3199937604727514,-36.7534292121094,-59.302836863315896,-26.628257168274057
454.0749999999999,0.4850111846153888,-0.1230130769230763,0.9154261846153724,,-0.000123013076923,-123.01307692307635,-123.34781538461527,0.9139958769230714,0.9944503692307596,0.9944503692307596,-14.206433846153708,-22.922536667962536,-10.292715047520382,20.70614268556238,31.414589083373794,15.442262328392523,-319.6430899143047,-0.3196430899143047,-36.91468033181012,-59.56302071692184,-26.74508534937472
454.12499999999983,0.4826380615384617,-0.1234114153846133,0.9220346153846212,,-0.0001234114153846,-123.4114153846133,-123.4934461538442,0.917346384615379,0.9977611384615296,0.9977611384615296,-14.253730549450422,-22.99885141572636,-10.32698202085036,20.707827609869245,31.416992699139048,15.443555809243556,-320.6781517131166,-0.3206781517131166,-37.03757835828559,-59.76132062447161,-26.83412629941985
454.17499999999984,0.4825057538461539,-0.1248683384615367,0.918061538461543,,-0.0001248683384615,-124.8683384615368,-124.88421538461378,0.921319461538457,1.0004625846153783,1.0004625846153783,-14.292322637362544,-23.061120987375286,-10.354942406142682,20.540751279135147,31.178537491160817,15.315324905147571,-324.46389064204766,-0.3244638906420476,-37.13785789388479,-59.92312487152698,-26.90677990807335
454.2249999999999,0.483681815384614,-0.1258219076923069,0.9206308923076882,,-0.0001258219076923,-125.821907692307,-125.821907692307,0.9227763538461532,1.0018796307692293,1.0018796307692293,-14.31256615384613,-23.09378455051216,-10.36960905288751,20.4269024759164,31.01591807108664,15.227980862109606,-326.9416907507401,-0.3269416907507401,-37.19045961982643,-60.00799944348172,-26.94489042771453
454.2749999999999,0.4843570615384623,-0.1262814307692306,0.9243522923076876,,-0.0001262814307692,-126.28143076923064,-126.28143076923064,0.9243522923076876,1.0025452499999978,1.0025452499999978,-14.322074999999966,-23.109127378768125,-10.37649831481996,20.37228719390037,30.937868718415647,15.186090385487926,-328.1357375941229,-0.3281357375941228,-37.215167862577175,-60.04786698565228,-26.962791816952148
454.3249999999999,0.4836840461538493,-0.1264323846153837,0.9279543538461408,,-0.0001264323846153,-126.43238461538368,-126.358169230769,0.9278483846153728,1.0033499230769105,1.0033499230769105,-14.333570329670144,-23.12767546189219,-10.384826805555477,20.3651093551208,30.927609215912856,15.180585392293905,-328.5279833213717,-0.3285279833213717,-37.24503787954827,-60.096063216086144,-26.98443296746729
454.37499999999983,0.4815655846153872,-0.1270285384615377,0.9365628153846048,,-0.0001270285384615,-127.0285384615377,-126.49047692307676,0.9357945384615286,1.0073229999999882,1.0073229999999882,-14.390328571428402,-23.21925670543312,-10.425948765882923,20.35135604370791,30.90795000303264,15.170037699290276,-330.07705812069673,-0.3300770581206967,-37.392521222193686,-60.3340323198256,-27.09128624511205
454.42499999999984,0.4809321666666676,-0.1267191363636373,0.9411330757575672,,-0.0001267191363636,-126.71913636363736,-126.90186363636263,0.9374679545454532,1.012765830769215,1.012765830769215,-14.468083296703064,-23.344716448569034,-10.482282905718236,20.49489087115604,31.11304422895657,15.28013771510524,-329.2730928425932,-0.3292730928425932,-37.59456283649924,-60.66003294479084,-27.23766758094259
454.4749999999999,0.4807520000000001,-0.1272486363636331,0.9404678181818288,,-0.0001272486363636,-127.2486363636332,-127.60495454545244,0.9395287272727196,1.0181116666666563,1.0181116666666563,-14.544452380952231,-23.46794041546725,-10.537613133636734,20.515037100505555,31.14181720019202,15.295594694077982,-330.6489710853115,-0.3306489710853115,-37.79300393458342,-60.98022402134991,-27.38144030381002
454.5249999999999,0.4806646769230782,-0.1284335999999984,0.9388008615384364,,-0.0001284335999999,-128.43359999999845,-128.43359999999845,0.9422177076923056,1.0224419999999927,1.0224419999999927,-14.60631428571418,-23.567756582959547,-10.58243275303643,20.422711183312163,31.009929270067968,15.224765868317304,-333.7280375361144,-0.3337280375361144,-37.95374888041109,-61.23959114717664,-27.49790175646241
454.5749999999999,0.4802677538461549,-0.1289635999999985,0.9474093230769002,,-0.0001289635999999,-128.96359999999856,-128.96359999999856,0.9428800153846136,1.0250503333333276,1.0250503333333276,-14.643576190476107,-23.627879861431328,-10.609429406242697,20.39393375586394,30.968806230712342,15.202692742826253,-335.10521500286904,-0.335105215002869,-38.05057200419688,-61.3958183629101,-27.56805115735572
454.62499999999983,0.4813322153846125,-0.1294320307692296,0.9438334461538572,,-0.0001294320307692,-129.43203076922964,-129.43203076922964,0.9465882307692212,1.0276913846153797,1.0276913846153797,-14.681305494505429,-23.688757303612427,-10.636764695275849,20.374666044283167,30.94126878754477,15.18791485284285,-336.3224080219624,-0.3363224080219623,-38.14860964069784,-61.55400523386378,-27.639080485853217
454.67499999999984,0.4807996769230803,-0.1299776153846141,0.9506933384615088,,-0.0001299776153846,-129.9776153846141,-129.6900307692305,0.9522033538461396,1.0323267692307587,1.0323267692307587,-14.747525274725124,-23.7956050429303,-10.684741642600695,20.38004621386209,30.948958442529893,15.192041237491068,-337.74008130218,-0.3377400813021799,-38.32067829951291,-61.8316435337925,-27.76374609109744
454.7249999999999,0.4803548153846117,-0.1302345692307701,0.9605728769230744,,-0.0001302345692307,-130.2345692307701,-129.92843076922992,0.9575535076923029,1.0380212307692285,1.0380212307692285,-14.828874725274687,-23.926864990594503,-10.74368019979573,20.44467485518673,31.04131083295095,15.241613856309336,-338.40776252278727,-0.3384077625227872,-38.53206062070104,-62.17271568890664,-27.91689487013898
454.7749999999999,0.4822437230769312,-0.1298051692307658,0.9617915384615494,,-0.0001298051692307,-129.80516923076578,-130.39359999999851,0.9601754923076888,1.0400073846153803,1.0400073846153803,-14.85724835164829,-23.97264674680407,-10.764237199130744,20.540577988314247,31.17829004711673,15.31519193616142,-337.2919889299,-0.3372919889299,-38.60578801483657,-62.29167720407694,-27.97031116498476
454.8249999999999,0.4793298769230842,-0.1310636307692276,0.9578184615384714,,-0.0001310636307692,-131.06363076922764,-130.92359999999871,0.9615001076923044,1.043185692307686,1.043185692307686,-14.902652747252654,-24.0459081954124,-10.797133175061196,20.41930833372225,31.00506694290941,15.222155689647089,-340.5620358611202,-0.3405620358611202,-38.72376897807795,-62.482043272388594,-28.055789649509883
454.87499999999983,0.4798487692307652,-0.1312254769230775,0.9595666153846064,,-0.000131225476923,-131.2254769230775,-131.2625230769225,0.961871,1.04451,1.04451,-14.921571428571427,-24.07643409451808,-10.81083996439325,20.41994223881713,31.00597273627912,15.222641928906407,-340.9825846840691,-0.340982584684069,-38.77292818866837,-62.56136323540888,-28.09140602952809
454.92499999999984,0.4799783538461583,-0.1316280153846127,0.9629833538461486,,-0.0001316280153846,-131.62801538461278,-131.86087692307484,0.9629833538461486,1.0466953846153744,1.0466953846153744,-14.95279120879106,-24.126808211245763,-10.833459032987571,20.40211342303247,30.980495697325267,15.20896660276198,-342.0285599646885,-0.3420285599646885,-38.85405116571648,-62.69225776081458,-28.15018050422068
454.9749999999999,0.4779811230769233,-0.1328486615384607,0.9657907692307623,,-0.0001328486615384,-132.84866153846076,-132.84866153846076,0.9657907692307623,1.0539799999999917,1.0539799999999917,-15.056857142857025,-24.294721933672207,-10.908855928302367,20.36010187733297,30.9204516243352,15.176745008586428,-345.20034558348067,-0.3452003455834806,-39.12446108921156,-63.1285728455024,-28.34609541986365
455.0249999999999,0.4778488153846157,-0.1333125076923065,0.969763846153836,,-0.0001333125076923,-133.31250769230653,-133.31250769230653,0.969763846153836,1.0553038461538435,1.0553038461538435,-15.075769230769192,-24.32523719410485,-10.92255794063999,20.319353446747613,30.862198912618062,15.145495851107418,-346.40562571766384,-0.3464056257176638,-39.17360316717743,-63.20786516448349,-28.38169938711
455.0749999999999,0.477391030769232,-0.133775723076922,0.970479,,-0.0001337757230769,-133.77572307692202,-133.77572307692202,0.970479,1.0575554615384568,1.0575554615384568,-15.107935164835096,-24.37713796041043,-10.945862507934146,20.29495425253839,30.827312007534445,15.126786323821944,-347.60926683077025,-0.3476092668307702,-39.25718467584285,-63.34272660950864,-28.44225509456278
455.12499999999983,0.477894199999997,-0.1344111999999983,0.9718561999999944,,-0.0001344111999999,-134.4111999999984,-134.17039999999935,0.9718561999999944,1.060734230769225,1.060734230769225,-15.153346153846073,-24.450410047691808,-10.978763260859036,20.26328637838957,30.782024732535195,15.10250503490537,-349.260520602663,-0.349260520602663,-39.37518277170879,-63.533120321859535,-28.52774599185978
455.17499999999984,0.47903,-0.1349306666666675,0.9755003333333198,,-0.0001349306666666,-134.93066666666752,-134.52933333333246,0.9755003333333198,1.0650273484848394,1.0650273484848394,-15.214676406926277,-24.54936837814341,-11.023197692862372,20.266597811786667,30.786760701733588,15.105043968837712,-350.61032774995874,-0.3506103277499587,-39.53454624826048,-63.790258402700246,-28.64320655507303
455.2249999999999,0.47903,-0.134474606060607,0.9826745757575605,,-0.0001344746060606,-134.47460606060704,-134.98539393939294,0.9826745757575605,1.0722008333333226,1.0722008333333226,-15.317154761904607,-24.71472049079195,-11.097444369949187,20.451264712822105,31.050725606043788,15.246669037258796,-349.4252779572402,-0.3494252779572402,-39.80083092997032,-64.21991727745458,-28.83613268840388
455.2749999999999,0.4770935937500073,-0.1353367343749965,0.9936815312499612,,-0.0001353367343749,-135.33673437499658,-135.4549843749984,0.9864182499999886,1.07426508695652,1.07426508695652,-15.346644099378857,-24.76230248264773,-11.118809714049585,20.369392105166582,30.93373073151676,15.183870003977807,-351.66547359502925,-0.3516654735950292,-39.87745744144023,-64.34355661143019,-28.891649425129387
455.3249999999999,0.4770967846153803,-0.1356789846153848,0.9930993846154106,,-0.0001356789846153,-135.67898461538482,-135.67501538461516,0.9905699384615232,1.0762282307692204,1.0762282307692204,-15.37468901098886,-24.80755384704304,-11.139128555981396,20.356590663286543,30.915432639667568,15.17405218657155,-352.5547930649423,-0.3525547930649423,-39.95033068733912,-64.46113993102473,-28.944446880335114
455.37499999999983,0.4777427230769255,-0.1360364615384577,0.9891793230769091,,-0.0001360364615384,-136.0364615384578,-136.10129230768874,0.9947814461538362,1.0805865757575577,1.0805865757575577,-15.43695108225082,-24.90801569601804,-11.184238100340496,20.3823903022574,30.9523086768988,15.193839083472232,-353.48367827879287,-0.3534836782787928,-40.1121154450286,-64.72218482664142,-29.061661687933054
455.42499999999984,0.4769666615384613,-0.1372809230769214,0.9938411846153682,,-0.0001372809230769,-137.28092307692145,-137.27563076922988,0.998078969230762,1.0884123333333198,1.0884123333333198,-15.548747619047427,-25.08840299390175,-11.265235900985491,20.34781276206408,30.902884924161768,15.167320351461877,-356.717346937311,-0.356717346937311,-40.40261293811815,-65.1909118491587,-29.272130265112203
455.4749999999999,0.4770997384615381,-0.1378770769230754,0.9998004153846004,,-0.000137877076923,-137.87707692307544,-137.60716923076842,1.0007274307692242,1.0936948181818131,1.0936948181818131,-15.624211688311616,-25.21016669009425,-11.319910435754329,20.35710817759556,30.91617238916714,15.174449077217766,-358.26642173663595,-0.3582664217366359,-40.598702401778965,-65.50730848814933,-29.41419920339319
455.5249999999999,0.477137,-0.1378534769230778,1.0024227230769185,,-0.000137853476923,-137.8534769230778,-137.89052307692214,1.001945861538459,1.0982599696969588,1.0982599696969588,-15.68942813852798,-25.31539552427095,-11.367160459634851,20.436539392338496,31.02968739633806,15.23537314812696,-358.2050983626508,-0.3582050983626508,-40.768163959702896,-65.78074014717005,-29.53697593583066
455.5749999999999,0.4761765781250074,-0.1381800468749962,1.0029084843750022,,-0.0001381800468749,-138.18004687499626,-138.35473437499758,1.0026125156249976,1.102186,1.102186,-15.745514285714286,-25.405892321663263,-11.407795480172268,20.45860891067301,31.061217665071865,15.252302995435386,-359.0536734175586,-0.3590536734175586,-40.91390089951808,-66.01589137392878,-29.642563925727323
455.62499999999983,0.4744139692307645,-0.1391444769230773,1.0029789538461384,,-0.000139144476923,-139.14447692307735,-139.00952307692265,1.0037472307692177,1.102186,1.102186,-15.745514285714286,-25.405892321663263,-11.407795480172268,20.33122238930124,30.87916780530141,15.154597533562086,-361.5596947958192,-0.3615596947958192,-40.91390089951808,-66.01589137392878,-29.642563925727323
455.67499999999984,0.4758708923076879,-0.1390121692307696,1.0076143384615244,,-0.0001390121692307,-139.01216923076964,-139.14183076923035,1.0077203076922956,1.1067055937499914,1.1067055937499914,-15.810079910714162,-25.51007102847858,-11.454573974140954,20.42352439443788,31.011091252198767,15.225389651109458,-361.21590013067873,-0.3612159001306787,-41.08167132192703,-66.28659433155457,-29.764115412184644
455.7249999999999,0.475324738461541,-0.1400481076923042,1.0133617538461372,,-0.0001400481076923,-140.0481076923042,-139.88604615384378,1.0133617538461372,1.1101852461538446,1.1101852461538446,-15.859789230769207,-25.59027861076425,-11.49058891441895,20.34507493689636,30.89897116474165,15.16522072806209,-363.9077324064704,-0.3639077324064703,-41.210838407714746,-66.49500956737847,-29.85769836353815
455.7749999999999,0.4751798636363617,-0.1404858636363645,1.018568181818166,,-0.0001404858636363,-140.48586363636454,-140.42313636363545,1.018568181818166,1.111827199999999,1.111827199999999,-15.883245714285698,-25.628126399261408,-11.50758339054622,20.31506834085533,30.85607225949485,15.142209898705405,-365.0452184859,-0.3650452184859,-41.27178886157929,-66.59335507961389,-29.901857626899982
455.8249999999999,0.4755296666666674,-0.1403538333333324,1.022702833333326,,-0.0001403538333333,-140.3538333333324,-140.64133333333314,1.022702833333326,1.1124895076923071,1.1124895076923071,-15.89270725274724,-25.64339289503852,-11.51443837754369,20.34311568516501,30.896170348966656,15.1637181984459,-364.7021446023818,-0.3647021446023818,-41.29637417774922,-66.63302427580359,-29.91966995449963
455.87499999999983,0.4752690606060612,-0.1406803484848477,1.0253111666666608,,-0.0001406803484848,-140.68034848484774,-140.7064848484847,1.0253111666666608,1.1131518153846147,1.1131518153846147,-15.90216879120878,-25.65865939081562,-11.521293364541162,20.311550826805394,30.85104296160669,15.139512589413528,-365.550577261289,-0.365550577261289,-41.32095949391915,-66.67269347199326,-29.93748228209927
455.92499999999984,0.474766000000001,-0.1414281538461523,1.0279563076923026,,-0.0001414281538461,-141.4281538461523,-141.4281538461523,1.0279563076923026,1.1142507384615374,1.1142507384615374,-15.917867692307675,-25.68399007126528,-11.532667388263087,20.232945881528856,30.73862792874901,15.079243554255047,-367.4937106445093,-0.3674937106445092,-41.361752272874256,-66.73851392922501,-29.96703709186562
455.9749999999999,0.473362307692311,-0.1424609230769211,1.0365644615384406,,-0.0001424609230769,-142.46092307692112,-142.3418461538445,1.032988923076912,1.1172771249999958,1.1172771249999958,-15.961101785714224,-25.753749667667165,-11.56399095676666,20.15010450668559,30.62009900500276,15.01574083558641,-370.17730783879614,-0.3701773078387961,-41.47409381860077,-66.91978061649775,-30.0484297573778
456.0249999999999,0.4724487692307652,-0.143235461538462,1.043583230769246,,-0.0001432354615384,-143.2354615384621,-143.09653846153796,1.0382198461538412,1.123163846153839,1.123163846153839,-16.045197802197695,-25.88944128755908,-11.624919430701048,20.147076071403244,30.615764863665945,15.013419646715036,-372.189905794209,-0.3721899057942089,-41.692612948685365,-67.27236824167235,-30.206749231691333
456.0749999999999,0.4740379999999964,-0.1430370000000004,1.0376240000000136,,-0.000143037,-143.0370000000005,-143.2949999999996,1.0402059999999955,1.1271369230769166,1.1271369230769166,-16.101956043955948,-25.98102253110001,-11.66604139102849,20.23634745914553,30.74349367248019,15.081851379432528,-371.67421379649824,-0.3716742137964982,-41.84009629133077,-67.51033734541181,-30.31360250933608
456.12499999999983,0.4717864615384661,-0.1441623846153823,1.0396101538461495,,-0.0001441623846153,-144.16238461538236,-144.22192307692126,1.0435167692307623,1.1346238636363546,1.1346238636363546,-16.208912337662206,-26.15359994151148,-11.743532383178884,20.214231156848527,30.711855977058807,15.064896328838188,-374.5984672563774,-0.3745984672563773,-42.11801666419835,-67.95877078105237,-30.514958826819036
456.17499999999984,0.47203769230769,-0.1449173076923066,1.0425235384615328,,-0.0001449173076923,-144.91730769230662,-144.91730769230662,1.04451,1.139202,1.139202,-16.274314285714286,-26.259128082395744,-11.790916802248631,20.19250639209196,30.68077444603097,15.048242477737087,-376.5600956538735,-0.3765600956538735,-42.28796022861187,-68.23298017300385,-30.63808477817394
456.2249999999999,0.4720904615384643,-0.1455134615384606,1.0474238461538354,,-0.0001455134615384,-145.5134615384606,-145.5134615384606,1.0474238461538354,1.1402062878787729,1.1402062878787729,-16.288661255411036,-26.28227737816619,-11.801311337040628,20.134051363667243,30.597123705054283,15.00343689448692,-378.1091704531984,-0.3781091704531984,-42.32524008405069,-68.29313241546855,-30.66509443683985
456.2749999999999,0.4705544615384584,-0.1461029999999987,1.0541123846153817,,-0.0001461029999999,-146.10299999999873,-146.10299999999873,1.0541123846153817,1.147379772727254,1.147379772727254,-16.391139610389338,-26.44762949081469,-11.875558014127426,20.17443785934724,30.65492089928627,15.034392215512607,-379.6410555192651,-0.3796410555192651,-42.59152476576044,-68.72279129022279,-30.85802057017065
456.3249999999999,0.4718790769230741,-0.1466329999999989,1.055436230769228,,-0.0001466329999999,-146.6329999999989,-146.6329999999989,1.055436230769228,1.148671,1.148671,-16.40958571428571,-26.477392871091872,-11.88892241600325,20.129202002526903,30.59018286765561,14.999720208796957,-381.0182329860199,-0.3810182329860199,-42.639456008468926,-68.80012988767973,-30.89274727417072
456.37499999999983,0.4704486153846194,-0.1471094615384607,1.0578203846153795,,-0.0001471094615384,-147.1094615384607,-147.1094615384607,1.0578203846153795,1.1545245999999771,1.1545245999999771,-16.49320857142824,-26.61232103321106,-11.949508080875129,20.16251759259192,30.637863184752568,15.025255236435909,-382.2562935417646,-0.3822562935417646,-42.85674565858649,-69.15073370749316,-31.05017597694408
456.42499999999984,0.4692566923076928,-0.1476390769230759,1.0611315384615323,,-0.000147639076923,-147.639076923076,-147.639076923076,1.0611315384615323,1.1637419538461504,1.1637419538461504,-16.624885054945008,-26.82478526275721,-12.044909118037207,20.241670607177323,30.75110791045577,15.085932430238874,-383.6324716054224,-0.3836324716054224,-43.198900160474686,-69.70281097055408,-31.29807061597165
456.4749999999999,0.4693580303030281,-0.1482203939393932,1.0657446969696869,,-0.0001482203939393,-148.2203939393932,-148.20721212121148,1.0657446969696869,1.1657281076923045,1.1657281076923045,-16.653258681318633,-26.870567018966824,-12.06546611737224,20.201237028003604,30.693265799548787,15.054935117919,-385.1429936731827,-0.3851429936731826,-43.27262755461028,-69.8217724857245,-31.35148691081748
456.5249999999999,0.4709231818181774,-0.1487423636363621,1.072918181818162,,-0.0001487423636363,-148.7423636363622,-148.6632727272715,1.072918181818162,1.1701515538461429,1.1701515538461429,-16.716450769230608,-26.97252947963597,-12.111249468857872,20.206177385331927,30.700333934506126,15.058722319075883,-386.49930481468135,-0.3864993048146813,-43.43682891225091,-70.08671664287237,-31.47045257122976
456.5749999999999,0.4710013188405801,-0.1487495217391306,1.0743274057970995,,-0.0001487495217391,-148.74952173913064,-148.7734782608694,1.0743274057970995,1.1747869384615286,1.1747869384615286,-16.78267054945041,-27.07937721895401,-12.159226416182788,20.27722863742696,30.80196415881485,15.113194969917204,-386.5179047728652,-0.3865179047728652,-43.60889757106626,-70.36435494280153,-31.595118176474163
456.62499999999983,0.4705416923076946,-0.1493141538461506,1.0766255384615275,,-0.0001493141538461,-149.31415384615062,-149.1357692307675,1.0766255384615275,1.1803062499999852,1.1803062499999852,-16.861517857142644,-27.20659987886417,-12.216352143802323,20.29360577792505,30.82538376336959,15.125752338771436,-387.9850719705896,-0.3879850719705895,-43.813778204024736,-70.69493641542195,-31.743556412039396
456.67499999999984,0.4695929696969735,-0.1501766363636374,1.0822821818181525,,-0.0001501766363636,-150.17663636363747,-149.75636363636258,1.081369151515133,1.187460984615382,1.187460984615382,-16.96372835164831,-27.37151979004871,-12.290404753078215,20.298781064101505,30.83278405477311,15.129720672697962,-390.2261879867263,-0.3902261879867263,-44.07936686421157,-71.12347223712473,-31.93597827024529
456.7249999999999,0.4680278181818209,-0.149719818181819,1.0946730909090692,,-0.0001497198181818,-149.71981818181905,-150.21318181818103,1.0891949090908952,1.1887855999999977,1.1887855999999977,-16.982651428571394,-27.40205278160292,-12.304114727073154,20.3748048463379,30.94146717461201,15.188021307928492,-389.0391696727564,-0.3890391696727564,-44.128537496551445,-71.2028106295041,-31.971602925444564
456.7749999999999,0.4689873333333304,-0.150812999999997,1.092142666666677,,-0.0001508129999999,-150.81299999999706,-150.8419999999985,1.094151333333323,1.189620107692306,1.189620107692306,-16.99457296703294,-27.42128856628208,-12.312752010689966,20.254834351691567,30.76993634261912,15.09602482615168,-391.8797458370212,-0.3918797458370212,-44.159514994925566,-71.2527938167031,-31.99404645822011
456.8249999999999,0.4683192424242482,-0.1512775454545459,1.0952469696969458,,-0.0001512775454545,-151.277545454546,-151.23845454545403,1.0987164848484732,1.191999333333323,1.191999333333323,-17.028561904761755,-27.476130807468795,-12.337377363864393,20.235227552864007,30.741891727244425,15.080992798630175,-393.0868430677532,-0.3930868430677532,-44.24783348390489,-71.39529853139868,-32.05803415916858
456.87499999999983,0.4670473538461479,-0.1513038307692283,1.102186,,-0.0001513038307692,-151.30383076922828,-151.5141999999982,1.102186,1.1965722461538375,1.1965722461538375,-17.093889230769108,-27.58153854329048,-12.38470771845526,20.301806022990547,30.83710942855768,15.132040193989663,-393.15514409244565,-0.3931551440924457,-44.417583146811765,-71.66919505705005,-32.181019626783744
456.92499999999984,0.468769661538456,-0.15203229230769,1.102186,,-0.0001520322923076,-152.03229230769003,-152.04419999999834,1.102186,1.2012076307692197,1.2012076307692197,-17.16010901098885,-27.688386282608413,-12.432684665780132,20.28472777411236,30.81268833368746,15.118944950554,-395.0480135569112,-0.3950480135569111,-44.58965180562696,-71.94683335697891,-32.30568523202803
456.9749999999999,0.4687459531250002,-0.1524549374999994,1.1091397968749883,,-0.0001524549374999,-152.45493749999935,-152.45493749999935,1.1072436406249917,1.2036712769230724,1.2036712769230724,-17.19530395604389,-27.74517445529748,-12.458183784312457,20.27147595955439,30.793737200541106,15.108784173497536,-396.146235132912,-0.396146235132912,-44.68110404199198,-72.09439447359314,-32.37194336686731
457.0249999999999,0.4671266615384662,-0.1528981384615375,1.1125292461538436,,-0.0001528981384615,-152.89813846153757,-152.89813846153757,1.1103838615384576,1.2056577999999938,1.2056577999999938,-17.223682857142766,-27.790964722445448,-12.478744605243008,20.248646203803027,30.761085458648683,15.091280442386848,-397.2978698073919,-0.3972978698073918,-44.75484514222711,-72.21337810399473,-32.42536959193057
457.0749999999999,0.4655533692307695,-0.1536956769230746,1.1121851230769286,,-0.000153695676923,-153.6956769230746,-153.6956769230746,1.1118934307692296,1.2095378153845844,1.2095378153845844,-17.279111648351204,-27.88040085488345,-12.518903364261297,20.212467338285663,30.709332634640614,15.06354417599204,-399.3702320679554,-0.3993702320679554,-44.89887397668314,-72.44577324797072,-32.52972004101133
457.12499999999983,0.465508476923075,-0.1550347538461531,1.1092319076923038,,-0.0001550347538461,-155.03475384615308,-155.03475384615308,1.1125557384615377,1.2201324307692023,1.2201324307692023,-17.430463296702893,-28.12461159395204,-12.628559271248694,20.21330861429865,30.710536178559817,15.06418910188883,-402.84975388817145,-0.4028497538881714,-45.29215337227951,-73.08034216680976,-32.814655218746346
457.17499999999984,0.4668330923076908,-0.155563984615384,1.1118803692307662,,-0.0001555639846153,-155.56398461538402,-155.56398461538402,1.1132180461538457,1.22098,1.22098,-17.442571428571426,-28.14414845307817,-12.637331743807971,20.164058319431348,30.64006800677653,15.026436198419631,-404.22493254873353,-0.4042249325487335,-45.323615723928256,-73.13110768031855,-32.83745003296588
457.2249999999999,0.467151,-0.1560937999999995,1.114025476923075,,-0.0001560937999999,-156.09379999999953,-156.09379999999953,1.114383123076922,1.222211892307688,1.222211892307688,-17.460169890109828,-28.172544135223475,-12.650082019623222,20.12073812101818,30.578068140918003,14.993233376191,-405.6016303020021,-0.405601630302002,-45.36934441200416,-73.20489238523106,-32.870580962301105
457.2749999999999,0.4660991093750044,-0.1566272499999989,1.1197386093749804,,-0.0001566272499999,-156.62724999999898,-156.44181249999974,1.1178824374999885,1.225046323076909,1.225046323076909,-17.500661758241556,-28.237879063190288,-12.679418816241922,20.10092647586506,30.549708542965107,14.978050073152984,-406.9877724145291,-0.4069877724145291,-45.47456042781133,-73.37466180143468,-32.9468111042823
457.3249999999999,0.4645338769230735,-0.1570084615384622,1.127295846153854,,-0.0001570084615384,-157.00846153846217,-156.56390769230757,1.123561153846146,1.2296154769230734,1.2296154769230734,-17.565935384615333,-28.34320015293084,-12.726710264867188,20.124297370313,30.5831627235387,14.99596121375894,-407.9783307934693,-0.4079783307934692,-45.64417055501004,-73.64833318174544,-33.06969547676699
457.37499999999983,0.4662554153846124,-0.1566776923076928,1.123322769230776,,-0.0001566776923076,-156.6776923076929,-156.63006153846143,1.1275342307692242,1.2309393230769197,1.2309393230769197,-17.58484747252742,-28.373715413363342,-12.740412277204747,20.18201673716613,30.66576554352234,15.040201646005745,-407.1188441306181,-0.407118844130618,-45.6933126329757,-73.72762550072616,-33.10529944401317
457.42499999999984,0.4645106666666692,-0.1565806666666667,1.1337499999999858,,-0.0001565806666666,-156.58066666666676,-156.92466666666633,1.135471666666657,1.2336943076923002,1.2336943076923002,-17.624204395604288,-28.43721907108191,-12.76892679385011,20.23388242605956,30.73996760658037,15.079961555180384,-406.8667280428471,-0.4068667280428471,-45.79557955301768,-73.89263645632332,-33.17939293420069
457.4749999999999,0.463389060606061,-0.157172666666665,1.1432191515151409,,-0.0001571726666666,-157.17266666666504,-157.4697575757565,1.139202,1.2372833692307614,1.2372833692307614,-17.67547670329659,-28.519948584051555,-12.80607413558419,20.21808909448584,30.717375104599377,15.067853868246484,-408.4050092887268,-0.4084050092887267,-45.928807980984345,-74.10760479801644,-33.27591837191012
457.5249999999999,0.4635979090909035,-0.1581715454545433,1.1469493636363874,,-0.0001581715454545,-158.17154545454324,-158.17154545454324,1.1409236363636126,1.2416399090908892,1.2416399090908892,-17.7377129870127,-28.620368823994227,-12.851164996587286,20.166889615882123,30.644119617850844,15.028606391148832,-411.0005439277546,-0.4110005439277546,-46.09052573107559,-74.3685415747242,-33.39308463177808
457.5749999999999,0.4652933636363591,-0.1588238181818164,1.1397758787878982,,-0.0001588238181818,-158.8238181818164,-158.8238181818164,1.1480971212121018,1.248814151515136,1.248814151515136,-17.840202164501942,-28.78573839911123,-12.925419514700362,20.19675781127295,30.68685724087212,15.051501465805345,-412.6954407243188,-0.4126954407243187,-46.3568385345178,-74.79824582479569,-33.58603113960832
457.62499999999983,0.4645762307692329,-0.1601555076923043,1.145903138461521,,-0.0001601555076923,-160.15550769230438,-159.97292307692018,1.148671,1.250249,1.250249,-17.860699999999994,-28.818812314134973,-12.940270418323124,20.06637511441843,30.50024184572059,14.951572545059827,-416.1557667366909,-0.4161557667366908,-46.41010109520677,-74.88418667481086,-33.62462044117476
457.67499999999984,0.4646346307692294,-0.1605609538461542,1.1568817076922793,,-0.0001605609538461,-160.56095384615426,-160.54904615384575,1.1556502923076684,1.2521560769230726,1.2521560769230726,-17.887943956043895,-28.86277131103452,-12.960008959280255,20.04825378733557,30.474293847915224,14.937686778296689,-417.20929750473664,-0.4172092975047366,-46.48089309967641,-74.99841184460554,-33.675910014444135
457.7249999999999,0.4642374923076973,-0.1605953538461528,1.1673703230769144,,-0.0001605953538461,-160.59535384615288,-160.78984615384553,1.1639405692307656,1.2575594615384516,1.2575594615384516,-17.965135164835022,-28.98732180225001,-13.015934825325507,20.12218410057056,30.580137877164955,14.994341583346388,-417.2986841176696,-0.4172986841176695,-46.681470445673895,-75.32204982569074,-33.82123047204082
457.7749999999999,0.4616658307692275,-0.1611391692307658,1.1717805692307874,,-0.0001611391692307,-161.13916923076582,-161.13652307692,1.1659797076922949,1.269478692307672,1.269478692307672,-18.1354098901096,-29.26206553287249,-13.139300706307704,20.23199271089277,30.7372644607038,15.078512808899337,-418.71176014363806,-0.418711760143638,-47.12392047360963,-76.03595713690831,-34.14179030497475
457.8249999999999,0.4628573692307663,-0.1623976307692276,1.1651590307692472,,-0.0001623976307692,-162.39763076922762,-162.26267692307414,1.1706150923076808,1.271482333333332,1.271482333333332,-18.164033333333315,-29.30825037658235,-13.16003870065386,20.11947931872842,30.576266311090087,14.992268626477273,-421.98180707485807,-0.421981807074858,-47.19829700385231,-76.15596605400792,-34.19567690595438
457.87499999999983,0.4631909999999999,-0.1626547384615387,1.1714099846153596,,-0.0001626547384615,-162.65473846153876,-162.67326153846125,1.1752504769230665,1.277331523076905,1.277331523076905,-18.247593186812924,-29.44307688027064,-13.220578718690197,20.173972353527912,30.65425478981224,15.034035395816632,-422.64988805670737,-0.4226498880567074,-47.4154229422248,-76.50630571966978,-34.35298699779692
457.92499999999984,0.4622870156250046,-0.1627473124999991,1.1816110468749814,,-0.0001627473124999,-162.74731249999917,-162.86287499999946,1.1810460156249842,1.284854199999999,1.284854199999999,-18.355059999999984,-29.61647803023879,-13.298439587728698,20.270369456369288,30.792154748669628,15.107935783763487,-422.8904368864698,-0.4228904368864698,-47.694669873442,-76.9568795997555,-34.55530442115869
457.9749999999999,0.4604359999999999,-0.1633072307692274,1.1889445538461567,,-0.0001633072307692,-163.30723076922752,-163.30723076922752,1.187593446153843,1.2855165076923072,1.2855165076923072,-18.364521538461528,-29.631744526015897,-13.305294574726169,20.21725590818146,30.71618316690253,15.067215135295813,-424.3453554215744,-0.4243453554215743,-47.719255189611935,-76.99654879594517,-34.57311674875833
458.0249999999999,0.4604359999999999,-0.164830307692303,1.1876199384615425,,-0.0001648303076923,-164.83030769230308,-164.83030769230308,1.1889180615384576,1.2906280461538346,1.2906280461538346,-18.437543516483352,-29.749567829661213,-13.358199787964356,20.1208705126122,30.57825764340471,14.993334841691333,-428.302991683071,-0.428302991683071,-47.90899900604494,-77.30270652960346,-34.71058819695732
458.0749999999999,0.4614375384615352,-0.1654636307692294,1.1890770153846102,,-0.0001654636307692,-165.4636307692295,-165.4636307692295,1.1896863384615366,1.2946141076923012,1.2946141076923012,-18.49448725274716,-29.8414483745364,-13.399456141068285,20.10728034360268,30.558804210688063,14.982919474925856,-429.9486487976344,-0.4299486487976344,-48.05696434652667,-77.54145335231142,-34.81779068725014
458.12499999999983,0.4618452727272733,-0.165677,1.1924557727272622,,-0.0001656769999999,-165.67700000000005,-165.67700000000005,1.1924557727272622,1.2969714307692295,1.2969714307692295,-18.52816329670328,-29.895785751585112,-13.423854799318605,20.11687725263114,30.57254171299527,14.990274406406323,-430.5030776593626,-0.4305030776593626,-48.14446979729232,-77.68264620377184,-34.881189333215005
458.17499999999984,0.4614962923076936,-0.1659391384615361,1.1970357846153754,,-0.0001659391384615,-165.93913846153612,-165.93913846153612,1.1970357846153754,1.2979912923076828,1.2979912923076828,-18.54273274725261,-29.91929402734705,-13.434410523895734,20.10249855528269,30.55195903198629,14.979254856563983,-431.1842308336968,-0.4311842308336967,-48.1823277576688,-77.74373123709559,-34.90861783516385
458.2249999999999,0.4608339846153864,-0.1671306769230738,1.2016711692307571,,-0.000167130676923,-167.13067692307385,-167.13067692307385,1.2016711692307571,1.304612830769223,1.304612830769223,-18.637326153846047,-30.0719235228747,-13.502944470555686,20.065162832297865,30.498506059119787,14.95064359157215,-434.2803816261513,-0.4342803816261513,-48.428123810619766,-78.14033105219515,-35.0866997352541
458.2749999999999,0.4609027230769226,-0.1677135999999981,1.2038699692307622,,-0.0001677135999999,-167.71359999999814,-167.59187692307552,1.2038699692307622,1.3077120615384576,1.3077120615384576,-18.681600879120825,-30.14336221217321,-13.535021988108335,20.0451522260342,30.469852437994128,14.935310227071962,-435.795076958965,-0.435795076958965,-48.54316938419555,-78.32596077513169,-35.170051498203016
458.3249999999999,0.4607889384615394,-0.1678329692307696,1.2058564153846092,,-0.0001678329692307,-167.8329692307697,-167.82503076923035,1.2058564153846092,1.3093850909090885,1.3093850909090885,-18.70550129870126,-30.181926305748373,-13.552338100717714,20.055381869067062,30.484500899764072,14.943148703825704,-436.1052517039506,-0.4361052517039506,-48.605273382859984,-78.42616756890061,-35.21504651725475
458.37499999999983,0.4598885076923144,-0.1678065076923071,1.2105972769230449,,-0.0001678065076923,-167.8065076923071,-167.93616923076902,1.2105972769230449,1.3116026060605883,1.3116026060605883,-18.73718008657984,-30.23304104605596,-13.575289725327805,20.08878489503145,30.532326738431305,14.968745396287426,-436.0364927709198,-0.4360364927709197,-48.68758906746465,-78.55898656620364,-35.274685121478186
458.42499999999984,0.4576793538461542,-0.168035430769226,1.221112446153828,,-0.0001680354307692,-168.03543076922602,-168.02616923076573,1.22098,1.3194283636363442,1.3194283636363442,-18.848976623376345,-30.41342834393952,-13.656287525972733,20.171802331030065,30.65114960081101,15.032372035565253,-436.6313374938497,-0.4366313374938497,-48.97808656055393,-79.02771358872052,-35.48515369865716
458.4749999999999,0.4575470461538465,-0.1697569692307649,1.2277347538461374,,-0.0001697569692307,-169.75696923076495,-169.28463076922762,1.22098,1.3261843939393807,1.3261843939393807,-18.945491341991147,-30.56915793803783,-13.726213483982436,20.0797501892526,30.519391923629648,14.961821874783944,-441.1046657530617,-0.4411046657530617,-49.22887504298118,-79.4323688489073,-35.66685266792541
458.5249999999999,0.457318923076924,-0.1699055846153861,1.2305421692307648,,-0.0001699055846153,-169.90558461538618,-169.97041538461383,1.222410584615378,1.329776153846152,1.329776153846152,-18.99680219780217,-30.651949649633423,-13.76338875424565,20.112823896279007,30.56673962607608,14.987167948662709,-441.490835109502,-0.441490835109502,-49.3622036362318,-79.64749881049877,-35.763450676466924
458.5749999999999,0.4569982923076935,-0.170304476923072,1.2276947692307958,,-0.000170304476923,-170.30447692307197,-170.7119846153811,1.2255098615384472,1.3305707692307658,1.3305707692307658,-19.0081538461538,-30.67026589834157,-13.771613146311124,20.08123152577701,30.5215127709806,14.962957047947118,-442.5273360487597,-0.4425273360487596,-49.39170030476082,-79.69509263124655,-35.78482133199584
458.62499999999983,0.4568078615384578,-0.171790323076921,1.2204378153846078,,-0.0001717903230769,-171.79032307692103,-171.7426923076914,1.2297478615384578,1.3318946153846123,1.3318946153846123,-19.02706593406589,-30.700781158774085,-13.78531515864869,19.94269603277125,30.32309125346965,14.856815570963692,-446.3882300905418,-0.4463882300905418,-49.4408423827265,-79.77438495022732,-35.82042529924204
458.67499999999984,0.4581317076923042,-0.1725180153846135,1.22308627692307,,-0.0001725180153846,-172.5180153846135,-172.0734615384606,1.231071707692304,1.3397746153845989,1.3397746153845989,-19.139637362637124,-30.88241876939005,-13.866874376769404,19.972734809475728,30.366128664216696,14.879826786948565,-448.2791007488146,-0.4482791007488146,-49.73335339183716,-80.2463608454262,-36.03235269056648
458.7249999999999,0.4568498461538504,-0.1723235230769239,1.2344223230768925,,-0.0001723235230769,-172.32352307692398,-172.45847692307598,1.2340254615384538,1.347190923076912,1.347190923076912,-19.24558461538445,-31.053368059850307,-13.94363430782636,20.092576352442,30.53775469403396,14.971650937931717,-447.7737225910654,-0.4477737225910654,-50.00865182419214,-80.69056369595359,-36.2318093837764
458.7749999999999,0.4569239999999941,-0.1724773999999979,1.2387134000000126,,-0.0001724773999999,-172.47739999999786,-172.78699999999915,1.2376805999999874,1.3520246923076906,1.3520246923076906,-19.31463846153844,-31.164788655452977,-13.993664566587649,20.141230695988423,30.607399047534045,15.00893942887397,-448.1735637818405,-0.4481735637818405,-50.188084656109126,-80.98008432538066,-36.36181041211968
458.8249999999999,0.4578248333333404,-0.1732664999999965,1.2380539999999685,,-0.0001732664999999,-173.26649999999648,-173.26649999999648,1.242357333333313,1.3526869999999984,1.3526869999999984,-19.324099999999977,-31.18005515123008,-14.000519553585116,20.067542237264256,30.501912960251712,14.952466896691575,-450.2239991384707,-0.4502239991384706,-50.212669972279045,-81.01975352157032,-36.37962273971931
458.87499999999983,0.4553468030303085,-0.1745051363636336,1.2491403636363392,,-0.0001745051363636,-174.50513636363362,-174.50513636363362,1.2495315757575598,1.3586469999999882,1.3586469999999882,-19.409242857142683,-31.31743588210205,-14.062206474904848,20.018363707876222,30.43148818946013,14.91478456791499,-453.4425313828172,-0.4534425313828171,-50.43390926343381,-81.3767302138781,-36.53991300016267
458.92499999999984,0.4549817272727275,-0.1752160454545444,1.250249,,-0.0001752160454545,-175.21604545454446,-175.21604545454446,1.250249,1.3622889230769184,1.3622889230769184,-19.461270329670263,-31.40138387775457,-14.099900941733624,19.99336209385753,30.3956776340028,14.895629459781023,-455.28979172416285,-0.4552897917241628,-50.569099947994495,-81.59486471952309,-36.637860114007786
